Repository: Gashmard/Streamlit_Prediction_Tc

File: SuperCon_Main_Dataset_20562sample.csv (part 1 of 34)
,element,Unit_lattice_constant,lattice_constant_a,lattice_constant_b,lattice_constant_c,Tc,Element_Normalize,Tc_mean,Tc_range
0,La1.85Ba0.15Cu1O4,,,,,30.0,Ba3La37(CuO4)20,28.82,2.0
1,La1.85Sr0.15Cu1O4,,,,,39.0,Sr3La37(CuO4)20,36.01482142857143,22.299999999999997
2,Lu1.8Ba0.2Cu1O4,,,,,71.9,BaLu9(CuO4)5,71.9,0.0
3,Y0.9Ba0.1Cu1O4,,,,,81.0,BaY9(CuO4)10,81.0,0.0
4,Ba0.15La1.85Cu1O4,,,,,28.0,Ba3La37(CuO4)20,28.82,2.0
5,Sr0.15La1.85Cu1O4,,,,,34.7,Sr3La37(CuO4)20,36.01482142857143,22.299999999999997
6,Sr0.2La1.8Cu0.95Ti0.05O4,,,,,21.0,Sr4La36TiCu19O80,21.0,0.0
7,Sr0.2La1.8Cu0.99V0.01O4,,,,,12.0,Sr20La180VCu99O400,12.0,0.0
8,Sr0.2La1.8Cu0.99Cr0.01O4,,,,,22.0,Sr20La180CrCu99O400,22.0,0.0
9,Sr0.2La1.8Cu0.98Mn0.02O4,,,,,32.0,Sr10La90MnCu49O200,32.0,0.0
10,Sr0.2La1.8Cu0.95Fe0.05O4,,,,,30.0,Sr4La36FeCu19O80,30.0,0.0
11,Sr0.2La1.8Cu0.95Co0.05O4,,,,,16.0,Sr4La36CoCu19O80,16.0,0.0
12,Sr0.2La1.8Cu0.95Ni0.05O4,,,,,21.0,Sr4La36Cu19NiO80,21.0,0.0
13,Sr0.2La1.8Cu0.99Zn0.01O4,,,,,29.0,Sr20La180ZnCu99O400,23.333333333333332,18.0
14,Pr0.1La1.7Sr0.2Cu1O4,,,,,36.0,Sr2La17Pr(CuO4)10,36.0,0.0
15,Nd0.1La1.7Sr0.2Cu1O4,,,,,35.0,Sr2La17Nd(CuO4)10,35.0,0.0
16,Sm0.1La1.7Sr0.2Cu1O4,,,,,32.0,Sr2La17Sm(CuO4)10,32.0,0.0
17,Gd0.1La1.7Sr0.2Cu1O4,,,,,30.0,Sr2La17Gd(CuO4)10,30.0,0.0
18,Y1Ba2Cu2.85Fe0.15O7,,,,,51.0,Ba40Y20Fe3Cu57O140,51.0,0.0
19,Y1Ba2Cu2.7Fe0.3O7,,,,,33.0,Ba20Y10Fe3Cu27O70,41.9,17.799999999999997
20,Y1Ba2Cu2.97Fe0.03O7,,3.822,3.891,11.67,82.0,Ba200Y100Fe3Cu297O700,86.6,9.200000000000003
21,Y1Ba2Cu2.94Fe0.06O7,,,,,60.0,Ba100Y50Fe3(Cu21O50)7,74.10000000000001,29.299999999999997
22,Y1Ba2Cu2.88Fe0.12O7,,,,,54.0,Ba50Y25Fe3Cu72O175,66.825,25.0
23,Y1Ba2Cu3O7,,3.822,3.891,11.67,90.0,Ba2YCu3O7,90.18623188405797,45.5
24,Y1Ba2Cu3S1O6,,3.855,3.919,11.75,90.0,Ba2YCu3SO6,89.5,1.0
25,Y1Ba2Cu3Cl1O6,,,,,72.0,Ba2YCu3ClO6,72.0,0.0
26,Y1Ba2Cu3O7,,,,,93.0,Ba2YCu3O7,90.18623188405797,45.5
27,La1.85Sr0.15Cu1O4,,,,,36.0,Sr3La37(CuO4)20,36.01482142857143,22.299999999999997
28,Y1Ba2Cu3O7,,,,,91.85,Ba2YCu3O7,90.18623188405797,45.5
29,Y1Ba2Cu3O7,,,,,91.95,Ba2YCu3O7,90.18623188405797,45.5
30,Y1Ba2Cu3O7,,,,,89.7,Ba2YCu3O7,90.18623188405797,45.5
31,Y1Ba2Cu3O7,,,,,89.9,Ba2YCu3O7,90.18623188405797,45.5
32,Y1Ba2Cu3O7,,3.817,3.883,11.633,90.0,Ba2YCu3O7,90.18623188405797,45.5
33,Y1Ba2Cu3O6.9,,,,,95.0,Ba20Y10(Cu10O23)3,90.9753947368421,15.0
34,Y1Ba2Cu3O7,,3.824,3.887,11.657,91.6,Ba2YCu3O7,90.18623188405797,45.5
35,Y1Ba2Cu2.75Ni0.25O7,,3.819,3.886,11.657,63.9,Ba8Y4Cu11NiO28,58.95,9.899999999999999
36,Y1Ba2Cu3O7,,3.851,3.851,11.672,92.0,Ba2YCu3O7,90.18623188405797,45.5
37,Y1Ba2Cu2.95Al0.05O7,,3.835,3.884,11.688,88.0,Ba40Y20AlCu59O140,88.0,0.0
38,Y1Ba2Cu2.9Al0.1O7,,3.844,3.895,11.657,75.0,Ba20Y10AlCu29O70,75.0,0.0
39,La1.85Sr0.15Cu1O4,,3.777,,13.226,39.3,Sr3La37(CuO4)20,36.01482142857143,22.299999999999997
40,La1.85Sr0.15Cu0.975Ni0.025O4,,3.775,,13.222,22.6,Sr6La74Cu39NiO160,19.98,10.3
41,La1.85Sr0.15Cu0.95Ni0.05O4,,3.776,,13.208,4.2,Sr3La37Cu19NiO80,4.2,0.0
42,Y1Ba2Cu2.89Al0.11O7,,3.847,3.851,11.659,82.0,Ba200Y100Al11Cu289O700,82.0,0.0
43,Y1Ba2Cu2.88Al0.12O7,,3.855,3.859,11.684,51.0,Ba50Y25Al3Cu72O175,51.0,0.0
44,Y1Ba2Cu2.87Al0.13O7,,3.843,3.859,11.667,45.0,Ba200Y100Al13(Cu41O100)7,45.0,0.0
45,Y1Ba2Cu2.865Al0.135O7,,3.856,3.86,11.674,45.0,Ba400Y200Al27Cu573O1400,45.0,0.0
46,Y1Ba2Cu2.82Al0.18O7,,3.854,3.856,11.668,20.0,Ba100Y50Al9Cu141O350,20.0,0.0
47,Y1Ba2Cu3O6.8,,,,,91.6,Ba10Y5Cu15O34,82.58636363636364,29.900000000000006
48,Y1Ba2Cu3H0.14O7,,,,,92.5,Ba100Y50Cu150(HO50)7,92.5,0.0
49,Y1Ba2Cu3H0.48O7,,,,,93.6,Ba50Y25Cu75H12O175,70.8,45.599999999999994
50,Y1Ba2Cu3H1O7,,,,,93.2,Ba2YCu3HO7,93.2,0.0
51,Eu1Ba2Cu3O7.1,,3.845,3.901,11.704,94.9,Ba20Eu10Cu30O71,94.9,0.0
52,Gd1Ba2Cu3O7.08,,3.84,3.899,11.703,93.8,Ba50Gd25(Cu25O59)3,93.8,0.0
53,Dy1Ba2Cu3O6.82,,3.828,3.889,11.668,92.7,Ba100Dy50Cu150O341,92.7,0.0
54,Ho1Ba2Cu3O6.71,,3.822,3.888,11.67,92.9,Ba200Ho100Cu300O671,92.9,0.0
55,Er1Ba2Cu3O6.82,,3.815,3.885,11.659,92.4,Ba100Er50Cu150O341,92.4,0.0
56,Tm1Ba2Cu3O6.65,,3.81,3.882,11.656,92.5,Ba40Tm20Cu60O133,92.5,0.0
57,Yb1Ba2Cu3O6.71,,3.799,3.873,11.65,87.0,Ba200Yb100Cu300O671,87.0,0.0
58,Y1Ba2Cu3O6.72,,3.824,3.887,11.657,93.4,Ba50Y25(Cu25O56)3,72.07142857142857,35.400000000000006
59,Nd1Ba2Cu3O7.16,,3.855,3.914,11.736,95.3,Ba50Nd25Cu75O179,95.3,0.0
60,Sm1Ba2Cu3O7.11,,3.855,3.899,11.721,93.5,Ba200Sm100(Cu100O237)3,93.5,0.0
61,La1.85Sr0.15Cu1O4,,,,,37.1,Sr3La37(CuO4)20,36.01482142857143,22.299999999999997
62,Y1Ba2.01Cu2.81Ni0.19O6.7,,3.819,3.888,11.661,65.0,Ba201Y100Cu281Ni19O670,65.0,0.0
63,Y1Ba2.02Cu2.18Zn0.82O7,,3.829,3.887,11.67,30.0,Ba101Y50Zn41Cu109O350,30.0,0.0
64,Y1Ba1.99Cu2.847Ag0.153O6.7,,3.827,3.893,11.683,86.0,Ba1990Y1000Cu2847Ag153O6700,86.0,0.0
65,Y1Ba2Cu2.902Pt0.098O6.4,,3.82,3.886,11.675,81.0,Ba1000Y500Cu1451Pt49O3200,81.0,0.0
66,Y1Ba2.01Cu2.7Co0.3O6.8,,3.871,,11.664,36.0,Ba201Y100Co30(Cu27O68)10,36.0,0.0
67,Y1.01Ba2.01Cu2.906Ni0.094O6.7,,3.819,3.886,11.662,71.0,Ba1005Y505Cu1453Ni47O3350,71.0,0.0
68,Y1Ba2Cu2.697Mn0.303O6.9,,3.828,3.889,11.673,63.0,Ba2000Y1000Mn303(Cu899O2300)3,63.0,0.0
69,Y1Ba2Cu2.844Fe0.156O7,,3.863,,11.665,57.0,Ba500Y250Fe39Cu711O1750,57.0,0.0
70,Y1.01Ba2.01Cu2.697Fe0.303O,,3.869,,11.61,36.0,Ba2010Y1010Fe303Cu2697O1000,36.0,0.0
71,Y1Ba2Cu3O6.9,,3.823,3.888,11.665,88.0,Ba20Y10(Cu10O23)3,90.9753947368421,15.0
72,Y0.99Ba1.99Cu2.847Li0.153O6.4,,3.826,3.889,11.667,62.0,Ba1990Li153Y990Cu2847O6400,62.0,0.0
73,Y1.01Ba2.03Cu2.808Li0.192O6.6,,3.829,3.884,11.68,33.0,Ba1015Li96Y505(Cu117O275)12,33.0,0.0
74,Y1Ba2Cu3F0.825O,,,,,90.5,Ba80Y40Cu120O40F33,90.5,0.0
75,Y1Ba2Cu3F1.65O5.675,,,,,90.3,Ba80Y40Cu120O227F66,90.3,0.0
76,Y1Ba2Cu3O7,,,,,93.0,Ba2YCu3O7,90.18623188405797,45.5
77,La1.85Sr0.15Cu0.925Zn0.025O4,,3.777,,13.221,15.0,Sr6La74ZnCu37O160,15.0,0.0
78,Y1Ba2Cu2.841Co0.159O6.8,,3.862,,11.664,54.0,Ba2000Y1000Co159Cu2841O6800,54.0,0.0
79,Y1Ba2.01Cu2.806Cr0.194O7.3,,3.831,3.894,11.686,62.0,Ba1005Y500Cr97Cu1403O3650,62.0,0.0
80,Y1Ba2Cu3O6.74,,,,,91.0,Ba100Y50Cu150O337,78.275,31.0
81,Y1Ba2Cu2.98Fe0.02O6.93,,3.819,3.884,11.667,91.8,Ba200Y100Fe2Cu298O693,90.4,2.799999999999997
82,Y1Ba2Cu2.95Fe0.05O6.92,,3.83,3.878,11.666,91.8,Ba200Y100Fe5Cu295O692,91.8,0.0
83,Y1Ba2Cu2.9Fe0.1O6.92,,3.86,,11.683,76.0,Ba100Y50Fe5Cu145O346,62.0,28.0
84,Y1Ba2Cu2.8Fe0.2O6.93,,3.864,,11.684,49.0,Ba200Y100Fe20(Cu40O99)7,49.0,0.0
85,Y1Ba2Cu2.6Fe0.4O7,,3.871,,11.674,31.0,Ba10Y5Fe2Cu13O35,31.0,0.0
86,Y1Ba2Cu2.95Al0.05O6.93,,3.835,3.883,11.682,91.0,Ba200Y100Al5Cu295O693,91.0,0.0
87,Y1Ba2Cu2.9Al0.1O6.93,,3.86,3.866,11.675,92.0,Ba200Y100Al10Cu290O693,92.0,0.0
88,Y1Ba2Cu2.8Al0.2O6.91,,3.862,,11.673,85.0,Ba200Y100Al20Cu280O691,85.0,0.0
89,Y1Ba2Cu2.7Al0.3O6.99,,3.863,,11.672,73.0,Ba200Y100Al30(Cu90O233)3,73.0,0.0
90,Y1Ba2Cu2.6Al0.4O7,,3.863,,11.671,42.0,Ba10Y5Al2Cu13O35,42.0,0.0
91,Y1Ba2Cu2.9Ni0.1O6.87,,3.829,3.886,11.637,55.0,Ba200Y100Cu290Ni10O687,55.0,0.0
92,Y1Ba2Cu2.8Ni0.2O6.82,,3.835,3.856,11.657,45.0,Ba100Y50Cu140Ni10O341,45.0,0.0
93,Y1Ba2Cu2.98Co0.02O6.9,,3.82,3.883,11.667,93.4,Ba100Y50CoCu149O345,93.4,0.0
94,Y1Ba2Cu2.95Co0.05O6.92,,3.829,3.88,11.67,94.3,Ba200Y100Co5Cu295O692,94.3,0.0
95,Y1Ba2Cu2.9Co0.1O6.82,,3.861,,11.687,73.0,Ba100Y50Co5Cu145O341,73.0,0.0
96,Y1Ba2Cu2.8Co0.2O6.83,,3.868,,11.684,53.0,Ba200Y100Co20Cu280O683,53.0,0.0
97,Y1Ba2Cu2.7Co0.3O6.88,,3.872,,11.68,22.0,Ba100Y50Co15Cu135O344,22.0,0.0
98,Y1Ba2Cu2.7Ni0.3O6.97,,3.833,3.849,11.662,40.0,Ba200Y100Cu270Ni30O697,50.2,20.4
99,Y1Ba2Cu2.9Zn0.1O6.81,,3.819,3.888,11.682,55.0,Ba200Y100Zn10Cu290O681,55.0,0.0
100,Y1Ba2Cu2.8Zn0.2O6.79,,3.82,3.889,11.68,45.0,Ba200Y100Zn20(Cu40O97)7,45.0,0.0
101,Y1Ba2Cu2.7Zn0.3O6.74,,3.82,3.893,11.68,45.0,Ba100Y50Zn15Cu135O337,45.0,0.0
102,Y1Ba2Cu3O6.85,,3.815,3.882,11.67,92.0,Ba40Y20Cu60O137,87.33636363636364,15.0
103,Y1Ba2Cu3O7,,,,,91.3,Ba2YCu3O7,90.18623188405797,45.5
104,Ho1Ba2Cu3O7,,,,,92.1,Ba2HoCu3O7,92.4,3.700000000000003
105,Sm1Ba2Cu3O7,,,,,92.6,Ba2SmCu3O7,89.48571428571428,23.0
106,Ho1Ba2Cu3O7,,,,,92.1,Ba2HoCu3O7,92.4,3.700000000000003
107,Y1Ba2Cu3O6.8,,,,,79.0,Ba10Y5Cu15O34,82.58636363636364,29.900000000000006
108,La1.8Sr0.2Cu1O4,,,,,35.7,SrLa9(CuO4)5,30.797222222222224,22.6
109,Y1.2Ba0.8Cu1O4,,,,,75.0,Ba4Y6(CuO4)5,75.0,0.0
110,La1.85Sr0.15Cu1O4,,,,,40.0,Sr3La37(CuO4)20,36.01482142857143,22.299999999999997
111,Y1Ba2Cu3O6.98,,,,,92.0,Ba100Y50Cu150O349,89.78888888888888,8.900000000000006
112,Nd1Ba2Cu3O7,,3.873,3.906,11.73,88.0,Ba2NdCu3O7,93.38571428571429,8.0
113,Nd1Ba2Cu3S1O6,,3.879,,11.69,69.0,Ba2NdCu3SO6,69.0,0.0
114,Nd1Ba2Cu3S1O5,,3.897,,11.69,56.0,Ba2NdCu3SO5,56.0,0.0
115,Eu1Ba2Cu3O7,,3.821,3.884,11.61,92.0,Ba2EuCu3O7,90.15833333333335,13.0
116,Eu1Ba2Cu3S1O6,,3.884,,11.65,85.0,Ba2EuCu3SO6,85.0,0.0
117,Gd1Ba2Cu3O7,,3.844,3.897,11.7,92.0,Ba2GdCu3O7,91.4375,18.200000000000003
118,Gd1Ba2Cu3S1O6,,3.887,3.911,11.72,92.0,Ba2GdCu3SO6,92.0,0.0
119,Y1Ba2Cu3O6.89,,,,,92.0,Ba200Y100Cu300O689,86.34,27.39999999999999
120,Y1Ba2Cu3S0.03O7.12,,,,,90.0,Ba200Y100Cu300S3O712,90.0,0.0
121,Y1Ba2Cu3S0.06O7.23,,,,,89.0,Ba200Y100Cu300(S2O241)3,89.0,0.0
122,Y1Ba2Cu3S0.12O7.28,,,,,89.0,Ba50Y25Cu75S3O182,89.0,0.0
123,Gd1Ba2Cu3O6.9,,,,,92.0,Ba20Gd10(Cu10O23)3,92.0,0.0
124,Gd1Ba2Cu2.7Fe0.3O6.9,,,,,41.0,Ba20Gd10Fe3(Cu9O23)3,41.0,0.0
125,Gd1Ba2Cu2.7Co0.3O6.9,,,,,33.0,Ba20Gd10Co3(Cu9O23)3,33.0,0.0
126,Y1Ba2Cu3O6.9,,3.846,3.883,11.661,91.0,Ba20Y10(Cu10O23)3,90.9753947368421,15.0
127,Y1Ba2Cu2.5Ni0.5O7,,3.82,3.883,11.647,52.3,Ba4Y2Cu5NiO14,52.3,0.0
128,La2.8Ba3.2Cu6O14.07,,3.902,,11.713,13.0,Ba320La280(Cu200O469)3,13.0,0.0
129,La2.6Ba3.4Cu6O14.06,,3.903,,11.714,26.0,Ba170La130Cu300O703,26.0,0.0
130,La2.4Ba3.6Cu6O14.01,,3.904,,11.738,39.0,Ba120La80Cu200O467,39.0,0.0
131,La2.2Ba3.8Cu6O13.86,,3.905,,11.758,52.0,Ba190La110(Cu100O231)3,52.0,0.0
132,La2Ba4Cu6O13.8,,3.909,,11.78,65.0,Ba20La10(Cu10O23)3,65.0,0.0
133,Y1La2Ba3Cu6O14.53,,3.861,,11.603,25.6,Ba300La200Y100Cu600O1453,25.6,0.0
134,Y1La1.8Ba3.2Cu6O14.49,,3.875,,11.645,41.9,Ba320La180Y100(Cu200O483)3,41.9,0.0
135,Y1La1.6Ba3.4Cu6O14.38,,3.844,3.877,11.673,53.1,Ba170La80Y50Cu300O719,53.1,0.0
136,Y1La1.4Ba3.6Cu6O14.2,,3.873,3.882,11.668,64.0,Ba18La7Y5Cu30O71,64.0,0.0
137,Y1La1.2Ba3.8Cu6O14.07,,3.852,3.861,11.682,70.4,Ba380La120Y100(Cu200O469)3,70.4,0.0
138,Y1La1Ba4Cu6O13.95,,3.853,3.863,11.687,72.2,Ba80La20Y20(Cu40O93)3,72.2,0.0
139,Y2La1Ba3Cu6O14.17,,3.84,3.849,11.569,28.0,Ba300La100Y200Cu600O1417,28.0,0.0
140,Y2La0.8Ba3.2Cu6O14.2,,3.848,,11.567,46.0,Ba16La4Y10Cu30O71,46.0,0.0
141,Y2La0.6Ba3.4Cu6O14.02,,3.87,,11.647,60.0,Ba170La30Y100Cu300O701,60.0,0.0
142,Y2La0.4Ba3.6Cu6O13.91,,3.812,3.874,11.624,78.0,Ba360La40Y200Cu600O1391,78.0,0.0
143,Y2La0.2Ba3.8Cu6O13.92,,3.81,3.876,11.64,93.0,Ba95La5Y50(Cu25O58)6,93.25,0.5
144,Y2La0.15Ba3.85Cu6O13.99,,,,,93.2,Ba385La15Y200Cu600O1399,93.2,0.0
145,Y2La0.1Ba3.9Cu6O13.94,,,,,90.0,Ba195La5Y100Cu300O697,90.0,0.0
146,Y2Ba4Cu6O13.9,,3.817,3.884,11.666,93.0,Ba40Y20Cu60O139,91.8379411764706,7.5
147,Y1Ba2Cu3O6.94,,3.824,3.89,11.679,97.0,Ba100Y50Cu150O347,92.55714285714285,7.5
148,Y1Ba1.975La0.025Cu3O6.95,,3.82,3.889,11.67,99.0,Ba79LaY40(Cu60O139)2,99.0,0.0
149,Y1Ba1.95La0.05Cu3O6.9,,3.821,3.889,11.672,99.0,Ba39LaY20(Cu10O23)6,99.0,0.0
150,Y1Ba1.925La0.075Cu3O6.9,,3.827,3.885,11.659,99.0,Ba77La3Y40(Cu10O23)12,99.0,0.0
151,Y1Ba1.9La0.1Cu3O6.9,,3.83,3.883,11.653,95.0,Ba19LaY10(Cu10O23)3,88.4,13.200000000000003
152,Y1Ba1.8La0.2Cu3O6.95,,3.839,3.872,11.618,78.0,Ba36La4Y20Cu60O139,78.0,0.0
153,Y1Ba1.7La0.3Cu3O7,,3.858,3.859,11.582,67.0,Ba17La3Y10(Cu3O7)10,59.75,12.200000000000003
154,Y1Ba1.6La0.4Cu3O7.05,,3.858,3.858,11.58,52.0,Ba32La8Y20(Cu20O47)3,52.0,0.0
155,Y1Ba1.5La0.5Cu3O7.08,,3.858,,11.572,38.0,Ba75La25Y50(Cu25O59)6,38.0,0.0
156,Y1Ba2Cu2.8Co0.2O7.04,,,,,53.0,Ba50Y25Co5(Cu35O88)2,53.0,0.0
157,Bi2Sr2Ca2Cu3O,,,,,111.0,Sr2Ca2Cu3Bi2O,112.5,3.0
158,Bi2Sr2Ca1Cu2O,,,,,87.0,Sr2CaCu2Bi2O,87.0,0.0
159,Y1Ba2Cu3O7,,3.822,3.892,11.674,92.0,Ba2YCu3O7,90.18623188405797,45.5
160,Y1Ba2Cu2.97Co0.03O6.96,,3.824,3.889,11.677,92.0,Ba200Y100Co3(Cu99O232)3,92.0,0.0
161,Y1Ba2Cu2.925Co0.075O6.97,,,,,92.0,Ba400Y200Co15Cu585O1394,92.0,0.0
162,Y1Ba2Cu2.85Co0.15O7.03,,3.869,,11.701,65.0,Ba200Y100Co15(Cu15O37)19,65.0,0.0
163,Y1Ba2Cu2.775Co0.225O6.99,,3.873,,11.647,58.0,Ba400Y200Co45(Cu185O466)3,58.0,0.0
164,Y1Ba2Cu2.7Co0.3O7.11,,3.878,,11.648,36.0,Ba200Y100Co30(Cu30O79)9,36.0,0.0
165,Y1Ba2Cu2.94Ni0.06O7.01,,3.835,3.897,11.686,85.0,Ba200Y100Cu294Ni6O701,85.0,0.0
166,Y1Ba2Cu2.85Ni0.15O6.84,,3.832,3.894,11.684,75.0,Ba200Y100Cu285(Ni5O228)3,75.0,0.0
167,Y1Ba2Cu2.7Ni0.3O6.88,,3.827,3.889,11.671,73.0,Ba100Y50Cu135Ni15O344,73.0,0.0
168,Y1Ba2Cu2.4Ni0.6O6.94,,3.822,3.88,11.61,66.0,Ba100Y50Cu120Ni30O347,66.0,0.0
169,La1.94Sr0.06Cu1O3.995,,,,,6.5,Sr12La388Cu200O799,6.5,0.0
170,La1.92Sr0.08Cu1O3.994,,,,,20.3,Sr40La960Cu500O1997,20.3,0.0
171,La1.89Sr0.11Cu1O3.986,,,,,29.2,Sr55La945Cu500O1993,29.2,0.0
172,La1.855Sr0.145Cu1O4,,,,,34.9,Sr29La371(CuO4)200,33.1,2.6999999999999957
173,La1.85Sr0.15Cu1O4,,,,,35.2,Sr3La37(CuO4)20,36.01482142857143,22.299999999999997
174,La1.815Sr0.185Cu1O3.964,,,,,33.2,Sr185La1815(Cu250O991)4,33.2,0.0
175,La1.78Sr0.22Cu1O3.945,,,,,34.8,Sr44La356Cu200O789,34.8,0.0
176,La1.75Sr0.25Cu1O3.921,,,,,19.6,Sr250La1750Cu1000O3921,19.6,0.0
177,La1.73Sr0.27Cu1O3.913,,,,,30.6,Sr270La1730Cu1000O3913,30.6,0.0
178,La1Ba2Cu2.9O6.8,,3.892,3.936,11.814,45.0,Ba20La10Cu29O68,45.0,0.0
179,La1.2Ba1.8Cu3O6.98,,3.895,3.927,11.778,80.0,Ba90La60Cu150O349,80.0,0.0
180,La1.9Ba0.1Cu1O4,,3.785,,13.244,26.9,BaLa19(CuO4)10,28.0,4.0
181,La1.9Sr0.1Cu1O3.98,,3.783,,13.209,29.5,Sr5La95Cu50O199,29.5,0.0
182,La1.85Sr0.15Cu1O3.98,,3.773,,13.224,37.9,Sr15La185(Cu50O199)2,37.9,0.0
183,La1.8Sr0.2Cu1O3.99,,,,,27.5,Sr20La180Cu100O399,27.5,0.0
184,La1.9Ca0.1Cu1O3.967,,3.78,,13.158,20.0,Ca100La1900Cu1000O3967,20.0,0.0
185,La1.85Ca0.15Cu1O3.942,,3.779,,13.166,19.0,Ca75La925Cu500O1971,19.0,0.0
186,La1.8Ca0.2Cu1O3.917,,,,,19.5,Ca200La1800Cu1000O3917,19.5,0.0
187,Y1Ba2Cu3O6.94,,,,,92.5,Ba100Y50Cu150O347,92.55714285714285,7.5
188,Y1Ba2Cu3O6.89,,,,,92.1,Ba200Y100Cu300O689,86.34,27.39999999999999
189,Y1Ba2Cu3O6.84,,,,,91.0,Ba50Y25(Cu25O57)3,82.28333333333333,24.0
190,Y1Ba2Cu3O6.83,,,,,89.3,Ba200Y100Cu300O683,90.43333333333334,2.700000000000003
191,Y1Ba2Cu3O6.75,,,,,92.3,Ba8Y4(Cu4O9)3,75.77222222222221,31.199999999999996
192,Y1Ba2Cu3O6.7,,,,,83.0,Ba20Y10Cu30O67,70.27764705882353,37.0
193,Y1Ba2Cu3O6.4,,,,,33.0,Ba10Y5Cu15O32,32.949999999999996,13.199999999999996
194,Y1Ba2Cu2.955Fe0.045O6.89,,,,,72.0,Ba400Y200Fe9Cu591O1378,72.0,0.0
195,Y1Ba2Cu2.9Fe0.1O6.92,,,,,48.0,Ba100Y50Fe5Cu145O346,62.0,28.0
196,Y1Ba2Cu2.52Al0.48O6.74,,,,,68.0,Ba100Y50Al24Cu126O337,68.0,0.0
197,Y1Ba2Cu2.05Al0.95O6.7,,,,,63.0,Ba40Y20Al19Cu41O134,63.0,0.0
198,Y1Ba2Cu2.095Al0.095O6.81,,,,,83.3,Ba400Y200Al19Cu419O1362,83.3,0.0
199,Y1Ba2Cu2.98Zr0.02O6.84,,,,,90.2,Ba100Y50ZrCu149O342,90.2,0.0
200,Y1Ba2Cu2.94Zr0.06O6.81,,,,,92.3,Ba200Y100Zr6(Cu98O227)3,92.3,0.0
201,Y1Ba2Cu2.98Zr0.2O6.75,,,,,89.8,Ba200Y100Zr20Cu298O675,89.8,0.0
202,Eu1Ba2Cu3O6.76,,,,,77.0,Ba50Eu25Cu75O169,77.0,0.0
203,Eu1Ba2Cu3O6.88,,,,,94.0,Ba50Eu25Cu75O172,94.0,0.0
204,Y1Ba2Cu2.98Fe0.02O6.93,,,,,89.0,Ba200Y100Fe2Cu298O693,90.4,2.799999999999997
205,Y1Ba2Cu2.994Zn0.006O6.63,,,,,60.0,Ba1000Y500Zn3(Cu499O1105)3,60.0,0.0
206,Eu0.1La1.7Sr0.2Cu1O4,,,,,33.0,Sr2La17Eu(CuO4)10,33.0,0.0
207,Sm1Ba2Cu3O6.85,,3.858,3.909,11.754,92.8,Ba40Sm20Cu60O137,79.3,38.099999999999994
208,Sm1.05Ba1.95Cu3O6.87,,3.853,3.903,11.743,89.75,Ba65Sm35Cu100O229,89.75,0.0
209,Sm1.15Ba1.85Cu3O6.95,,3.859,3.902,11.741,77.3,Ba37Sm23Cu60O139,77.3,0.0
210,Sm1.2Ba1.8Cu3O7.01,,3.87,3.88,11.658,56.5,Ba180Sm120Cu300O701,56.5,0.0
211,Sm1.28Ba1.72Cu3O7.03,,,,11.639,43.6,Ba172Sm128Cu300O703,43.6,0.0
212,Sm1.35Ba1.65Cu3O7.07,,,,11.639,26.2,Ba165Sm135Cu300O707,26.2,0.0
213,Y1Ba2Cu3O6.75,,,,,89.1,Ba8Y4(Cu4O9)3,75.77222222222221,31.199999999999996
214,Y1Ba2Cu3O6.72,,,,,62.0,Ba50Y25(Cu25O56)3,72.07142857142857,35.400000000000006
215,Y1Ba2Cu3O6.62,,,,,62.0,Ba100Y50Cu150O331,51.825,28.0
216,Bi2Ca1Sr2Cu2O8,,,,,88.5,Sr2CaCu2(BiO4)2,84.95068493150684,39.0
217,Ba0.65K0.35Bi1O3,,,,,23.0,K7Ba13(BiO3)20,28.2,8.8
218,La2Cu1O4.13,,,,,28.0,La200Cu100O413,31.0,6.0
219,La1.9Sr0.1Cu1O4,,,,,26.0,SrLa19(CuO4)10,28.065277777777776,16.1
220,La1.85Sr0.15Cu1O4,,,,,39.0,Sr3La37(CuO4)20,36.01482142857143,22.299999999999997
221,La1.75Sr0.25Cu1O4,,,,,30.0,SrLa7(CuO4)4,17.071428571428573,24.0
222,Y1Ba2Cu3O6.8,,,,,92.0,Ba10Y5Cu15O34,82.58636363636364,29.900000000000006
223,Y1Ba2Cu3O7,,,,,91.0,Ba2YCu3O7,90.18623188405797,45.5
224,Y1Ba2Cu3O7,,,,,92.0,Ba2YCu3O7,90.18623188405797,45.5
225,Y1Ba2Cu3O7,,,,,91.2,Ba2YCu3O7,90.18623188405797,45.5
226,Bi2Sr1.3Ca0.7Cu1O6.15,,,,,84.0,Sr26Ca14Cu20Bi40O123,84.0,0.0
227,Y1Ba2Cu3O6.9,,3.817,3.884,11.671,91.0,Ba20Y10(Cu10O23)3,90.9753947368421,15.0
228,Y1Ba2Cu3O6.55,,3.82,3.89,11.714,89.0,Ba40Y20Cu60O131,63.370000000000005,34.9
229,Ba0.6K0.4Bi1O3,,,,,31.5,K2Ba3(BiO3)5,27.589583333333337,16.0
230,Y1Ba2Cu3O7,,,,,92.0,Ba2YCu3O7,90.18623188405797,45.5
231,Y1Ba2Cu2.85Ag0.15O7,,,,,90.0,Ba40Y20Cu57Ag3O140,90.0,0.0
232,Y1Ba2Cu3O6.9,,,,,90.6,Ba20Y10(Cu10O23)3,90.9753947368421,15.0
233,Y1Ba2Cu3O6.82,,,,,91.2,Ba100Y50Cu150O341,88.64999999999999,8.0
234,Y1Ba2Cu3O6.66,,,,,88.9,Ba100Y50(Cu50O111)3,64.132,38.900000000000006
235,Y1Ba2Cu3O6.47,,,,,43.6,Ba200Y100Cu300O647,47.5,7.799999999999997
236,Y1Ba2Cu3O6.46,,,,,45.0,Ba100Y50Cu150O323,45.0,0.0
237,Tl1Sr2Ca0.5Sm0.5Cu2O6.75,,3.817,,12.054,37.6,Sr8Ca2Sm2Tl4Cu8O27,37.6,0.0
238,Tl1Ba1.1La0.9Cu1O5,,3.84,,9.054,39.6,Ba11La9Tl10(CuO5)10,39.0,1.2000000000000028
239,Tl1Ba1.2La0.8Cu1O5,,3.834,,9.107,41.1,Ba6La4Tl5(CuO5)5,42.025,22.0
240,Y1Ba2Cu3O6.86,,3.818,3.891,11.674,91.0,Ba100Y50Cu150O343,87.5,7.0
241,Y1Ba2Cu3O6.96,,,,,85.0,Ba50Y25(Cu25O58)3,90.25588235294117,7.299999999999997
242,La1Ba1Ca1Cu3O6.98,,3.87,,11.61,76.35,Ba50Ca50La50Cu150O349,76.35,0.0
243,Er1Ba2Cu3O6.15,,3.839,3.868,11.762,35.0,Ba40Er20(Cu20O41)3,35.0,0.0
244,Er1Ba2Cu3O6.34,,3.836,3.864,11.754,20.0,Ba100Er50Cu150O317,20.0,0.0
245,Er1Ba2Cu3O6.31,,3.822,3.876,11.713,55.0,Ba200Er100Cu300O631,55.0,0.0
246,Er1Ba2Cu3O6.67,,3.812,3.89,11.67,85.0,Ba200Er100Cu300O667,85.0,0.0
247,Er1Ba2Cu3O6.91,,3.814,3.887,11.661,92.0,Ba200Er100Cu300O691,92.0,0.0
248,Ba0.6K0.4Bi1O3,,4.285,,,28.9,K2Ba3(BiO3)5,27.589583333333337,16.0
249,La1.9Sr0.1Cu1O4,,,,,26.2,SrLa19(CuO4)10,28.065277777777776,16.1
250,La1.85Sr0.15Cu1O4,,,,,28.6,Sr3La37(CuO4)20,36.01482142857143,22.299999999999997
251,La1.8Sr0.2Cu1O4,,,,,18.9,SrLa9(CuO4)5,30.797222222222224,22.6
252,La1.7Sr0.3Cu1O4,,,,,15.2,Sr3La17(CuO4)10,14.5,9.3
253,Y1Ba2Cu3O6.962,,3.82,3.886,11.68,92.2,Ba1000Y500Cu1500O3481,92.15,0.10000000000000853
254,Y1Ba2La1.94Cu3O6.963,,3.818,3.887,11.669,91.8,Ba2000La1940Y1000(Cu1000O2321)3,91.8,0.0
255,Y1Ba1.92La0.08Cu3O6.965,,3.817,3.887,11.664,92.6,Ba384La16Y200Cu600O1393,92.6,0.0
256,Y1Ba1.9La0.1Cu3O6.975,,3.816,3.887,11.664,93.9,Ba76La4Y40(Cu40O93)3,93.9,0.0
257,Y1Ba1.86La0.14Cu3O6.98,,3.818,3.887,11.651,89.4,Ba93La7Y50Cu150O349,89.4,0.0
258,Y1Ba1.8La0.2Cu3O7.013,,3.821,3.886,11.643,80.5,Ba1800La200Y1000Cu3000O7013,80.5,0.0
259,Y1Ba1.76La0.24Cu3O7.024,,3.823,3.883,11.636,73.4,Ba220La30Y125Cu375O878,73.4,0.0
260,Y1Ba1.7La0.3Cu3O7.059,,3.837,3.869,11.618,61.4,Ba1700La300Y1000(Cu1000O2353)3,61.4,0.0
261,Y1Ba1.66La0.34Cu3O7.073,,3.851,3.859,11.597,56.0,Ba1660La340Y1000Cu3000O7073,56.0,0.0
262,Y1Ba1.6La0.4Cu3O7.083,,3.855,,11.581,49.4,Ba1600La400Y1000(Cu1000O2361)3,49.4,0.0
263,Y1Ba1.54La0.46Cu3O7.118,,3.856,,11.566,44.1,Ba770La230Y500Cu1500O3559,44.1,0.0
264,Y1Ba2Cu2.95Co0.05O6.88,,3.832,3.884,11.687,91.2,Ba200Y100Co5Cu295O688,91.2,0.0
265,Y1Ba2Cu2.9Co0.1O6.89,,3.866,,11.674,55.3,Ba200Y100Co10Cu290O689,55.3,0.0
266,Y1Ba2Cu2.7Co0.3O6.93,,3.875,,11.683,16.9,Ba200Y100Co30(Cu30O77)9,16.9,0.0
267,Y1Ba2Cu2.82Fe0.18O7,,,,,74.0,Ba100Y50Fe9Cu141O350,74.0,0.0
268,Y1Ba2Cu2.64Fe0.36O7,,,,,32.0,Ba50Y25Fe9Cu66O175,32.0,0.0
269,Gd1Ba2Cu2.64Fe0.36O6.99,,3.891,,11.679,21.0,Ba200Gd100Fe36(Cu88O233)3,21.0,0.0
270,Gd1Ba2Cu3O6.99,,3.84,3.904,11.71,94.0,Ba200Gd100(Cu100O233)3,92.45,3.0999999999999943
271,Gd1Ba2Cu2.91Fe0.09O6.94,,3.878,,11.71,75.0,Ba200Gd100Fe9Cu291O694,75.0,0.0
272,Gd1Ba2Cu2.82Fe0.18O6.91,,3.88,,11.672,41.0,Ba200Gd100Fe18Cu282O691,41.0,0.0
273,Gd1Ba2Cu2.73Fe0.27O6.98,,3.887,,11.699,40.0,Ba200Gd100Fe27Cu273O698,40.0,0.0
274,Sm1Ba2Cu3O7,,3.853,3.908,11.73,88.1,Ba2SmCu3O7,89.48571428571428,23.0
275,Y1Ba2Cu3O6.96,,,,,88.1,Ba50Y25(Cu25O58)3,90.25588235294117,7.299999999999997
276,La1.8Sr0.2Cu1O3.95,,,,,30.4,Sr4La36Cu20O79,29.7,1.3999999999999986
277,Y1Ba2Cu3O6.45,,,,11.75,40.0,Ba40Y20(Cu20O43)3,39.409375,32.5
278,Y1Ba2Cu3O6.5,,,,11.73,20.0,Ba4Y2Cu6O13,47.13846153846154,38.8
279,Y1Ba2Cu3O6.8,,,,11.7,83.0,Ba10Y5Cu15O34,82.58636363636364,29.900000000000006
280,Y1Ba2Cu3O6.8,,,,,91.4,Ba10Y5Cu15O34,82.58636363636364,29.900000000000006
281,Y1Ba2Cu3O6.95,,3.82,3.889,11.676,89.0,Ba40Y20Cu60O139,91.8379411764706,7.5
282,Bi0.7Pb0.3Sr1Ca1Cu1.8O6,,,,37.6,73.0,Sr10Ca10Cu18Bi7(PbO20)3,73.0,0.0
283,Er1Ba2Cu3O6.53,,3.823,3.865,11.694,54.3,Ba200Er100Cu300O653,54.3,0.0
284,Er1Ba2Cu3O6.64,,3.82,3.869,11.676,61.3,Ba50Er25Cu75O166,61.3,0.0
285,Er1Ba2Cu3O6.78,,3.817,3.874,11.653,78.2,Ba100Er50(Cu50O113)3,78.2,0.0
286,Er1Ba2Cu3O6.87,,3.812,3.877,11.65,94.5,Ba200Er100(Cu100O229)3,94.5,0.0
287,Er1Ba2Cu3O7,,3.803,3.873,11.62,92.5,Ba2ErCu3O7,92.025,3.5999999999999943
288,Y1Ba2Cu3O6.96,,3.831,3.875,11.646,88.5,Ba50Y25(Cu25O58)3,90.25588235294117,7.299999999999997
289,Y0.9Pr0.1Ba2Cu3O6.91,,3.839,3.879,11.668,81.0,Ba200Pr10Y90Cu300O691,81.0,0.0
290,Y0.8Pr0.2Ba2Cu3O6.91,,3.845,3.879,11.662,62.7,Ba200Pr20Y80Cu300O691,62.7,0.0
291,Y0.7Pr0.3Ba2Cu3O6.88,,3.847,3.883,11.672,47.5,Ba100Pr15Y35(Cu75O172)2,47.5,0.0
292,Y0.65Pr0.35Ba2Cu3O7.01,,3.857,3.882,11.652,44.5,Ba200Pr35Y65Cu300O701,44.5,0.0
293,Y0.6Pr0.4Ba2Cu3O6.9,,3.856,3.882,11.662,32.0,Ba20Pr4Y6(Cu10O23)3,32.0,0.0
294,Y0.55Pr0.45Ba2Cu3O7.01,,3.859,3.882,11.655,29.2,Ba200Pr45Y55Cu300O701,29.2,0.0
295,Y1Ba2Cu3O7,,,,,92.1,Ba2YCu3O7,90.18623188405797,45.5
296,Eu1Ba2Cu3O7,,,,,92.15,Ba2EuCu3O7,90.15833333333335,13.0
297,Y1Ba2Cu3O7,,,,,90.0,Ba2YCu3O7,90.18623188405797,45.5
298,Y1Ba2Cu3O7,,,,,92.1,Ba2YCu3O7,90.18623188405797,45.5
299,Y1Ba2Cu3O7.1,,,,,91.3,Ba20Y10Cu30O71,91.65,0.7000000000000028
300,Y1Ba2Cu3O7,,,,,89.9,Ba2YCu3O7,90.18623188405797,45.5
301,Y1Ba2Cu3O7,,,,,91.6,Ba2YCu3O7,90.18623188405797,45.5
302,La1.85Sr0.15Cu1O4,,,,,35.0,Sr3La37(CuO4)20,36.01482142857143,22.299999999999997
303,Y1Ba2Cu3O7,,,,,92.0,Ba2YCu3O7,90.18623188405797,45.5
304,Ba0.6K0.4Bi1O3,,,,,29.0,K2Ba3(BiO3)5,27.589583333333337,16.0
305,La1Ba2Cu2.9O6.82,,3.894,3.937,11.816,45.0,Ba100La50Cu145O341,45.0,0.0
306,La1Ba2Cu3O6.85,,3.893,3.938,11.818,93.0,Ba40La20Cu60O137,93.0,0.0
307,Y1Ba2Cu3O6.9,,,,,92.0,Ba20Y10(Cu10O23)3,90.9753947368421,15.0
308,Y1Ba2Cu2.9Zn0.1O6.94,,,,,57.0,Ba100Y50Zn5Cu145O347,56.95,0.10000000000000142
309,Y1Ba2Cu2.9Al0.1O7.1,,,,,85.0,Ba20Y10AlCu29O71,85.0,0.0
310,Y1Ba2Cu2.9Sn0.1O7.28,,,,,90.0,Ba100Y50Cu145Sn5O364,90.0,0.0
311,La2Cu1O4,,,,,21.5,La2CuO4,33.08,19.700000000000003
312,La1.88Ba0.12Cu1O4,,,,,35.0,Ba3La47(CuO4)25,21.625,25.5
313,La1.84Sr0.16Cu1O4,,,,,37.0,Sr4La46(CuO4)25,35.48333333333333,16.699999999999996
314,La1.84Sr0.16Cu0.987Ni0.013O4,,,,,25.0,Sr160La1840Cu987Ni13O4000,25.0,0.0
315,La1.84Sr0.16Cu0.975Ni0.025O4,,,,,15.0,Sr32La368Cu195(NiO160)5,15.0,0.0
316,Bi4Ca3Sr3Cu4O16,,,,,84.5,Sr3Ca3Cu4(BiO4)4,88.16666666666667,9.0
317,Bi4Ca3Sr3Cu4O16,,,,,93.5,Sr3Ca3Cu4(BiO4)4,88.16666666666667,9.0
318,Bi4Ca3Sr3Cu4O16,,,,,86.5,Sr3Ca3Cu4(BiO4)4,88.16666666666667,9.0
319,Li0.9Mo6O17,,,,,1.7,Li9(Mo6O17)10,3.47,8.44
320,Y1Ba2Cu3O7,,,,,92.0,Ba2YCu3O7,90.18623188405797,45.5
321,Y1Ba2Cu3O7.1,,3.824,3.888,11.679,92.0,Ba20Y10Cu30O71,91.65,0.7000000000000028
322,Y1Ba2Cu3O7,,,,,90.0,Ba2YCu3O7,90.18623188405797,45.5
323,Ba1Pb0.8Bi0.2O3,,,,,9.5,Ba5BiPb4O15,9.75,0.75
324,Y1Ba2Cu3O6.94,,3.825,3.889,11.674,95.0,Ba100Y50Cu150O347,92.55714285714285,7.5
325,Y1Ba2Cu3O7,,3.822,3.891,11.677,91.8,Ba2YCu3O7,90.18623188405797,45.5
326,Y1Ba2Cu3O6.78,,3.827,3.895,11.722,85.4,Ba100Y50(Cu50O113)3,81.55,18.89999999999999
327,Y1Ba2Cu3O6.76,,3.83,3.898,11.728,77.8,Ba50Y25Cu75O169,77.00750000000001,22.230000000000004
328,Y1Ba2Cu3O6.72,,3.835,3.89,11.716,60.8,Ba50Y25(Cu25O56)3,72.07142857142857,35.400000000000006
329,Y1Ba2Cu3O6.6,,3.831,3.889,11.736,58.9,Ba10Y5(Cu5O11)3,64.38611111111112,50.0
330,Y1Ba2Cu3O6.53,,3.838,3.887,11.747,54.8,Ba200Y100Cu300O653,49.775000000000006,14.799999999999997
331,Y1Ba2Cu3O6.51,,3.845,3.887,11.768,45.4,Ba200Y100(Cu100O217)3,45.4,0.0
332,Y1Ba2Cu3O6.3,,3.851,3.883,11.789,28.0,Ba20Y10(Cu10O21)3,28.0,0.0
333,Y1Ba2Cu2.73Fe0.27O7.1,,3.874,,11.7,69.0,Ba200Y100Fe27Cu273O710,69.0,0.0
334,La1.85Sr0.15Cu1O4,,3.776,,13.237,37.8,Sr3La37(CuO4)20,36.01482142857143,22.299999999999997
335,La1.85Sr0.15Cu0.995Zn0.005O4,,3.777,,13.23,35.1,Sr30La370ZnCu199O800,32.3,5.100000000000001
336,La1.85Sr0.15Cu0.99Zn0.01O4,,3.777,,13.23,30.1,Sr15La185ZnCu99O400,28.360000000000003,3.700000000000003
337,La1.85Sr0.15Cu0.985Zn0.015O4,,3.778,,13.229,22.1,Sr30La370Zn3Cu197O800,20.175,5.5
338,La1.85Sr0.15Cu0.98Zn0.02O4,,3.779,,13.221,6.5,Sr15La185Zn2(Cu49O200)2,14.3,13.5
339,Y1Ba2Cu3O6.41,,,,,22.5,Ba200Y100Cu300O641,22.54,39.4
340,Y1Ba2Cu3O7,,,,,92.5,Ba2YCu3O7,90.18623188405797,45.5
341,Y1Ba2Cu3O6.89,,,,,64.7,Ba200Y100Cu300O689,86.34,27.39999999999999
342,Y1Ba2Cu3O6.67,,,,,52.5,Ba200Y100Cu300O667,58.425,9.0
343,Y1Ba2Cu3O6.56,,,,,50.4,Ba50Y25Cu75O164,54.7,8.600000000000001
344,Y1Ba2Cu3O6.49,,,,,37.5,Ba200Y100Cu300O649,48.515,22.03
345,Y1Ba2Cu3O6.9,,,,,80.0,Ba20Y10(Cu10O23)3,90.9753947368421,15.0
346,Sm1Ba2Cu3O6.944,,,,,94.0,Ba250Sm125Cu375O868,94.0,0.0
347,Sm1.2Ba1.8Cu3O6.965,,,,,47.0,Ba360Sm240Cu600O1393,47.0,0.0
348,Y1Ba2Cu3O6.9,,,,,82.0,Ba20Y10(Cu10O23)3,90.9753947368421,15.0
349,Y1Ba2Cu3O6.95,,,,,89.9,Ba40Y20Cu60O139,91.8379411764706,7.5
350,Y1Ba2Cu3O7,,,,,91.1,Ba2YCu3O7,90.18623188405797,45.5
351,Y1Ba2Cu3O7,,,,,93.15,Ba2YCu3O7,90.18623188405797,45.5
352,Y1Ba2Cu3O7,,3.822,3.888,11.681,91.06,Ba2YCu3O7,90.18623188405797,45.5
353,Y1Ba2Cu2.97Ga0.03O7,,3.835,3.882,11.687,90.88,Ba200Y100Ga3Cu297O700,90.88,0.0
354,Y1Ba2Cu2.94Ga0.06O7,,3.851,3.874,11.681,87.99,Ba100Y50Ga3(Cu21O50)7,87.99,0.0
355,Y1Ba2Cu2.91Ga0.09O7,,3.858,3.866,11.686,83.71,Ba200Y100Ga9Cu291O700,83.71,0.0
356,Y1Ba2Cu2.88Ga0.12O7,,3.861,3.866,11.681,79.89,Ba50Y25Ga3Cu72O175,79.89,0.0
357,Y1Ba2Cu2.85Ga0.15O7,,3.861,3.866,11.684,78.49,Ba40Y20Ga3Cu57O140,78.49,0.0
358,Y1Ba2Cu2.82Ga0.18O7,,3.863,3.863,11.686,79.24,Ba100Y50Ga9Cu141O350,79.24,0.0
359,Y1Ba2Cu2.79Ga0.21O7,,3.864,3.864,11.686,76.91,Ba200Y100Ga21Cu279O700,76.91,0.0
360,Y1Ba2Cu2.76Ga0.24O7,,3.865,3.865,11.683,71.79,Ba50Y25Ga6Cu69O175,71.79,0.0
361,Y1Ba2Cu2.73Ga0.27O7,,3.866,3.866,11.683,67.04,Ba200Y100Ga27(Cu39O100)7,67.04,0.0
362,Y1Ba2Cu2.67Ga0.33O7,,3.866,3.866,11.679,65.64,Ba200Y100Ga33Cu267O700,65.64,0.0
363,Y1Ba2Cu2.61Ga0.39O7,,3.865,3.865,11.677,64.8,Ba200Y100Ga39Cu261O700,64.8,0.0
364,Y1Ba2Cu2.55Ga0.45O7,,3.867,3.867,11.677,65.36,Ba40Y20Ga9Cu51O140,65.36,0.0
365,Y1Ba2Cu2.4Ga0.6O7,,3.868,3.868,11.675,63.31,Ba10Y5Ga3Cu12O35,63.31,0.0
366,Y1Ba2Cu3O7,,3.822,3.888,11.683,89.66,Ba2YCu3O7,90.18623188405797,45.5
367,Y1Ba2Cu2.97Zn0.03O7,,3.827,3.883,11.683,78.21,Ba200Y100Zn3Cu297O700,78.235,8.299999999999997
368,Y1Ba2Cu2.94Zn0.06O7,,3.829,3.883,11.683,67.04,Ba100Y50Zn3(Cu21O50)7,63.11333333333334,9.640000000000008
369,Y1Ba2Cu2.91Zn0.09O7,,3.829,3.883,11.683,55.87,Ba200Y100Zn9Cu291O700,56.25666666666667,1.0300000000000011
370,Y1Ba2Cu2.88Zn0.12O7,,3.834,3.886,11.681,47.02,Ba50Y25Zn3Cu72O175,49.80666666666667,4.979999999999997
371,Y1Ba2Cu2.85Zn0.15O7,,3.833,3.883,11.681,45.53,Ba40Y20Zn3Cu57O140,43.557500000000005,3.530000000000001
372,Y1Ba2Cu2.82Zn0.18O7,,3.833,3.883,11.681,46.18,Ba100Y50Zn9Cu141O350,42.29,7.780000000000001
373,Y1Ba2Cu2.885Zn0.195O7,,3.833,3.885,11.679,32.4,Ba400Y200Zn39Cu577O1400,32.4,0.0
374,Y1Ba2Cu2.79Zn0.21O7,,3.834,3.884,11.68,35.2,Ba200Y100Zn21Cu279O700,28.8,11.000000000000004
375,Y1Ba2Cu2.7Zn0.3O7,,3.837,3.89,11.686,27.0,Ba20Y10Zn3Cu27O70,23.0,8.0
376,Y1Ba2Cu2.76Zn0.24O7,,,,,29.05,Ba50Y25Zn6Cu69O175,21.025,16.05
377,La1.9Sr0.1Cu1O4,,,,,26.2,SrLa19(CuO4)10,28.065277777777776,16.1
378,La1.85Sr0.15Cu1O4,,,,,28.6,Sr3La37(CuO4)20,36.01482142857143,22.299999999999997
379,La1.8Sr0.2Cu1O4,,,,,18.9,SrLa9(CuO4)5,30.797222222222224,22.6
380,La1.7Sr0.3Cu1O4,,,,,15.2,Sr3La17(CuO4)10,14.5,9.3
381,Y1Ba2Cu2.98Ni0.02O7,,,,,91.6,Ba100Y50Cu149NiO350,91.6,0.0
382,Y1Ba2Cu2.95Ni0.05O7,,,,,90.6,Ba40Y20Cu59NiO140,90.6,0.0
383,Y1Ba2Cu2.9Ni0.1O7,,,,,83.0,Ba20Y10Cu29NiO70,82.25,1.5
384,Y1Ba2Cu2.8Ni0.2O7,,,,,79.4,Ba10Y5Cu14NiO35,71.45,15.900000000000006
385,Y1Ba2Cu2.6Ni0.4O7,,,,,71.0,Ba10Y5Cu13Ni2O35,64.5,13.0
386,Bi2Ca1Sr2Cu2O8,,,,,88.0,Sr2CaCu2(BiO4)2,84.95068493150684,39.0
387,Nd1.85Ce0.15Cu1O3.93,,3.95,,12.07,24.0,Ce15Nd185Cu100O393,24.0,0.0
388,Y1Ba2Cu2.6Ni0.4O7,,,,,58.0,Ba10Y5Cu13Ni2O35,64.5,13.0
389,Sm1La0.75Sr0.25Cu1O3.95,,3.859,,12.572,20.0,Sr5La15Sm20Cu20O79,20.0,0.0
390,La1.8Ba0.2Cu1O4,,,,,29.0,BaLa9(CuO4)5,21.382857142857144,23.119999999999997
391,La1.8Sr0.2Cu1O4,,,,,36.0,SrLa9(CuO4)5,30.797222222222224,22.6
392,La1.91Sr0.09Cu1O4,,,,,11.0,Sr9La191(CuO4)100,25.8875,19.0
393,Y1Ba2Cu3O6.9,,,,,92.0,Ba20Y10(Cu10O23)3,90.9753947368421,15.0
394,Y1Ba2Cu3O6.7,,,,,85.4,Ba20Y10Cu30O67,70.27764705882353,37.0
395,La1.925Sr0.075Cu1O4,,,,,21.2,Sr3La77(CuO4)40,18.26666666666667,5.6
396,La1.887Sr0.113Cu1O4,,,,,29.7,Sr113La1887(CuO4)1000,29.7,0.0
397,La1.85Sr0.15Cu1O4,,,,,37.8,Sr3La37(CuO4)20,36.01482142857143,22.299999999999997
398,La1.812Sr0.188Cu1O4,,,,,34.4,Sr47La453(CuO4)250,33.7,1.3999999999999986
399,La1.775Sr0.225Cu1O4,,,,,23.0,Sr9La71(CuO4)40,21.5,3.0
400,La1.737Sr0.263Cu1O4,,,,,8.0,Sr263La1737(CuO4)1000,8.0,0.0
401,Ba0.77K0.23Bi1O3,,,,,28.0,K23Ba77(BiO3)100,28.0,0.0
402,Sm1Ba2Cu3O6.941,,,,,90.7,Ba2000Sm1000Cu3000O6941,90.7,0.0
403,Sm1Ba2Cu3O7,,,,,95.5,Ba2SmCu3O7,89.48571428571428,23.0
404,Sm1Ba2Cu3O6.927,,,,,88.1,Ba2000Sm1000(Cu1000O2309)3,88.1,0.0
405,Sm1Ba2Cu3O6.9,,,,,87.0,Ba20Sm10(Cu10O23)3,87.0,0.0
406,Sm1Ba2Cu3O6.878,,,,,91.1,Ba1000Sm500Cu1500O3439,91.1,0.0
407,Sm1Ba2Cu3O6.813,,,,,83.6,Ba2000Sm1000(Cu1000O2271)3,83.6,0.0
408,Sm1Ba2Cu3O6.773,,,,,87.8,Ba2000Sm1000Cu3000O6773,87.8,0.0
409,Sm1Ba2Cu3O6.734,,,,,67.6,Ba1000Sm500Cu1500O3367,67.6,0.0
410,Sm1Ba2Cu3O6.709,,,,,59.8,Ba2000Sm1000Cu3000O6709,59.8,0.0
411,Sm1Ba2Cu3O6.554,,,,,44.7,Ba1000Sm500Cu1500O3277,44.7,0.0
412,Y1Ba2Cu3O7,,,,,91.5,Ba2YCu3O7,90.18623188405797,45.5
413,Y1Ba1.9Ca0.1Cu3O6.84,,,,,85.0,Ba95Ca5Y50(Cu25O57)6,85.0,0.0
414,Y1Ba1.9Sr0.1Cu3O6.89,,,,,89.0,Ba190Sr10Y100Cu300O689,89.0,0.0
415,Y1Ba2Cu2.975Zn0.025O6.93,,,,,82.8,Ba400Y200Zn5(Cu85O198)7,82.8,0.0
416,Y1Ba2Cu2.95Zn0.05O6.94,,,,,73.9,Ba200Y100Zn5Cu295O694,73.9,0.0
417,Y1Ba2Cu2.925Zn0.075O6.94,,,,,65.0,Ba400Y200Zn15Cu585O1388,65.0,0.0
418,Y1Ba2Cu2.9Zn0.1O6.94,,,,,56.9,Ba100Y50Zn5Cu145O347,56.95,0.10000000000000142
419,Y1Ba2Cu2.8Zn0.2O6.88,,,,,54.7,Ba50Y25Zn5(Cu35O86)2,54.7,0.0
420,Y1Ba2Cu2.7Zn0.3O6.92,,,,,47.2,Ba100Y50Zn15Cu135O346,47.2,0.0
421,Y1Ba2Cu2.975Zn0.025O6.85,,,,,72.85,Ba80Y40ZnCu119O274,72.85,0.0
422,Y1Ba2Cu2.95Zn0.05O6.85,,,,,66.19,Ba40Y20ZnCu59O137,66.19,0.0
423,Y1Ba2Cu2.925Zn0.075O6.85,,,,,63.6,Ba80Y40Zn3Cu117O274,63.6,0.0
424,Y1Ba2Cu2.9Zn0.1O6.85,,,,,50.08,Ba40Y20Zn2Cu58O137,50.08,0.0
425,Y1Ba2Cu2.85Zn0.15O6.85,,,,,47.6,Ba40Y20Zn3Cu57O137,47.6,0.0
426,Y1Ba2Cu2.8Zn0.2O6.85,,,,,30.69,Ba40Y20Zn4Cu56O137,30.69,0.0
427,Y1Ba2Cu2.8Ni0.2O7,,,,,63.5,Ba10Y5Cu14NiO35,71.45,15.900000000000006
428,Y1Ba2Cu2.88Ni0.12O7,,,,,74.3,Ba50Y25Cu72Ni3O175,62.43333333333334,31.299999999999997
429,Y1Ba2Cu2.75Ni0.25O7,,,,,54.0,Ba8Y4Cu11NiO28,58.95,9.899999999999999
430,Y1Ba2Cu2.72Ni0.28O7,,,,,51.0,Ba50Y25Cu68(NiO25)7,51.0,0.0
431,Y1Ba2Cu2.89Co0.11O7,,,,,64.0,Ba200Y100Co11Cu289O700,64.0,0.0
432,Y1Ba2Cu2.82Co0.18O7,,,,,46.0,Ba100Y50Co9Cu141O350,46.0,0.0
433,Bi2Sr2Ca1Cu2O8,,5.4,27.01,30.82,90.0,Sr2CaCu2(BiO4)2,84.95068493150684,39.0
434,Y1Ba1.9K0.1Cu3O6.9,,,,,91.5,KBa19Y10(Cu10O23)3,91.5,0.0
435,La1.8Sr0.2Cu1O4,,,,,37.2,SrLa9(CuO4)5,30.797222222222224,22.6
436,Y1Ba2Cu3O7,,,,,91.0,Ba2YCu3O7,90.18623188405797,45.5
437,Y1Ba2Cu3O7,,,,,92.0,Ba2YCu3O7,90.18623188405797,45.5
438,Y1Ba2Cu3O7,,,,,89.9,Ba2YCu3O7,90.18623188405797,45.5
439,Y1Ba2Cu3O7,,3.818,3.887,11.676,91.4,Ba2YCu3O7,90.18623188405797,45.5
440,Y1Ba2Cu2.97Fe0.03O7,,3.825,3.885,11.683,91.2,Ba200Y100Fe3Cu297O700,86.6,9.200000000000003
441,Y1Ba2Cu2.94Fe0.06O7,,3.834,3.881,11.681,89.3,Ba100Y50Fe3(Cu21O50)7,74.10000000000001,29.299999999999997
442,Y1Ba2Cu2.88Fe0.12O7,,3.863,,11.685,77.3,Ba50Y25Fe3Cu72O175,66.825,25.0
443,Y1Ba2Cu3O7,,,,,90.5,Ba2YCu3O7,90.18623188405797,45.5
444,Y1Ba2Cu3O7,,,,,92.0,Ba2YCu3O7,90.18623188405797,45.5
445,Y1Ba2Cu3O7,,,,,91.5,Ba2YCu3O7,90.18623188405797,45.5
446,Y1Ba2Cu3O7,,,,,95.0,Ba2YCu3O7,90.18623188405797,45.5
447,Y1Ba2Cu3O7,,,,,91.0,Ba2YCu3O7,90.18623188405797,45.5
448,Y1Ba2Cu3O7,,,,,92.0,Ba2YCu3O7,90.18623188405797,45.5
449,Y1Ba2Cu3O7,,3.823,3.895,11.694,91.0,Ba2YCu3O7,90.18623188405797,45.5
450,Y1Ba2Cu3O6.5,,3.834,3.873,11.738,50.0,Ba4Y2Cu6O13,47.13846153846154,38.8
451,Y1Ba2Cu3O6.92,,,,,91.0,Ba50Y25Cu75O173,91.61428571428571,2.4000000000000057
452,Y1Ba2Cu3O6.66,,,,,50.0,Ba100Y50(Cu50O111)3,64.132,38.900000000000006
453,Y1Ba2Cu3O6.95,,3.824,3.886,11.676,91.0,Ba40Y20Cu60O139,91.8379411764706,7.5
454,Y1Ba2Cu3O7,,,,,92.0,Ba2YCu3O7,90.18623188405797,45.5
455,Ba0.6K0.4Bi1O3,,4.29,,,27.0,K2Ba3(BiO3)5,27.589583333333337,16.0
456,La1.8Sr0.2Cu1O4,,,,,41.5,SrLa9(CuO4)5,30.797222222222224,22.6
457,La1.85Ba0.15Cu1O4,,,,,29.0,Ba3La37(CuO4)20,28.82,2.0
458,Bi2Sr2Ca1Cu2O8,,,,,98.0,Sr2CaCu2(BiO4)2,84.95068493150684,39.0
459,Bi2Sr2Ca6Cu8O19,,,,,80.0,Sr2Ca6Cu8Bi2O19,80.0,0.0
460,Bi2Sr2Ca1Cu2O8,,,,,84.0,Sr2CaCu2(BiO4)2,84.95068493150684,39.0
461,Bi2Sr2Ca1Cu2O8,,,,,84.0,Sr2CaCu2(BiO4)2,84.95068493150684,39.0
462,Bi2Sr2Ca2Cu4O11,,,,,95.0,Sr2Ca2Cu4Bi2O11,95.0,0.0
463,Tl1Ba1Ca1Cu2O5.5,,,,,114.0,Ba2Ca2Tl2Cu4O11,114.0,0.0
464,Bi2.15Sr1.68Ca1.17Cu2O8,,,,,80.0,Sr168Ca117Cu200(Bi43O160)5,80.0,0.0
465,Tl2Ba2Ca1Cu2O7.876,,,,,110.0,Ba500Ca250Tl500Cu500O1969,110.0,0.0
466,Tl2Ba2Ca1Cu2O7.833,,,,,112.0,Ba2000Ca1000Tl2000Cu2000O7833,112.0,0.0
467,Tl2Ba2Ca1Cu2O8,,,,,87.0,Ba2CaTl2(CuO4)2,105.2875,27.099999999999994
468,Tl2Ba2Ca1Cu2O7.984,,,,,92.0,Ba250Ca125Tl250(Cu125O499)2,91.0,2.0
469,Tl2Ba2Ca1Cu2O7.978,,,,,95.0,Ba1000Ca500Tl1000Cu1000O3989,95.0,0.0
470,Tl2Ba2Ca1Cu2O7.958,,,,,107.0,Ba1000Ca500Tl1000Cu1000O3979,107.0,0.0
471,Tl2Ba2Ca1Cu2O7.946,,,,,107.0,Ba1000Ca500Tl1000Cu1000O3973,107.0,0.0
472,Tl2Ba2Ca2Cu3O10,,,,,115.0,Ba2Ca2Tl2Cu3O10,117.88076923076923,20.0
473,Tl2Ba2Ca2Cu3O9.964,,,,,112.0,Ba500Ca500Tl500Cu750O2491,112.0,0.0
474,Tl2Ba2Ca2Cu3O9.877,,,,,111.0,Ba2000Ca2000Tl2000Cu3000O9877,111.0,0.0
475,Tl2Ba2Ca2Cu3O9.841,,,,,110.0,Ba2000Ca2000Tl2000Cu3000O9841,110.0,0.0
476,Bi2Sr2Ca1Cu2O8,,,,30.86,85.0,Sr2CaCu2(BiO4)2,84.95068493150684,39.0
477,Tl2Ba2Cu1O5.989,,,,23.15,10.0,Ba2000Tl2000Cu1000O5989,10.0,0.0
478,Y1Ba2Cu3O6.29,,3.842,3.872,11.767,21.9,Ba200Y100Cu300O629,21.9,0.0
479,Y1Ba2Cu3O6.34,,3.838,3.875,11.747,23.5,Ba100Y50Cu150O317,23.5,0.0
480,Y1Ba2Cu3O6.43,,3.837,3.875,11.747,26.4,Ba200Y100Cu300O643,30.7,8.600000000000001
481,Y1Ba2Cu3O6.5,,3.831,3.879,11.738,50.1,Ba4Y2Cu6O13,47.13846153846154,38.8
482,Y1Ba2Cu3O6.54,,3.831,3.876,11.732,54.0,Ba100Y50(Cu50O109)3,52.06666666666666,18.0
483,Y1Ba2Cu3O6.58,,3.829,3.88,11.723,56.3,Ba100Y50Cu150O329,52.4,13.899999999999999
484,Y1Ba2Cu3O6.64,,3.826,3.882,11.719,59.7,Ba50Y25Cu75O166,59.53333333333333,5.600000000000001
485,Y1Ba2Cu3O6.72,,3.824,3.881,11.707,85.0,Ba50Y25(Cu25O56)3,72.07142857142857,35.400000000000006
486,Y1Ba2Cu3O6.8,,3.82,3.884,11.697,93.9,Ba10Y5Cu15O34,82.58636363636364,29.900000000000006
487,Y1Ba2Cu3O6.87,,3.818,3.885,11.684,93.2,Ba200Y100(Cu100O229)3,89.33333333333333,20.10000000000001
488,Tl2Ba2Cu1O5.957,,,,23.17,38.0,Ba2000Tl2000Cu1000O5957,38.0,0.0
489,Tl2Ba2Cu1O5.947,,,,23.176,50.0,Ba2000Tl2000Cu1000O5947,50.0,0.0
490,Tl2Ba2Cu1O5.943,,,,23.2,56.0,Ba2000Tl2000Cu1000O5943,56.0,0.0
491,Tl2Ba2Ca1Cu2O7.984,,,,,90.0,Ba250Ca125Tl250(Cu125O499)2,91.0,2.0
492,Tl2Ba2Ca1Cu2O7.978,,,,,95.0,Ba1000Ca500Tl1000Cu1000O3989,95.0,0.0
493,Tl2Ba2Ca1Cu2O7.958,,,,,107.0,Ba1000Ca500Tl1000Cu1000O3979,107.0,0.0
494,Tl2Ba2Ca1Cu2O7.946,,,,,107.0,Ba1000Ca500Tl1000Cu1000O3973,107.0,0.0
495,Tl2Ba2Ca1Cu2O7.876,,,,,110.0,Ba500Ca250Tl500Cu500O1969,110.0,0.0
496,Tl2Ba2Ca1Cu2O7.833,,,,,112.0,Ba2000Ca1000Tl2000Cu2000O7833,112.0,0.0
497,Tl2Ba2Cu1O5.94,,,,,58.0,Ba100Tl100Cu50O297,58.0,0.0
498,Tl2Ba2Cu1O5.929,,,,,70.0,Ba2000Tl2000Cu1000O5929,70.0,0.0
499,Tl2Ba2Cu1O5.912,,,,,82.0,Ba250Tl250Cu125O739,82.0,0.0
500,Tl2Ba2Cu1O5.876,,,,,87.0,Ba500Tl500Cu250O1469,87.0,0.0
501,Tl2Ba2Ca2Cu3O10,,,,,115.0,Ba2Ca2Tl2Cu3O10,117.88076923076923,20.0
502,Tl2Ba2Ca2Cu3O9.964,,,,,112.0,Ba500Ca500Tl500Cu750O2491,112.0,0.0
503,Tl2Ba2Ca2Cu3O9.877,,,,,111.0,Ba2000Ca2000Tl2000Cu3000O9877,111.0,0.0
504,Tl2Ba2Ca2Cu3O9.841,,,,,110.0,Ba2000Ca2000Tl2000Cu3000O9841,110.0,0.0
505,Tl2Ba2Ca1Cu2O8,,,,,87.0,Ba2CaTl2(CuO4)2,105.2875,27.099999999999994
506,Tl2Ba2Cu1O5.963,,3.86,,23.201,53.0,Ba2000Tl2000Cu1000O5963,53.0,0.0
507,Tl2Ba2Cu1O6,,5.455,5.493,23.176,50.0,Ba2Tl2CuO6,60.51578947368422,80.1
508,Bi1.6Pb0.3Sb0.1Sr2Ca2Cu3O10,,5.261,,37.1,109.0,Sr20Ca20Cu30Bi16SbPb3O100,109.0,0.0
509,Ho1Ba2Cu4O8,,,,,78.5,Ba2Ho(CuO2)4,76.87142857142858,10.700000000000003
510,Ho1Ba2Cu4O8,,,,,77.0,Ba2Ho(CuO2)4,76.87142857142858,10.700000000000003
511,Ho0.95Ca0.05Ba2Cu4O8,,,,,81.0,Ba40CaHo19(CuO2)80,81.0,0.0
512,Ho0.9Ca0.1Ba2Cu4O8,,,,,87.0,Ba20CaHo9(CuO2)40,87.0,0.0
513,Ho0.85Ca0.15Ba2Cu4O8,,,,,87.0,Ba40Ca3Ho17(CuO2)80,87.0,0.0
514,Ho0.8Ca0.2Ba2Cu4O8,,,,,87.0,Ba10CaHo4(CuO2)20,87.0,0.0
515,Ho0.7Ca0.3Ba2Cu4O8,,,,,87.0,Ba20Ca3Ho7(CuO2)40,87.0,0.0
516,Y1Ba2Cu4O8,,,,,81.0,Ba2Y(CuO2)4,78.72848101265825,21.0
517,Y0.95Ca0.05Ba2Cu4O8,,,,,84.0,Ba40CaY19(CuO2)80,85.16,5.0
518,Y0.9Ca0.1Ba2Cu4O8,,,,,89.5,Ba20CaY9(CuO2)40,87.625,10.200000000000003
519,Y0.85Ca0.15Ba2Cu4O8,,,,,90.0,Ba40Ca3Y17(CuO2)80,88.9,2.200000000000003
520,Y0.8Ca0.2Ba2Cu4O8,,,,,90.0,Ba10CaY4(CuO2)20,87.8,4.400000000000006
521,Y0.7Ca0.3Ba2Cu4O8,,,,,90.0,Ba20Ca3Y7(CuO2)40,84.75,10.5
522,Bi4Sr4Ca2Cu4O16.25,,5.412,,30.843,82.4,Sr16Ca8Cu16Bi16O65,82.4,0.0
523,Bi4Sr4Ca1.9Tm0.1Cu4O16.28,,5.406,,30.777,83.9,Sr200Ca95Tm5Cu200(Bi100O407)2,83.9,0.0
524,Bi4Sr4Ca1.8Tm0.2Cu4O16.38,,5.403,,30.738,83.9,Sr200Ca90Tm10Cu200Bi200O819,83.9,0.0
525,Bi4Sr4Ca1.5Tm0.5Cu4O16.5,,5.405,,30.671,84.3,Sr8Ca3TmCu8Bi8O33,84.3,0.0
526,Bi4Sr4Ca1Tm1Cu4O16.67,,5.419,,30.452,37.7,Sr400Ca100Tm100Cu400Bi400O1667,37.7,0.0
527,Bi4Sr4Ca0.5Tm1.5Cu4O16.91,,5.423,,30.252,1.5,Sr400Ca50Tm150Cu400Bi400O1691,1.5,0.0
528,Bi4Sr4Ca3Cu4O16.29,,5.404,,30.693,81.0,Sr400Ca300Cu400Bi400O1629,81.0,0.0
529,Bi4Sr3Ca2.9Tm0.1Cu4O16.36,,5.4,,30.667,80.0,Sr150Ca145Tm5Cu200(Bi100O409)2,80.0,0.0
530,Bi4Sr3Ca2.8Tm0.2Cu4O16.41,,5.393,,30.596,83.0,Sr300Ca280Tm20Cu400Bi400O1641,83.0,0.0
531,Bi4Sr3Ca2.5Tm0.5Cu4O16.52,,5.399,,30.465,81.0,Sr150Ca125Tm25Cu200(Bi100O413)2,81.0,0.0
532,Bi4Sr3Ca2Tm1Cu4O16.73,,5.399,,30.309,46.5,Sr300Ca200Tm100Cu400Bi400O1673,46.5,0.0
533,Bi1.7Pb0.3Sr2Ca0.7Y0.3Cu2O8.25,,5.411,5.414,30.471,71.0,Sr40Ca14Y6Cu40Bi34(Pb2O55)3,71.5,1.0
534,Bi1.7Pb0.3Sr2Ca0.7Y0.3Cu2O8.25,,5.409,5.424,30.456,72.0,Sr40Ca14Y6Cu40Bi34(Pb2O55)3,71.5,1.0
535,Bi1.7Pb0.3Sr2Ca0.7Y0.3Cu2O8.26,,5.407,5.411,30.446,73.0,Sr100Ca35Y15Cu100Bi85Pb15O413,73.0,0.0
536,Tl2Ba2Ca1Cu2O8,,3.847,,29.43,113.1,Ba2CaTl2(CuO4)2,105.2875,27.099999999999994
537,Tl1Ba1.2La0.8Cu1O5,,3.848,,9.091,52.0,Ba6La4Tl5(CuO5)5,42.025,22.0
538,Bi2Sr1.5Ca1.5Cu2O8.19,,5.402,5.408,30.699,83.0,Sr150Ca150Cu200Bi200O819,80.75,4.5
539,Bi2Sr1.5Ca1.5Cu2O8.22,,5.396,5.4,30.635,73.0,Sr75Ca75Cu100Bi100O411,73.0,0.0
540,Bi2Sr1.5Ca1.5Cu2O8.25,,5.396,5.404,30.618,67.0,Sr6Ca6Cu8Bi8O33,67.0,0.0
541,Bi2Sr2Ca0.5Y0.5Cu2O8.33,,5.416,5.439,30.43,40.0,Sr200Ca50Y50Cu200Bi200O833,40.0,0.0
542,Bi2Sr2Ca1Cu2O8.23,,5.403,5.407,30.851,70.0,Sr200Ca100Cu200Bi200O823,75.33333333333333,16.0
543,Bi2Sr2Ca0.9Y0.1Cu2O8.23,,5.407,5.416,30.807,90.0,Sr200Ca90Y10Cu200Bi200O823,87.5,5.0
544,Bi2Sr2Ca0.7Y0.3Cu2O8.3,,5.41,5.425,30.619,86.0,Sr20Ca7Y3Cu20Bi20O83,86.0,0.0
545,Bi2Sr2Ca0.65Y0.35Cu2O8.3,,5.412,5.428,30.54,74.0,Sr40Ca13Y7Cu40(Bi20O83)2,74.0,0.0
546,Bi2Sr2Ca0.6Y0.4Cu2O8.29,,5.414,5.431,30.52,64.0,Sr200Ca60Y40Cu200Bi200O829,64.0,0.0
547,Er1Ba2Cu3O7,,,,,92.0,Ba2ErCu3O7,92.025,3.5999999999999943
548,Y1Ba2Cu4O7.8,,3.836,3.872,27.224,77.5,Ba10Y5Cu20O39,77.5,0.0
