Repository: Gashmard/Streamlit_Prediction_Tc

File: SuperCon_Main_Dataset_20562sample.csv (part 2 of 34)
,element,Unit_lattice_constant,lattice_constant_a,lattice_constant_b,lattice_constant_c,Tc,Element_Normalize,Tc_mean,Tc_range
549,Y1Ba1.9Sr0.1Cu4O7.9,,3.823,3.868,27.194,78.0,Ba19SrY10Cu40O79,78.0,0.0
550,Y1Ba1.8Sr0.2Cu4O7.9,,3.82,3.866,27.176,78.0,Ba18Sr2Y10Cu40O79,78.0,0.0
551,Y1Ba1.6Sr0.4Cu4O7.9,,3.805,3.862,27.122,79.0,Ba16Sr4Y10Cu40O79,79.0,0.0
552,Y1Ba1.4Sr0.6Cu4O7.8,,3.802,3.86,27.068,78.5,Ba7Sr3Y5Cu20O39,78.5,0.0
553,Y1Ba1.2Sr0.8Cu4O7.9,,3.799,3.856,27.021,79.0,Ba12Sr8Y10Cu40O79,79.0,0.0
554,Y1Ba2Cu3O6.9,,3.823,3.892,11.684,92.5,Ba20Y10(Cu10O23)3,90.9753947368421,15.0
555,Y1Ba1.8Sr0.2Cu3O6.8,,3.815,3.883,11.656,90.5,Ba9SrY5Cu15O34,90.5,0.0
556,Y1Ba2Cu3O7,,,,,90.0,Ba2YCu3O7,90.18623188405797,45.5
557,Y1Ba2Cu3O7,,,,,93.4,Ba2YCu3O7,90.18623188405797,45.5
558,Y0.95Ca0.05Ba1.6Sr0.4Cu4O7.8,,3.813,3.861,27.13,82.0,Ba32Sr8CaY19(Cu20O39)4,82.0,0.0
559,Y0.9Ca0.1Ba1.6Sr0.4Cu4O7.8,,3.812,3.859,27.155,85.5,Ba16Sr4CaY9(Cu20O39)2,85.5,0.0
560,Y1Ba1.6Sr0.4Cu3O6.8,,3.805,3.875,11.624,88.5,Ba8Sr2Y5Cu15O34,88.5,0.0
561,Y1Ba1.4Sr0.6Cu3O6.8,,3.803,3.869,11.61,86.0,Ba7Sr3Y5Cu15O34,86.0,0.0
562,Y1Ba1.2Sr0.8Cu3O6.8,,3.792,3.859,11.578,86.0,Ba6Sr4Y5Cu15O34,86.0,0.0
563,Y1Ba1Sr1Cu3O6.8,,3.792,3.85,11.553,83.5,Ba5Sr5Y5Cu15O34,67.5,32.0
564,Y1Ba0.8Sr1.2Cu3O6.8,,3.781,3.842,11.527,82.0,Ba4Sr6Y5Cu15O34,82.0,0.0
565,Y1Ba2Cu4O7.96,,,,,86.0,Ba50Y25Cu100O199,86.0,0.0
566,Bi2Sr2Ca1Cu2O8.11,,,,,86.4,Sr200Ca100Cu200Bi200O811,86.45,0.09999999999999432
567,Bi2Sr2Ca1Cu2O8.16,,,,,92.7,Sr50Ca25Cu50(Bi25O102)2,89.21666666666665,7.799999999999997
568,Bi2Sr2Ca1Cu2O8.19,,,,,88.0,Sr200Ca100Cu200Bi200O819,89.26666666666667,5.6000000000000085
569,Bi2Sr2Ca1Cu2O8.22,,,,,78.5,Sr100Ca50Cu100Bi100O411,80.025,4.400000000000006
570,Tl2Ba2Cu1O6.1,,,,,92.4,Ba20Tl20Cu10O61,92.45,0.09999999999999432
571,Tl2Ba2Cu1O6.12,,,,,87.8,Ba50Tl50Cu25O153,87.8,0.0
572,Tl2Ba2Cu1O6.16,,,,,64.9,Ba50Tl50Cu25O154,64.9,0.0
573,Tl2Ba2Cu1O6.19,,,,,45.3,Ba200Tl200Cu100O619,45.3,0.0
574,Y1Ba2Cu4O7.986,,3.841,3.871,27.24,80.0,Ba1000Y500Cu2000O3993,79.6,0.7999999999999972
575,Bi4Sr3Ca2Y1Cu4O16,,,,,43.5,Sr3Ca2YCu4(BiO4)4,43.5,0.0
576,Bi4Sr3Ca1.6Y1.4Cu4O16,,,,,79.8,Sr15Ca8Y7Cu20(BiO4)20,79.8,0.0
577,Bi4Sr3Ca1.5Y1.5Cu4O16,,,,,86.1,Sr6Ca3Y3Cu8(BiO4)8,86.1,0.0
578,Bi4Sr3Ca1.4Y1.6Cu4O16,,,,,85.8,Sr15Ca7Y8Cu20(BiO4)20,85.8,0.0
579,Bi4Sr3Ca1.2Y1.8Cu4O16,,,,,79.3,Sr15Ca6Y9Cu20(BiO4)20,79.3,0.0
580,Bi4Sr3Ca1Y2Cu4O16,,,,,64.1,Sr3CaY2Cu4(BiO4)4,64.1,0.0
581,Bi2Sr2Ca0.5Y0.5Cu2O8,,,,,41.0,Sr4CaYCu4(BiO4)4,31.5,19.0
582,Bi2Sr2Ca0.6Y0.4Cu2O8,,,,,62.7,Sr10Ca3Y2Cu10(BiO4)10,49.85,25.700000000000003
583,Bi2Sr2Ca0.7Y0.3Cu2O8,,,,,81.4,Sr20Ca7Y3Cu20(BiO4)20,64.7,33.400000000000006
584,Bi2Sr2Ca0.75Y0.25Cu2O8,,,,,89.4,Sr8Ca3YCu8(BiO4)8,89.4,0.0
585,Nd1Ba2Cu3O6.84,,,,,93.0,Ba50Nd25(Cu25O57)3,93.0,0.0
586,Nd1.1Ba1.9Cu3O6.9,,,,,92.0,Ba19Nd11(Cu10O23)3,92.0,0.0
587,Nd1.2Ba1.8Cu3O6.96,,,,,80.0,Ba15Nd10Cu25O58,80.0,0.0
588,Nd1.3Ba1.7Cu3O7,,,,,69.0,Ba17Nd13(Cu3O7)10,69.0,0.0
589,Nd1.4Ba1.6Cu3O7.09,,,,,38.0,Ba160Nd140Cu300O709,38.0,0.0
590,Nd1.5Ba1.5Cu3O7.14,,,,,20.0,Ba25Nd25Cu50O119,20.0,0.0
591,Bi2Sr2Ca0.8Y0.2Cu2O8,,,,,89.6,Sr10Ca4YCu10(BiO4)10,79.8,19.599999999999994
592,Bi2Sr2Ca0.9Y0.1Cu2O8,,,,,76.0,Sr20Ca9YCu20(BiO4)20,76.5,1.0
593,Bi2Sr2Ca1Cu2O8,,,,,71.8,Sr2CaCu2(BiO4)2,84.95068493150684,39.0
594,La1.91Ba0.09Cu1O4,,,,,28.8,Ba9La191(CuO4)100,29.05,0.5
595,La1.87Ba0.13Cu1O4,,,,,4.2,Ba13La187(CuO4)100,6.613333333333333,5.499999999999999
596,La1.84Ba0.16Cu1O4,,,,,28.8,Ba4La46(CuO4)25,28.2,3.6999999999999993
597,La1.78Ba0.22Cu1O4,,,,,32.0,Ba11La89(CuO4)50,18.7,26.6
598,La1.85Sr0.15Cu1O4,,,,,36.4,Sr3La37(CuO4)20,36.01482142857143,22.299999999999997
599,Y1Ba2Cu3O6.7,,,,,60.0,Ba20Y10Cu30O67,70.27764705882353,37.0
600,Ba0.5K0.5Bi1O3,,4.29,,,24.0,KBa(BiO3)2,19.664285714285715,8.5
601,Ho1Ba2Cu3O7,,3.818,3.89,11.669,95.0,Ba2HoCu3O7,92.4,3.700000000000003
602,Y1Ba2Cu3.85O6.85,,,,,93.0,Ba40Y20Cu77O137,93.0,0.0
603,Y1Ba2Cu3O7,,,,,93.0,Ba2YCu3O7,90.18623188405797,45.5
604,Y1Ba2Cu3O7,,,,,93.0,Ba2YCu3O7,90.18623188405797,45.5
605,Y1Ba2Cu3O7,,,,,90.0,Ba2YCu3O7,90.18623188405797,45.5
606,La1.83Sr0.17Cu1O4,,,,,37.0,Sr17La183(CuO4)100,34.82222222222222,17.700000000000003
607,La1.85Sr0.15Cu1O4,,,,,32.0,Sr3La37(CuO4)20,36.01482142857143,22.299999999999997
608,La1.85Sr0.15Cu1O4,,,,,35.0,Sr3La37(CuO4)20,36.01482142857143,22.299999999999997
609,La1.85Ba0.15Cu1O4,,,,,28.0,Ba3La37(CuO4)20,28.82,2.0
610,La1.85Sr0.15Cu1O4,,,,,36.0,Sr3La37(CuO4)20,36.01482142857143,22.299999999999997
611,La1.825Sr0.175Cu1O4,,,,,36.0,Sr7La73(CuO4)40,30.625,12.0
612,La1.8Sr0.2Cu1O4,,,,,30.0,SrLa9(CuO4)5,30.797222222222224,22.6
613,La1.85Sr0.15Cu1O4,,,,,35.0,Sr3La37(CuO4)20,36.01482142857143,22.299999999999997
614,La1.85Sr0.15Cu1O4,,,,,34.0,Sr3La37(CuO4)20,36.01482142857143,22.299999999999997
615,La1.85Sr0.15Cu1O4,,,,,36.0,Sr3La37(CuO4)20,36.01482142857143,22.299999999999997
616,La1.85Ca0.15Cu1O4,,,,,17.0,Ca3La37(CuO4)20,23.424999999999997,17.0
617,Ba1Pb0.8Bi0.2O3,,,,,9.5,Ba5BiPb4O15,9.75,0.75
618,La1.85Sr0.15Cu1O4,,,,,35.0,Sr3La37(CuO4)20,36.01482142857143,22.299999999999997
619,La1.89Sr0.11Cu1O4,,,,,10.0,Sr11La189(CuO4)100,21.266666666666666,19.3
620,La1.85Sr0.15Cu1O4,,,,,33.0,Sr3La37(CuO4)20,36.01482142857143,22.299999999999997
621,Y1Ba2Cu3O7,,,,,92.0,Ba2YCu3O7,90.18623188405797,45.5
622,Y1Ba2Cu3O7,,,,,89.0,Ba2YCu3O7,90.18623188405797,45.5
623,Y1Ba2Cu3O7,,,,,89.0,Ba2YCu3O7,90.18623188405797,45.5
624,Y1Ba2Cu3O7,,,,,89.0,Ba2YCu3O7,90.18623188405797,45.5
625,Bi2Sr2Ca1Cu2O8,,,,,90.0,Sr2CaCu2(BiO4)2,84.95068493150684,39.0
626,Bi2Sr2Ca1Cu2O8,,,,,88.0,Sr2CaCu2(BiO4)2,84.95068493150684,39.0
627,Y1Ba2Cu3O7,,,,,85.0,Ba2YCu3O7,90.18623188405797,45.5
628,Bi2Sr2Ca1Cu2O8,,,,,80.0,Sr2CaCu2(BiO4)2,84.95068493150684,39.0
629,Y1Ba2Cu3O7,,,,,92.0,Ba2YCu3O7,90.18623188405797,45.5
630,Y1Ba2Cu3O7,,,,,92.0,Ba2YCu3O7,90.18623188405797,45.5
631,Y1Ba2Cu3O7,,,,,88.0,Ba2YCu3O7,90.18623188405797,45.5
632,Y1Ba2Cu3O7,,,,,83.0,Ba2YCu3O7,90.18623188405797,45.5
633,Y1Ba2Cu2.7Fe0.3O7.15,,3.865,,11.668,36.0,Ba40Y20Fe6Cu54O143,36.0,0.0
634,Ba0.6K0.4Bi1O3,,,,,16.0,K2Ba3(BiO3)5,27.589583333333337,16.0
635,Tl1Sr1.3Nd0.7Ca1Cu2O7,,3.828,,11.987,81.0,Sr13Ca10Nd7Tl10(Cu2O7)10,81.0,0.0
636,Tl0.5Pb0.5Sr2Ca1Cu2O7,,3.802,,12.107,85.0,Sr4Ca2TlCu4PbO14,82.97999999999999,6.599999999999994
637,Y1Ba2Cu3O7,,,,,92.5,Ba2YCu3O7,90.18623188405797,45.5
638,Ba0.6K0.4Bi1O3,,,,,18.0,K2Ba3(BiO3)5,27.589583333333337,16.0
639,Y1Ba2Cu2.85Zn0.15O6.97,,,,,39.0,Ba200Y100Zn15Cu285O697,39.0,0.0
640,Y1Ba2Cu2.85Zn0.15O6.9,,,,,32.5,Ba40Y20Zn3(Cu19O46)3,32.5,0.0
641,Y1Ba2Cu2.79Zn0.21O6.97,,,,,14.2,Ba200Y100Zn21Cu279O697,14.2,0.0
642,Y1Ba2Cu2.94Zn0.06O6.97,,,,,67.6,Ba200Y100Zn6Cu294O697,67.6,0.0
643,Y1Ba2Cu2.94Zn0.06O6.9,,,,,67.1,Ba100Y50Zn3(Cu49O115)3,73.55,12.900000000000006
644,Y1Ba2Cu2.94Zn0.06O6.76,,,,,41.1,Ba100Y50Zn3Cu147O338,41.1,0.0
645,Y1Ba2Cu2.94Zn0.06O6.59,,,,,18.6,Ba200Y100Zn6Cu294O659,18.75,0.29999999999999716
646,Y1Ba2Cu2.97Zn0.03O6.97,,,,,79.1,Ba200Y100Zn3Cu297O697,79.1,0.0
647,Y1Ba2Cu2.97Zn0.03O6.9,,,,,81.0,Ba200Y100Zn3(Cu99O230)3,81.0,0.0
648,Y1Ba2Cu2.97Zn0.03O6.76,,,,,61.4,Ba200Y100Zn3Cu297O676,61.4,0.0
649,Y1Ba2Cu2.97Zn0.03O6.59,,,,,38.7,Ba200Y100Zn3Cu297O659,38.7,0.0
650,Y1Ba2Cu2.97Zn0.03O6.47,,,,,29.8,Ba200Y100Zn3Cu297O647,29.8,0.0
651,Y1Ba2Cu2.97Zn0.03O6.85,,,,,77.0,Ba200Y100Zn3Cu297O685,77.0,0.0
652,Y1Ba2Cu2.97Zn0.03O6.67,,,,,39.8,Ba200Y100Zn3Cu297O667,39.8,0.0
653,Y1Ba2Cu2.94Zn0.06O6.84,,,,,60.8,Ba100Y50Zn3(Cu49O114)3,60.8,0.0
654,Y1Ba2Cu2.94Zn0.06O6.65,,,,,18.9,Ba200Y100Zn6(Cu42O95)7,18.9,0.0
655,Y1Ba2Cu2.94Zn0.06O6.59,,,,,18.9,Ba200Y100Zn6Cu294O659,18.75,0.29999999999999716
656,Y1Ba2Cu3O6.97,,,,,91.6,Ba200Y100Cu300O697,90.36,2.0999999999999943
657,Y1Ba2Cu3O6.9,,,,,94.1,Ba20Y10(Cu10O23)3,90.9753947368421,15.0
658,Y1Ba2Cu3O6.76,,,,,82.0,Ba50Y25Cu75O169,77.00750000000001,22.230000000000004
659,Y1Ba2Cu3O6.59,,,,,61.2,Ba200Y100Cu300O659,60.76666666666667,1.3000000000000043
660,Y1Ba2Cu3O6.47,,,,,51.4,Ba200Y100Cu300O647,47.5,7.799999999999997
661,Y1Ba2Cu3O6.66,,,,,68.0,Ba100Y50(Cu50O111)3,64.132,38.900000000000006
662,Y1Ba2Cu3O6.33,,,,,18.6,Ba200Y100(Cu100O211)3,18.6,0.0
663,Y1Ba2Cu2.94Ni0.06O6.97,,,,,85.0,Ba200Y100Cu294Ni6O697,85.0,0.0
664,Y1Ba2Cu2.94Ni0.06O6.9,,,,,86.3,Ba100Y50Cu147(NiO115)3,86.3,0.0
665,Y1Ba2Cu2.94Ni0.06O6.78,,,,,64.6,Ba100Y50Cu147(NiO113)3,64.6,0.0
666,Y1Ba2Cu2.94Ni0.06O6.6,,,,,40.1,Ba100Y50Cu147(NiO110)3,40.1,0.0
667,Y1Ba2Cu2.94Ni0.06O6.47,,,,,23.0,Ba200Y100Cu294Ni6O647,23.0,0.0
668,Y1Ba2Cu2.94Ni0.06O6.7,,,,,47.4,Ba100Y50Cu147Ni3O335,47.4,0.0
669,Y1Ba2Cu2.94Ni0.06O6.64,,,,,43.1,Ba100Y50Cu147Ni3O332,43.1,0.0
670,Y1Ba2Cu2.94Ni0.06O6.56,,,,,37.5,Ba100Y50Cu147Ni3O328,37.5,0.0
671,Y1Ba2Cu2.85Ni0.15O6.97,,,,,77.2,Ba200Y100Cu285Ni15O697,77.2,0.0
672,Y1Ba2Cu2.85Ni0.15O6.9,,,,,73.0,Ba40Y20Cu57(NiO46)3,73.0,0.0
673,Y1Ba2Cu2.85Ni0.15O6.78,,,,,41.3,Ba200Y100Cu285(Ni5O226)3,41.3,0.0
674,Y1Ba2Cu2.7Ni0.3O6.97,,,,,60.4,Ba200Y100Cu270Ni30O697,50.2,20.4
675,Y1Ba2Cu2.7Ni0.3O6.9,,,,,46.0,Ba20Y10Cu27(NiO23)3,46.0,0.0
676,Y0.95Pr0.05Ba2Cu3O6.97,,,,,91.5,Ba200Pr5Y95Cu300O697,91.5,0.0
677,Y0.6Pr0.4Ba2Cu3O6.97,,,,,40.0,Ba200Pr40Y60Cu300O697,40.0,0.0
678,Y0.85Ca0.05Pr0.1Ba2Cu3O6.95,,,,,84.6,Ba40CaPr2Y17Cu60O139,84.6,0.0
679,Y0.8Ca0.1Pr0.1Ba2Cu3O6.95,,,,,81.4,Ba40Ca2Pr2Y16Cu60O139,81.4,0.0
680,Y1Ba2Cu3O6.95,,,,,92.2,Ba40Y20Cu60O139,91.8379411764706,7.5
681,Y0.95Pr0.05Ba2Cu3O6.95,,,,,91.5,Ba40PrY19Cu60O139,91.5,0.0
682,Y0.9Pr0.1Ba2Cu3O6.95,,,,,88.1,Ba40Pr2Y18Cu60O139,84.2,9.599999999999994
683,Y0.85Pr0.15Ba2Cu3O6.95,,,,,81.6,Ba40Pr3Y17Cu60O139,81.6,0.0
684,Y0.8Pr0.2Ba2Cu3O6.95,,,,,74.6,Ba40Pr4Y16Cu60O139,68.8,16.099999999999994
685,Y0.83Ca0.02Pr0.15Ba2Cu3O6.95,,,,,83.0,Ba200Ca2Pr15Y83(Cu60O139)5,83.0,0.0
686,Y0.8Ca0.05Pr0.15Ba2Cu3O6.95,,,,,82.7,Ba40CaPr3Y16Cu60O139,82.7,0.0
687,Y0.77Ca0.08Pr0.15Ba2Cu3O6.95,,,,,81.7,Ba200Ca8Pr15Y77(Cu60O139)5,81.7,0.0
688,Y0.75Ca0.1Pr0.15Ba2Cu3O6.95,,,,,79.6,Ba40Ca2Pr3Y15Cu60O139,79.6,0.0
689,Y0.7Ca0.15Pr0.15Ba2Cu3O6.95,,,,,77.6,Ba40Ca3Pr3Y14Cu60O139,77.6,0.0
690,Y0.75Ca0.05Pr0.2Ba2Cu3O6.95,,,,,76.4,Ba40CaPr4Y15Cu60O139,76.4,0.0
691,Y0.7Ca0.1Pr0.2Ba2Cu3O6.95,,,,,77.1,Ba40Ca2Pr4Y14Cu60O139,77.1,0.0
692,Y0.6Ca0.2Pr0.2Ba2Cu3O6.95,,,,,72.9,Ba40Ca4Pr4Y12Cu60O139,72.9,0.0
693,Y0.65Ca0.15Pr0.2Ba2Cu3O6.95,,,,,77.1,Ba40Ca3Pr4Y13Cu60O139,77.1,0.0
694,Tl1Ba2Ca0.9Gd0.1Cu2O7,,3.872,,12.675,91.8,Ba20Ca9GdTl10(Cu2O7)10,91.8,0.0
695,Tl1Ba2Ca0.8Gd0.2Cu2O7,,3.887,,12.63,93.6,Ba10Ca4GdTl5(Cu2O7)5,93.6,0.0
696,Tl1Ba2Ca0.7Gd0.3Cu2O7,,,,,84.5,Ba20Ca7Gd3Tl10(Cu2O7)10,81.25,6.5
697,Tl1Ba2Ca0.9Y0.1Cu2O7,,,,,86.1,Ba20Ca9YTl10(Cu2O7)10,86.1,0.0
698,Tl1Ba2Ca0.8Y0.2Cu2O7,,3.861,,12.729,97.6,Ba10Ca4YTl5(Cu2O7)5,97.6,0.0
699,Tl1Ba2Ca0.65Y0.35Cu2O7,,3.865,,12.649,102.0,Ba40Ca13Y7Tl20(Cu2O7)20,102.0,0.0
700,Tl1Ba2Ca0.6Y0.4Cu2O7,,3.868,,12.623,95.8,Ba10Ca3Y2Tl5(Cu2O7)5,95.8,0.0
701,Tl1Ba2Ca1Cu2O7,,3.847,,12.771,81.6,Ba2CaTlCu2O7,80.8,1.5999999999999943
702,Tl1Ba2Ca0.9Nd0.1Cu2O7,,3.868,,12.729,90.8,Ba20Ca9NdTl10(Cu2O7)10,90.8,0.0
703,Tl1Ba2Ca0.8Nd0.2Cu2O7,,3.888,,12.697,96.3,Ba10Ca4NdTl5(Cu2O7)5,96.3,0.0
704,Tl1Ba2Ca0.7Nd0.3Cu2O7,,3.905,,,95.5,Ba20Ca7Nd3Tl10(Cu2O7)10,95.5,0.0
705,Y1Ba2Cu3O6.8,,3.82,3.886,11.66,89.5,Ba10Y5Cu15O34,82.58636363636364,29.900000000000006
706,Y1Ba2Cu3O6.93,,,,,92.0,Ba200Y100(Cu100O231)3,91.57250000000002,3.799999999999997
707,Y1Ba2Cu2.955Fe0.045O6.93,,,,,91.4,Ba400Y200Fe9(Cu197O462)3,91.4,0.0
708,Y1Ba2Cu2.835Fe0.165O6.98,,3.864,,11.676,69.3,Ba400Y200Fe33Cu567O1396,69.3,0.0
709,Y1Ba2Cu2.745Fe0.255O7.08,,,,,53.0,Ba400Y200Fe51(Cu183O472)3,53.0,0.0
710,Y1Ba2Cu2.64Fe0.36O7.12,,,,,32.0,Ba50Y25Fe9(Cu33O89)2,32.0,0.0
711,Dy1Ba2Cu4O8,,3.846,3.873,27.237,77.2,Ba2Dy(CuO2)4,74.69999999999999,6.200000000000003
712,Er1Ba2Cu4O8,,3.837,3.869,27.23,78.3,Ba2Er(CuO2)4,78.64285714285714,2.299999999999997
713,Tm1Ba2Cu4O8,,3.827,3.864,27.18,78.6,Ba2Tm(CuO2)4,79.28333333333332,1.4000000000000057
714,Y1Ba2Cu4O8,,3.84,3.87,27.231,80.4,Ba2Y(CuO2)4,78.72848101265825,21.0
715,Sm1Ba2Cu4O8,,3.872,3.886,27.308,69.3,Ba2Sm(CuO2)4,69.3,0.0
716,Eu1Ba2Cu4O8,,3.865,3.884,27.279,68.9,Ba2Eu(CuO2)4,70.55,7.0
717,Gd1Ba2Cu4O8,,3.863,3.881,27.259,73.4,Ba2Gd(CuO2)4,72.77142857142857,5.700000000000003
718,Y1Ba2Cu4O8.045,,3.84,3.869,27.23,81.4,Ba400Y200Cu800O1609,81.4,0.0
719,Y1Ba2Cu4O8,,3.837,3.87,27.216,79.7,Ba2Y(CuO2)4,78.72848101265825,21.0
720,Y1Ba2Cu4O8,,3.843,3.872,27.237,80.6,Ba2Y(CuO2)4,78.72848101265825,21.0
721,Ho1Ba2Cu4O8,,3.84,3.87,27.221,77.4,Ba2Ho(CuO2)4,76.87142857142858,10.700000000000003
722,Er1Ba2Cu4O8,,3.836,3.867,27.22,78.0,Ba2Er(CuO2)4,78.64285714285714,2.299999999999997
723,Y1Ba2Cu4O8,,3.835,3.856,27.215,82.9,Ba2Y(CuO2)4,78.72848101265825,21.0
724,Y0.981Ba1.994Ca0.025Cu4O8,,,,27.233,87.1,Ba1994Ca25Y981(CuO2)4000,87.1,0.0
725,Y0.962Ba1.987Ca0.05Cu4O8,,,,27.248,91.5,Ba1987Ca50Y962(CuO2)4000,91.5,0.0
726,Y0.925Ba1.975Ca0.1Cu4O8,,,,27.261,92.3,Ba79Ca4Y37(CuO2)160,92.3,0.0
727,Y0.887Ba1.962Ca0.15Cu4O8,,,,,91.8,Ba1962Ca150Y887(CuO2)4000,91.8,0.0
728,Y0.85Ba1.95Ca0.2Cu4O8,,,,27.262,91.6,Ba39Ca4Y17(CuO2)80,91.6,0.0
729,Y1Ba2Cu4O8.043,,3.841,3.871,27.24,80.0,Ba2000Y1000Cu4000O8043,80.0,0.0
730,Y1Ba2Cu4O8,,,,,74.0,Ba2Y(CuO2)4,78.72848101265825,21.0
731,Y1Ba2Cu4O8,,,,,80.0,Ba2Y(CuO2)4,78.72848101265825,21.0
732,Y1Ba2Cu4O8,,,,,75.0,Ba2Y(CuO2)4,78.72848101265825,21.0
733,La2Cu1O4.13,,3.772,3.816,13.165,34.0,La200Cu100O413,31.0,6.0
734,La2Cu1O4.32,,3.79,3.813,13.181,37.5,La50Cu25O108,37.5,0.0
735,Tl2Ba2Cu1O6,,,,,85.0,Ba2Tl2CuO6,60.51578947368422,80.1
736,La1.85Sr0.15Cu1O4,,,,,37.0,Sr3La37(CuO4)20,36.01482142857143,22.299999999999997
737,La1.85Sr0.15Cu1O4,,,,,37.0,Sr3La37(CuO4)20,36.01482142857143,22.299999999999997
738,La1.8Sr0.2Cu1O4,,,,,39.0,SrLa9(CuO4)5,30.797222222222224,22.6
739,Nd1.85Ce0.15Cu1O4,,,,,22.9,Ce3Nd37(CuO4)20,21.61857142857143,10.499999999999998
740,Nd1.847Ce0.153Cu1O4,,,,,22.5,Ce153Nd1847(CuO4)1000,22.5,0.0
741,Pb2.04Sr2.07Y0.61Ca0.38Cu3O8,,5.383,5.413,15.79,65.0,Sr207Ca38Y61Cu300(Pb51O200)4,65.0,0.0
742,Y0.9Pr0.1Ba2Cu3O6.85,,,,,89.0,Ba40Pr2Y18Cu60O137,75.25,27.5
743,Y0.8Pr0.2Ba2Cu3O6.82,,,,,71.6,Ba100Pr10Y40Cu150O341,71.6,0.0
744,Y0.6Pr0.4Ba2Cu3O6.76,,,,,44.3,Ba50Pr10Y15Cu75O169,34.0,20.599999999999998
745,Y1Ba2Cu2.73Fe0.27O7.1,,,,,69.0,Ba200Y100Fe27Cu273O710,69.0,0.0
746,Pr1.85Th0.15Cu1O3.98,,3.981,,12.214,17.2,Pr185Th15(Cu50O199)2,17.2,0.0
747,Nd1.85Th0.15Cu1O3.98,,3.958,,12.127,17.0,Nd185Th15(Cu50O199)2,17.0,0.0
748,Sm1.85Th0.15Cu1O3.98,,3.932,,11.948,1.8,Sm185Th15(Cu50O199)2,1.8,0.0
749,Pr1.85Ce0.15Cu1O3.98,,3.973,,12.166,19.4,Ce15Pr185(Cu50O199)2,19.15,3.1999999999999993
750,Nd1.85Ce0.15Cu1O3.98,,3.952,,12.091,21.2,Ce15Nd185(Cu50O199)2,19.900000000000002,2.1999999999999993
751,Sm1.85Ce0.15Cu1O3.98,,3.924,,11.909,19.7,Ce15Sm185(Cu50O199)2,19.7,0.0
752,Eu1.85Ce0.15Cu1O3.98,,3.918,,11.85,7.3,Ce15Eu185(Cu50O199)2,7.3,0.0
753,Eu1Ba2Cu3O6.9,,3.844,3.899,11.7,88.0,Ba20Eu10(Cu10O23)3,91.0,6.0
754,La2Cu1FO4,,5.342,5.436,13.192,40.0,La2CuO4F,40.0,0.0
755,Ho1Ba2Cu4O8,,,,,76.0,Ba2Ho(CuO2)4,76.87142857142858,10.700000000000003
756,Y2Ba4Cu7O15,,,,,93.0,Ba4Y2Cu7O15,84.3,20.799999999999997
757,Y0.93Ca0.07Ba2Cu4O8,,,,,89.0,Ba200Ca7Y93(CuO2)400,86.25,5.5
758,Bi1.8Pb0.4Sr1.85Ca2.05Cu3O10.26,,,,,107.0,Sr185Ca205Cu300Bi180(Pb20O513)2,107.0,0.0
759,Y1Ba2Cu4O8,,3.842,3.863,27.19,83.0,Ba2Y(CuO2)4,78.72848101265825,21.0
760,Y0.9Ca0.1Ba2Cu4O8,,3.841,3.864,27.21,91.0,Ba20CaY9(CuO2)40,87.625,10.200000000000003
761,La1.8Sr0.2Cu1O4,,3.774,,13.253,34.2,SrLa9(CuO4)5,30.797222222222224,22.6
762,Bi2Sr2Ca1Cu2O8,,,,,84.0,Sr2CaCu2(BiO4)2,84.95068493150684,39.0
763,Y1Ba2Cu4O8,,3.842,3.863,27.19,82.5,Ba2Y(CuO2)4,78.72848101265825,21.0
764,Y1Ba2Cu3O6.81,,,,,89.5,Ba200Y100(Cu100O227)3,88.4,2.200000000000003
765,Y1Ba2Cu3O6.54,,,,,58.0,Ba100Y50(Cu50O109)3,52.06666666666666,18.0
766,Bi2Sr2Ca0.8Y0.2Cu2O8.26,,3.824,,30.678,92.0,Sr100Ca40Y10Cu100Bi100O413,92.0,0.0
767,Bi2Sr2Ca0.8La0.2Cu2O8.26,,3.831,,30.786,87.9,Sr100Ca40La10Cu100Bi100O413,88.45,1.0999999999999943
768,Bi2Sr2Ca0.8Nd0.2Cu2O8.26,,3.829,,30.752,88.8,Sr100Ca40Nd10Cu100Bi100O413,89.25,0.9000000000000057
769,Bi2Sr2Ca0.8Eu0.2Cu2O8.26,,3.826,,30.688,90.4,Sr100Ca40Eu10Cu100Bi100O413,90.65,0.5
770,Bi2Sr2Ca0.8Gd0.2Cu2O8.26,,3.826,,30.709,89.8,Sr100Ca40Gd10Cu100Bi100O413,89.8,0.0
771,Bi2Sr2Ca0.8Dy0.2Cu2O8.26,,3.824,,30.685,90.8,Sr100Ca40Dy10Cu100Bi100O413,91.25,0.9000000000000057
772,Bi2Sr2Ca0.8Yb0.2Cu2O8.26,,3.821,,30.657,91.2,Sr100Ca40Yb10Cu100Bi100O413,91.65,0.8999999999999915
773,La1.75Ca1.25Cu2O5.99,,,,,47.7,Ca125La175Cu200O599,47.7,0.0
774,Pb2Sr2Y0.5Ca0.5Cu3O8,,5.398,5.434,15.825,78.4,Sr4CaYCu6(PbO4)4,78.4,0.0
775,Pb2Sr2Y0.5Ca0.5Cu3O8.6,,5.408,5.438,15.848,65.0,Sr20Ca5Y5Cu30(Pb10O43)2,65.0,0.0
776,Y1Ba2Cu3O7,,,,,86.0,Ba2YCu3O7,90.18623188405797,45.5
777,La1.85Sr0.15Cu1O4,,,,,35.5,Sr3La37(CuO4)20,36.01482142857143,22.299999999999997
778,Y1Ba2Cu3O7,,,,,90.5,Ba2YCu3O7,90.18623188405797,45.5
779,Y1.04Ba1.96Cu3O6.8,,,,,90.6,Ba49Y26(Cu15O34)5,90.6,0.0
780,Y1Ba2Cu3O6.9,,3.821,3.887,11.666,92.0,Ba20Y10(Cu10O23)3,90.9753947368421,15.0
781,Y1Ba2Cu3O6.7,,3.822,3.881,11.701,56.0,Ba20Y10Cu30O67,70.27764705882353,37.0
782,Y1Ba2Cu3O7,,,,,91.0,Ba2YCu3O7,90.18623188405797,45.5
783,Y1Ba2Cu3O7,,,,,92.0,Ba2YCu3O7,90.18623188405797,45.5
784,Y1Ba2Cu3O6.94,,,,,91.7,Ba100Y50Cu150O347,92.55714285714285,7.5
785,Y1Ba2Cu3O6.85,,,,,90.9,Ba40Y20Cu60O137,87.33636363636364,15.0
786,Y1Ba2Cu3O6.65,,,,,79.3,Ba40Y20Cu60O133,63.449999999999996,23.0
787,Y1Ba2Cu3O6.55,,,,,58.3,Ba40Y20Cu60O131,63.370000000000005,34.9
788,Y1Ba2Cu3O6.45,,,,,52.5,Ba40Y20(Cu20O43)3,39.409375,32.5
789,Y1Ba2Cu3O6.36,,,,,8.3,Ba50Y25(Cu25O53)3,8.3,0.0
790,Er1Ba2Cu3O7,,3.821,3.895,11.705,91.1,Ba2ErCu3O7,92.025,3.5999999999999943
791,Tm1Ba2Cu3O7,,3.844,3.915,11.783,92.1,Ba2TmCu3O7,90.83333333333333,2.0999999999999943
792,Yb1Ba2Cu3O7,,3.828,3.906,11.746,96.1,Ba2YbCu3O7,92.0,8.199999999999989
793,Lu1Ba2Cu3O7,,3.797,3.879,11.663,92.4,Ba2LuCu3O7,87.88571428571429,7.400000000000006
794,Y1Ba2Cu3O7,,3.815,3.891,11.673,94.0,Ba2YCu3O7,90.18623188405797,45.5
795,Sm1Ba2Cu3O7,,3.87,3.893,11.727,73.0,Ba2SmCu3O7,89.48571428571428,23.0
796,Nd1Ba2Cu3O7,,3.869,3.92,11.78,93.5,Ba2NdCu3O7,93.38571428571429,8.0
797,Eu1Ba2Cu3O7,,3.859,3.914,11.753,82.2,Ba2EuCu3O7,90.15833333333335,13.0
798,Gd1Ba2Cu3O7,,3.84,3.914,11.743,95.7,Ba2GdCu3O7,91.4375,18.200000000000003
799,Dy1Ba2Cu3O7,,3.834,3.905,11.726,95.1,Ba2DyCu3O7,85.225,45.099999999999994
800,Ho1Ba2Cu3O7,,3.831,3.897,11.7,91.3,Ba2HoCu3O7,92.4,3.700000000000003
801,Gd1Ba2Cu3O7,,,,,90.0,Ba2GdCu3O7,91.4375,18.200000000000003
802,Y1Ba2Cu3O6.88,,3.824,3.889,11.694,90.6,Ba50Y25Cu75O172,89.62,10.0
803,Tl2Ca2Ba2Cu3O10,,,,,119.95,Ba2Ca2Tl2Cu3O10,117.88076923076923,20.0
804,Th1Ca3Ba1Cu3O9,,,,,124.5,BaCa3Th(CuO3)3,124.5,0.0
805,Bi2Sr2Ca1Cu2O8,,,,,83.0,Sr2CaCu2(BiO4)2,84.95068493150684,39.0
806,Y1Ba2Cu3O6.8,,3.822,3.889,11.712,64.0,Ba10Y5Cu15O34,82.58636363636364,29.900000000000006
807,Y1Ba2Cu3O7,,3.817,3.885,11.681,89.0,Ba2YCu3O7,90.18623188405797,45.5
808,Y1Ba2Cu4O8,,3.842,3.871,27.244,81.0,Ba2Y(CuO2)4,78.72848101265825,21.0
809,Y2Ba4Cu7O15,,,,,92.0,Ba4Y2Cu7O15,84.3,20.799999999999997
810,Y2Ba4Cu7O14.98,,,,,88.0,Ba200Y100(Cu50O107)7,88.0,0.0
811,Y2Ba4Cu7O14.92,,,,,82.0,Ba100Y50Cu175O373,82.0,0.0
812,Y2Ba4Cu7O14.85,,,,,78.0,Ba80Y40Cu140O297,78.0,0.0
813,Y2Ba4Cu7O14.78,,,,,70.0,Ba200Y100Cu350O739,70.0,0.0
814,Y2Ba4Cu7O14.68,,,,,60.0,Ba100Y50Cu175O367,60.0,0.0
815,Y2Ba4Cu7O14.46,,,,,46.0,Ba200Y100Cu350O723,39.05,13.899999999999999
816,Y2Ba4Cu7O14.38,,,,,50.0,Ba200Y100Cu350O719,50.0,0.0
817,Y2Ba4Cu7O14.16,,,,,34.0,Ba100Y50Cu175O354,34.0,0.0
818,Y2Ba4Cu7O14.04,,,,,36.0,Ba100Y50Cu175O351,36.0,0.0
819,Y2Ba4Cu7O14,,,,,30.0,Ba4Y2(CuO2)7,62.25,64.8
820,Bi2Sr2Nd1.64Ce0.36Cu2O10.23,,3.881,,17.93,14.0,Sr200Ce36Nd164Cu200Bi200O1023,14.0,0.0
821,Bi2Sr2Sm1.64Ce0.36Cu2O10.24,,3.863,,17.9,16.0,Sr50Ce9Sm41Cu50(Bi25O128)2,16.0,0.0
822,Bi2Sr2Eu1.64Ce0.36Cu2O10.26,,3.854,,17.88,27.0,Sr100Ce18Eu82Cu100Bi100O513,27.0,0.0
823,Bi2Sr2Gd1.64Ce0.36Cu2O10.24,,3.851,,17.88,34.0,Sr50Ce9Gd41Cu50(Bi25O128)2,34.0,0.0
824,Bi2Sr2Dy1.64Ce0.36Cu2O10.26,,3.844,,17.87,27.0,Sr100Ce18Dy82Cu100Bi100O513,27.0,0.0
825,Bi2Sr2Ho1.64Ce0.36Cu2O10.22,,3.84,,17.86,24.0,Sr100Ce18Ho82Cu100Bi100O511,24.0,0.0
826,Bi2Sr2Y1.64Ce0.36Cu2O10.22,,3.836,,17.85,20.0,Sr100Ce18Y82Cu100Bi100O511,20.0,0.0
827,Tl1Ba2Ca1Cu2O7,,3.85,,12.76,80.0,Ba2CaTlCu2O7,80.8,1.5999999999999943
828,Ba0.6K0.4Bi1O3,,,,,25.5,K2Ba3(BiO3)5,27.589583333333337,16.0
829,Ba0.6K0.4Bi1O3,,,,,25.5,K2Ba3(BiO3)5,27.589583333333337,16.0
830,Y1Ba2Cu3O7,,,,,91.5,Ba2YCu3O7,90.18623188405797,45.5
831,Y1Ba2Cu2.94Ni0.06O7,,,,,83.5,Ba100Y50Cu147Ni3O350,77.6,23.900000000000006
832,Y1Ba2Cu2.94Al0.06O7,,,,,87.0,Ba100Y50Al3(Cu21O50)7,87.0,0.0
833,Tl2Ba2Ca2Cu3O10,,,,,118.5,Ba2Ca2Tl2Cu3O10,117.88076923076923,20.0
834,Tl2Ba2Cu1O6.01,,,,,81.0,Ba200Tl200Cu100O601,81.0,0.0
835,Tl2Ba2Cu1O6.03,,,,,62.0,Ba200Tl200Cu100O603,62.0,0.0
836,Tl2Ba2Cu1O6.05,,,,,47.0,Ba40Tl40Cu20O121,47.0,0.0
837,Tl2Ba2Cu1O6.08,,,,,16.0,Ba50Tl50Cu25O152,16.0,0.0
838,Nd1.86Ce0.14Cu1O3.96,,3.949,,12.089,21.3,Ce7Nd93(Cu25O99)2,21.3,0.0
839,Nd1.85Ce0.15Cu1O3.95,,3.947,,12.1,22.1,Ce3Nd37Cu20O79,22.1,0.0
840,Nd1.84Ce0.16Cu1O3.96,,3.948,,12.077,16.1,Ce4Nd46Cu25O99,16.1,0.0
841,Nd1.83Ce0.17Cu1O4,,,,,9.9,Ce17Nd183(CuO4)100,12.8,5.799999999999999
842,Y1Ba2Cu3O7,,,,,92.5,Ba2YCu3O7,90.18623188405797,45.5
843,Y1Ba2Cu2.97Zn0.03O7,,,,,79.5,Ba200Y100Zn3Cu297O700,78.235,8.299999999999997
844,Y1Ba2Cu2.91Zn0.09O7,,,,,56.0,Ba200Y100Zn9Cu291O700,56.25666666666667,1.0300000000000011
845,Y1Ba2Cu2.85Zn0.15O7,,,,,43.5,Ba40Y20Zn3Cu57O140,43.557500000000005,3.530000000000001
846,Y1Ba2Cu2.79Zn0.21O7,,,,,27.0,Ba200Y100Zn21Cu279O700,28.8,11.000000000000004
847,Y1Ba2Cu2.7Zn0.3O7,,,,,19.0,Ba20Y10Zn3Cu27O70,23.0,8.0
848,Y1Ba2Cu3O7,,,,,85.5,Ba2YCu3O7,90.18623188405797,45.5
849,Y1Ba2Cu4O8,,3.84,3.87,27.227,79.6,Ba2Y(CuO2)4,78.72848101265825,21.0
850,Ba0.65K0.35Bi1O3,,,,,27.0,K7Ba13(BiO3)20,28.2,8.8
851,Ba0.63K0.37Bi1O3,,,,,27.7,K37Ba63(BiO3)100,29.78888888888889,4.300000000000001
852,Ba0.6K0.4Bi1O3,,,,,28.0,K2Ba3(BiO3)5,27.589583333333337,16.0
853,Ba0.55K0.45Bi1O3,,,,,25.6,K9Ba11(BiO3)20,24.525,10.0
854,Nd1.85Th0.15Cu1O4,,3.952,,12.11,22.5,Nd37Th3(CuO4)20,22.5,0.0
855,Nd1.55La0.3Th0.15Cu1O4,,3.961,,12.16,22.0,La6Nd31Th3(CuO4)20,22.0,0.0
856,Nd1.25La0.6Th0.15Cu1O4,,3.97,,12.22,18.0,La12Nd25Th3(CuO4)20,18.0,0.0
857,Nd0.95La0.9Th0.15Cu1O4,,3.981,,12.26,16.0,La18Nd19Th3(CuO4)20,16.0,0.0
858,Nd0.85La1Th0.15Cu1O4,,3.984,,12.28,16.0,La20Nd17Th3(CuO4)20,16.0,0.0
859,Eu1.55La0.3Ce0.15Cu1O4,,3.923,,11.93,10.0,La6Ce3Eu31(CuO4)20,10.0,0.0
860,Eu1.25La0.6Ce0.15Cu1O4,,3.938,,12.02,15.0,La12Ce3Eu25(CuO4)20,15.0,0.0
861,Eu0.95La0.9Ce0.15Cu1O4,,3.952,,12.1,17.5,La18Ce3Eu19(CuO4)20,17.5,0.0
862,Eu0.85La1Ce0.15Cu1O4,,3.958,,12.14,15.0,La20Ce3Eu17(CuO4)20,15.0,0.0
863,Eu0.65La1.2Ce0.15Cu1O4,,3.97,,12.2,11.0,La24Ce3Eu13(CuO4)20,11.0,0.0
864,Nd1.85Ce0.15Cu1O4,,3.944,,12.09,24.0,Ce3Nd37(CuO4)20,21.61857142857143,10.499999999999998
865,Nd1.55La0.3Ce0.15Cu1O4,,3.954,,12.12,25.2,La6Ce3Nd31(CuO4)20,23.35,3.6999999999999993
866,Nd1.25La0.6Ce0.15Cu1O4,,3.963,,12.16,23.0,La12Ce3Nd25(CuO4)20,23.0,0.0
867,Nd0.95La0.9Ce0.15Cu1O4,,3.972,,12.22,22.0,La18Ce3Nd19(CuO4)20,20.2,3.6000000000000014
868,Nd0.85La1Ce0.15Cu1O4,,3.978,,12.25,15.0,La20Ce3Nd17(CuO4)20,11.9,6.199999999999999
869,Y1Ba2Cu4O8,,3.84,3.87,27.231,80.4,Ba2Y(CuO2)4,78.72848101265825,21.0
870,Sm1Ba2Cu4O8,,3.872,3.886,27.308,69.3,Ba2Sm(CuO2)4,69.3,0.0
871,Eu1Ba2Cu4O8,,3.865,3.884,27.279,68.9,Ba2Eu(CuO2)4,70.55,7.0
872,Gd1Ba2Cu4O8,,3.863,3.881,27.259,73.4,Ba2Gd(CuO2)4,72.77142857142857,5.700000000000003
873,Dy1Ba2Cu4O8,,3.846,3.873,27.237,77.2,Ba2Dy(CuO2)4,74.69999999999999,6.200000000000003
874,Ho1Ba2Cu4O8,,3.84,3.87,27.221,77.4,Ba2Ho(CuO2)4,76.87142857142858,10.700000000000003
875,Er1Ba2Cu4O8,,3.837,3.869,27.23,78.3,Ba2Er(CuO2)4,78.64285714285714,2.299999999999997
876,Tm1Ba2Cu4O8,,3.827,3.864,27.18,78.6,Ba2Tm(CuO2)4,79.28333333333332,1.4000000000000057
877,Sm1Ba2Cu3O7,,3.853,3.908,11.73,88.1,Ba2SmCu3O7,89.48571428571428,23.0
878,Nd1.85Ce0.15Cu1O3.93,,,,,24.0,Ce15Nd185Cu100O393,24.0,0.0
879,Nd1.85Ce0.15Cu1O3.98,,,,,19.5,Ce15Nd185(Cu50O199)2,19.900000000000002,2.1999999999999993
880,Y1Ba2Cu3O7,,3.825,3.9,11.66,91.0,Ba2YCu3O7,90.18623188405797,45.5
881,Y0.8Pr0.2Ba2Cu3O7,,3.83,3.905,11.67,67.0,Ba10PrY4(Cu3O7)5,68.53999999999999,17.099999999999994
882,Y0.6Pr0.4Ba2Cu3O7,,3.83,3.921,11.68,35.0,Ba10Pr2Y3(Cu3O7)5,42.25,13.700000000000003
883,Y1Ba2Cu3O6.95,,,,,92.2,Ba40Y20Cu60O139,91.8379411764706,7.5
884,Y0.8Pr0.2Ba2Cu3O6.95,,,,,73.3,Ba40Pr4Y16Cu60O139,68.8,16.099999999999994
885,Y0.7Pr0.3Ba2Cu3O6.95,,,,,62.5,Ba40Pr6Y14Cu60O139,50.9,23.200000000000003
886,Y0.6Pr0.4Ba2Cu3O6.95,,,,,45.3,Ba40Pr8Y12Cu60O139,34.23333333333333,24.9
887,Y0.4Pr0.6Ba2Cu3O6.95,,,,,9.0,Ba40Pr12Y8Cu60O139,9.0,0.0
888,Y1Ba2Cu2.7Fe0.3O7.1,,3.875,,11.68,69.0,Ba20Y10Fe3Cu27O71,69.0,0.0
889,Y0.8Pr0.2Ba2Cu2.7Fe0.3O7.1,,3.879,,11.69,25.0,Ba20Pr2Y8Fe3Cu27O71,25.0,0.0
890,Pr1.85Ce0.15Cu1O4,,,,,19.0,Ce3Pr37(CuO4)20,21.083333333333332,8.299999999999999
891,Eu1.85Ce0.15Cu1O4,,,,,8.0,Ce3Eu37(CuO4)20,7.666666666666667,0.5
892,Y1Ba2Cu3O6.95,,,,,90.0,Ba40Y20Cu60O139,91.8379411764706,7.5
893,Y1Ba2Cu3O6.9,,,,,92.0,Ba20Y10(Cu10O23)3,90.9753947368421,15.0
894,Eu1Ba2Cu3O7,,,,,95.0,Ba2EuCu3O7,90.15833333333335,13.0
895,Gd1Ba2Cu3O6.8,,,,,81.0,Ba10Gd5Cu15O34,81.0,0.0
896,Gd1Ba2Cu3O7,,,,,96.0,Ba2GdCu3O7,91.4375,18.200000000000003
897,Er1Ba2Cu3O7,,,,,92.0,Ba2ErCu3O7,92.025,3.5999999999999943
898,Er1Ba2Cu3O7,,,,,93.0,Ba2ErCu3O7,92.025,3.5999999999999943
899,Bi2Sr2Ca1Cu2O8,,,,,82.0,Sr2CaCu2(BiO4)2,84.95068493150684,39.0
900,Tl2Ba2Ca2Cu3O10,,,,,105.0,Ba2Ca2Tl2Cu3O10,117.88076923076923,20.0
901,Tl1.75Cd0.25Ba2Cu1O6,,3.851,,23.313,88.0,Ba8Tl7Cd(CuO6)4,88.0,0.0
902,Nd1.85Ce0.15Cu1O4,,,,,18.4,Ce3Nd37(CuO4)20,21.61857142857143,10.499999999999998
903,Nd1.85Ce0.15Cu0.999Co0.001O4,,,,,15.5,Ce150Nd1850CoCu999O4000,15.5,0.0
904,Nd1.85Ce0.15Cu0.998Co0.002O4,,,,,14.4,Ce75Nd925CoCu499O2000,15.45,2.0999999999999996
905,Nd1.85Ce0.15Cu0.996Co0.004O4,,,,,9.6,Ce75Nd925Co2(Cu249O1000)2,10.399999999999999,1.5999999999999996
906,Bi1Pb1Sr2Y0.65Ca0.35Cu2O8,,5.395,5.407,30.35,76.0,Sr40Ca7Y13Cu40Bi20(PbO8)20,76.0,0.0
907,Bi1Pb1Sr2Y0.6Ca0.4Cu2O8,,5.391,5.395,30.392,83.0,Sr10Ca2Y3Cu10Bi5(PbO8)5,83.0,0.0
908,Bi1Pb1Sr2Y0.5Ca0.5Cu2O8,,5.389,,30.44,85.0,Sr4CaYCu4Bi2(PbO8)2,85.0,0.0
909,Bi1Pb1Sr2Y0.4Ca0.6Cu2O8,,5.389,,30.463,79.5,Sr10Ca3Y2Cu10Bi5(PbO8)5,79.5,0.0
910,Bi1Pb1Sr2Y0.3Ca0.7Cu2O8,,5.387,,30.535,75.0,Sr20Ca7Y3Cu20Bi10(PbO8)10,75.0,0.0
911,Bi1Pb1Sr1.2La0.2Cu1O6,,5.288,5.4,24.557,24.0,Sr6LaCu5Bi5(PbO6)5,24.0,0.0
912,Bi1Pb1Sr1.26La0.26Cu1O6,,5.283,5.409,24.591,26.0,Sr63La13Cu50Bi50(PbO6)50,26.0,0.0
913,Bi1Pb1Sr1.5La0.5Cu1O6,,5.273,5.419,24.662,16.3,Sr3LaCu2Bi2(PbO6)2,16.3,0.0
914,Bi1Pb1Sr0.12Pr0.12Cu1O6,,5.273,5.407,24.207,11.0,Sr3Pr3Cu25Bi25(PbO6)25,11.0,0.0
915,Bi1Pb1Sr0.2Pr0.2Cu1O6,,5.268,5.418,24.262,15.0,SrPrCu5Bi5(PbO6)5,15.0,0.0
916,Bi1Pb1Sr0.3Pr0.3Cu1O6,,5.263,5.433,24.333,14.0,Sr3Pr3Cu10Bi10(PbO6)10,14.0,0.0
917,La1.94Ba0.04Cu1O4,,,,,4.0,Ba2La97(CuO4)50,4.0,0.0
918,La1.922Ba0.078Cu1O4,,,,,27.0,Ba39La961(CuO4)500,24.95,4.100000000000001
919,La1.906Ba0.094Cu1O4,,,,,32.0,Ba47La953(CuO4)500,32.0,0.0
920,La1.898Ba0.102Cu1O4,,,,,29.0,Ba51La949(CuO4)500,29.0,0.0
921,La1.882Ba0.118Cu1O4,,,,,9.0,Ba59La941(CuO4)500,9.0,0.0
922,La1.858Ba0.142Cu1O4,,,,,29.0,Ba71La929(CuO4)500,29.0,0.0
923,La1.8Ba0.2Cu1O4,,,,,21.0,BaLa9(CuO4)5,21.382857142857144,23.119999999999997
924,La1.76Ba0.24Cu1O4,,,,,14.0,Ba6La44(CuO4)25,14.0,0.0
925,La1.85Sr0.15Cu1O4,,,,,38.0,Sr3La37(CuO4)20,36.01482142857143,22.299999999999997
926,Y1Ba2Cu3O7,,3.82,3.886,11.688,92.1,Ba2YCu3O7,90.18623188405797,45.5
927,Y0.6Eu0.4Ba2Cu3O7,,3.828,3.893,11.696,92.6,Ba10Eu2Y3(Cu3O7)5,92.6,0.0
928,Y0.2Eu0.8Ba2Cu3O7,,3.836,3.896,11.71,93.8,Ba10Eu4Y(Cu3O7)5,93.8,0.0
929,Eu1Ba2Cu3O7,,3.845,3.905,11.719,95.2,Ba2EuCu3O7,90.15833333333335,13.0
930,Y1Ba2Cu3O6.93,,3.818,3.884,11.683,91.0,Ba200Y100(Cu100O231)3,91.57250000000002,3.799999999999997
931,Y1Ba2Cu3O6.6,,3.83,3.885,11.709,58.0,Ba10Y5(Cu5O11)3,64.38611111111112,50.0
932,Y1Ba2Cu3.96Zn0.04O8,,,,,52.2,Ba50Y25ZnCu99O200,48.975,41.6
933,Y1Ba2Cu3.94Zn0.06O8,,,,,39.6,Ba100Y50Zn3Cu197O400,39.6,0.0
934,Y1Ba2Cu3.92Zn0.08O8,,,,,27.7,Ba50Y25Zn2(Cu49O100)2,38.06,21.3
935,Y1Ba2Cu3.88Zn0.12O8,,,,,25.7,Ba50Y25Zn3Cu97O200,30.1,8.8
936,Y1Ba2Cu3.7Zn0.3O8,,,,,22.5,Ba20Y10Zn3Cu37O80,22.5,0.0
937,Y1Ba2Cu4O8,,3.833,3.873,27.19,81.3,Ba2Y(CuO2)4,78.72848101265825,21.0
938,Y1Ba2Cu3.96Zn0.04O8,,,,,55.8,Ba50Y25ZnCu99O200,48.975,41.6
939,Y1Ba2Cu3.9Zn0.1O8,,3.83,3.869,27.133,25.3,Ba20Y10ZnCu39O80,18.660000000000004,13.8
940,Y1Ba2Cu2.94Al0.06O6,,,,,86.0,Ba100Y50Al3(Cu49O100)3,86.0,0.0
941,La1.7Sr0.3Ca1Cu2O6,,,,,34.0,Sr3Ca10La17(CuO3)20,45.5,20.0
942,La1.7Sr0.3Ca1Cu2O6,,,,,44.0,Sr3Ca10La17(CuO3)20,45.5,20.0
943,La1.7Sr0.3Ca1Cu2O6,,,,,50.0,Sr3Ca10La17(CuO3)20,45.5,20.0
944,La1.7Sr0.3Ca1Cu2O6,,,,,54.0,Sr3Ca10La17(CuO3)20,45.5,20.0
945,La1.8Sr0.2Ca1Cu2O6,,3.82,,19.43,27.0,SrCa5La9(CuO3)10,40.75,26.0
946,La1.8Sr0.2Ca1Cu2O6,,,,,38.0,SrCa5La9(CuO3)10,40.75,26.0
947,La1.8Sr0.2Ca1Cu2O6,,,,,45.0,SrCa5La9(CuO3)10,40.75,26.0
948,La1.8Sr0.2Ca1Cu2O6,,,,,53.0,SrCa5La9(CuO3)10,40.75,26.0
949,La1.85Sr0.15Cu1O4,,3.776,,13.229,37.0,Sr3La37(CuO4)20,36.01482142857143,22.299999999999997
950,La1.774Sr0.226Cu1O4,,3.767,,13.25,19.8,Sr113La887(CuO4)500,19.8,0.0
951,Bi2Sr2Ca1Cu2O8.2,,,,,65.0,Sr10Ca5Cu10Bi10O41,75.1,20.200000000000003
952,Bi2Sr2Ca1Cu2O8.199,,,,,70.0,Sr2000Ca1000Cu2000Bi2000O8199,70.0,0.0
953,Bi2Sr2Ca1Cu2O8.198,,,,,78.0,Sr1000Ca500Cu1000Bi1000O4099,78.0,0.0
954,Bi2Sr2Ca1Cu2O8.196,,,,,85.0,Sr500Ca250Cu500Bi500O2049,85.0,0.0
955,Bi2Sr2Ca1Cu2O8.195,,,,,91.0,Sr400Ca200Cu400Bi400O1639,91.0,0.0
956,Bi2Sr2Ca1Cu2O8.194,,,,,92.0,Sr1000Ca500Cu1000Bi1000O4097,92.0,0.0
957,Bi2Sr2Ca1Cu2O8.118,,,,,91.0,Sr1000Ca500Cu1000Bi1000O4059,91.0,0.0
958,Bi2Sr2Ca1Cu2O8.1,,,,,90.0,Sr20Ca10Cu20Bi20O81,90.0,0.0
959,Nd1.85Ce0.15Cu1O4,,,,,21.6,Ce3Nd37(CuO4)20,21.61857142857143,10.499999999999998
960,Nd1.85Ce0.15Cu0.998Co0.002O4,,,,,16.5,Ce75Nd925CoCu499O2000,15.45,2.0999999999999996
961,Nd1.85Ce0.15Cu0.996Co0.004O4,,,,,11.2,Ce75Nd925Co2(Cu249O1000)2,10.399999999999999,1.5999999999999996
962,Nd1.85Ce0.15Cu0.995Co0.005O4,,,,,7.3,Ce30Nd370CoCu199O800,7.3,0.0
963,Nd1.85Ce0.15Cu0.994Co0.006O4,,,,,4.3,Ce75Nd925Co3Cu497O2000,4.3,0.0
964,Nd1.85Ce0.15Cu0.999Ni0.001O4,,,,,19.5,Ce150Nd1850Cu999NiO4000,19.75,0.5
965,Nd1.85Ce0.15Cu0.998Ni0.002O4,,,,,17.3,Ce75Nd925Cu499NiO2000,17.3,0.0
966,Nd1.85Ce0.15Cu0.997Ni0.003O4,,,,,15.3,Ce150Nd1850Cu997Ni3O4000,15.65,0.6999999999999993
967,Nd1.85Ce0.15Cu0.996Ni0.004O4,,,,,13.5,Ce75Nd925Cu498(NiO1000)2,13.5,0.0
968,Nd1.85Ce0.15Cu0.995Ni0.005O4,,,,,11.2,Ce30Nd370Cu199NiO800,11.6,0.8000000000000007
969,Nd1.85Ce0.15Cu0.994Ni0.006O4,,,,,8.4,Ce75Nd925Cu497Ni3O2000,8.4,0.0
970,Nd1.85Ce0.15Cu0.993Ni0.007O4,,,,,5.6,Ce150Nd1850Cu993Ni7O4000,6.366666666666667,2.5
971,Nd1.85Ce0.15Cu0.996Zn0.004O4,,,,,18.1,Ce75Nd925Zn2(Cu249O1000)2,18.1,0.0
972,Nd1.85Ce0.15Cu0.99Zn0.01O4,,,,,15.1,Ce15Nd185ZnCu99O400,15.3,0.40000000000000036
973,Nd1.85Ce0.15Cu0.98Zn0.02O4,,,,,8.7,Ce15Nd185Zn2(Cu49O200)2,10.85,4.300000000000001
974,Bi4Sr3Ca3Cu4O16.25,,,,,83.0,Sr12Ca12Cu16Bi16O65,83.0,0.0
975,Y0.9Pr0.1Ba2Cu3O6.95,,,,,86.0,Ba40Pr2Y18Cu60O139,84.2,9.599999999999994
976,La1.8Sr0.2Cu1O4,,,,,30.4,SrLa9(CuO4)5,30.797222222222224,22.6
977,La1.76Sr0.24Cu1O4,,,,,19.0,Sr6La44(CuO4)25,18.214285714285715,5.800000000000001
978,La1.7Sr0.3Cu1O4,,,,,17.8,Sr3La17(CuO4)10,14.5,9.3
979,La1.92Sr0.08Cu1O4,,,,,29.7,Sr2La48(CuO4)25,25.399999999999995,10.099999999999998
980,La1.9Sr0.1Cu1O4,,,,,31.6,SrLa19(CuO4)10,28.065277777777776,16.1
981,La1.9Sr0.1Cu1O4,,,,,25.2,SrLa19(CuO4)10,28.065277777777776,16.1
982,La1.9Sr0.1Cu1O4,,,,,29.1,SrLa19(CuO4)10,28.065277777777776,16.1
983,La1.85Sr0.15Cu1O4,,,,,31.6,Sr3La37(CuO4)20,36.01482142857143,22.299999999999997
984,La1.85Sr0.15Cu1O4,,,,,31.4,Sr3La37(CuO4)20,36.01482142857143,22.299999999999997
985,La1.9Sr0.1Cu1O4,,,,,28.5,SrLa19(CuO4)10,28.065277777777776,16.1
986,La1.85Sr0.15Cu1O4,,,,,31.4,Sr3La37(CuO4)20,36.01482142857143,22.299999999999997
987,La1.7Sr0.3Cu1O4,,,,,18.3,Sr3La17(CuO4)10,14.5,9.3
988,Bi2Sr2Ca1Cu2O8,,,,,84.0,Sr2CaCu2(BiO4)2,84.95068493150684,39.0
989,Sm1.88Ce0.12Cu1O4,,,,,3.9,Ce3Sm47(CuO4)25,3.9,0.0
990,Sm1.8Ce0.2Cu1O4,,,,,14.7,CeSm9(CuO4)5,14.7,0.0
991,La1.85Sr0.15Cu1O4,,,,,35.8,Sr3La37(CuO4)20,36.01482142857143,22.299999999999997
992,La1.85Sr0.15Cu0.996Fe0.004O4,,,,,29.4,Sr75La925Fe2(Cu249O1000)2,29.4,0.0
993,La1.85Sr0.15Cu0.992Fe0.008O4,,,,,20.4,Sr75La925Fe4(Cu31O125)16,22.564999999999998,4.330000000000002
994,La1.85Sr0.15Cu0.988Fe0.012O4,,,,,11.6,Sr75La925Fe6(Cu247O1000)2,11.6,0.0
995,La1.85Sr0.15Cu0.985Fe0.015O4,,,,,5.2,Sr30La370Fe3Cu197O800,5.2,0.0
996,La1.85Sr0.15Cu0.982Fe0.018O4,,,,,0.2,Sr75La925Fe9Cu491O2000,0.2,0.0
997,La1.85Sr0.15Cu1O4,,,,,35.3,Sr3La37(CuO4)20,36.01482142857143,22.299999999999997
998,La1.85Sr0.15Cu0.996Zn0.004O4,,,,,31.0,Sr75La925Zn2(Cu249O1000)2,33.825,8.0
999,La1.85Sr0.15Cu0.992Zn0.008O4,,,,,25.5,Sr75La925Zn4(Cu31O125)16,29.375,10.200000000000003
1000,La1.85Sr0.15Cu0.988Zn0.012O4,,,,,20.2,Sr75La925Zn6(Cu247O1000)2,21.95,3.5
1001,La1.85Sr0.15Cu0.985Zn0.015O4,,,,,16.6,Sr30La370Zn3Cu197O800,20.175,5.5
1002,La1.85Sr0.15Cu0.982Zn0.018O4,,,,,12.6,Sr75La925Zn9Cu491O2000,12.6,0.0
1003,La1.85Sr0.15Cu0.979Zn0.021O4,,,,,10.4,Sr150La1850Zn21Cu979O4000,10.4,0.0
1004,La1.85Sr0.15Cu0.976Zn0.024O4,,,,,6.6,Sr75La925Zn12(Cu61O250)8,6.6,0.0
1005,La1.85Sr0.15Cu0.973Zn0.027O4,,,,,2.8,Sr150La1850Zn27Cu973O4000,2.8,0.0
1006,La1.85Sr0.15Cu1O4,,,,,34.7,Sr3La37(CuO4)20,36.01482142857143,22.299999999999997
1007,La1.85Sr0.15Cu0.996Co0.004O4,,,,,30.0,Sr75La925Co2(Cu249O1000)2,30.0,0.0
1008,La1.85Sr0.15Cu0.992Co0.008O4,,,,,23.1,Sr75La925Co4(Cu31O125)16,23.1,0.0
1009,La1.85Sr0.15Cu0.988Co0.012O4,,,,,18.6,Sr75La925Co6(Cu247O1000)2,18.6,0.0
1010,La1.85Sr0.15Cu0.985Co0.015O4,,,,,16.0,Sr30La370Co3Cu197O800,14.75,2.5
1011,La1.85Sr0.15Cu0.982Co0.018O4,,,,,8.9,Sr75La925Co9Cu491O2000,8.9,0.0
1012,La1.85Sr0.15Cu0.979Co0.021O4,,,,,6.0,Sr150La1850Co21Cu979O4000,6.0,0.0
1013,La1.85Sr0.15Cu0.976Co0.024O4,,,,,4.4,Sr75La925Co12(Cu61O250)8,4.4,0.0
1014,La1.85Sr0.15Cu0.973Co0.027O4,,,,,2.5,Sr150La1850Co27Cu973O4000,2.5,0.0
1015,La1.85Sr0.15Cu1O4,,,,,36.0,Sr3La37(CuO4)20,36.01482142857143,22.299999999999997
1016,La1.85Sr0.15Cu0.995Ga0.005O4,,,,,29.8,Sr30La370GaCu199O800,29.8,0.0
1017,La1.85Sr0.15Cu0.99Ga0.01O4,,,,,24.1,Sr15La185GaCu99O400,24.1,0.0
1018,La1.85Sr0.15Cu0.985Ga0.015O4,,,,,13.7,Sr30La370Ga3Cu197O800,13.7,0.0
1019,La1.85Sr0.15Cu0.98Ga0.02O4,,,,,8.3,Sr15La185Ga2(Cu49O200)2,8.3,0.0
1020,La1.85Sr0.15Cu0.977Ga0.023O4,,,,,0.9,Sr150La1850Ga23Cu977O4000,0.9,0.0
1021,La1.85Sr0.15Cu0.975Ga0.025O4,,,,,0.7,Sr6La74GaCu39O160,0.7,0.0
1022,La1.85Sr0.15Cu1O4,,,,,38.1,Sr3La37(CuO4)20,36.01482142857143,22.299999999999997
1023,La1.85Sr0.15Cu0.993Ni0.007O4,,,,,32.6,Sr150La1850Cu993Ni7O4000,32.6,0.0
1024,La1.85Sr0.15Cu0.986Ni0.014O4,,,,,27.9,Sr75La925Cu493Ni7O2000,27.9,0.0
1025,La1.85Sr0.15Cu0.98Ni0.02O4,,,,,22.2,Sr15La185Cu98(NiO200)2,21.475,5.199999999999999
1026,La1.85Sr0.15Cu0.975Ni0.025O4,,,,,17.4,Sr6La74Cu39NiO160,19.98,10.3
1027,La1.85Sr0.15Cu0.97Ni0.03O4,,,,,13.4,Sr15La185Cu97Ni3O400,13.975000000000001,3.6000000000000014
1028,La1.85Sr0.15Cu0.966Ni0.034O4,,,,,9.4,Sr75La925Cu483Ni17O2000,9.4,0.0
1029,La1.85Sr0.15CuNi0.037O4,,,,,6.1,Sr150La1850Cu1000Ni37O4000,6.1,0.0
1030,La1.85Sr0.15CuNi0.04O4,,,,,2.5,Sr15La185Cu100(NiO100)4,2.5,0.0
1031,La1.85Sr0.15Cu1O4,,,,,34.4,Sr3La37(CuO4)20,36.01482142857143,22.299999999999997
1032,La1.85Sr0.15Cu0.996Al0.004O4,,,,,30.4,Sr75La925Al2(Cu249O1000)2,30.4,0.0
1033,La1.85Sr0.15Cu0.992Al0.008O4,,,,,27.1,Sr75La925Al4(Cu31O125)16,27.1,0.0
1034,La1.85Sr0.15Cu0.988Al0.012O4,,,,,17.9,Sr75La925Al6(Cu247O1000)2,17.9,0.0
1035,La1.85Sr0.15Cu0.985Al0.015O4,,,,,15.0,Sr30La370Al3Cu197O800,15.0,0.0
1036,La1.85Sr0.15Cu0.982Al0.018O4,,,,,9.1,Sr75La925Al9Cu491O2000,9.1,0.0
1037,La1.85Sr0.15Cu0.979Al0.021O4,,,,,3.7,Sr150La1850Al21Cu979O4000,3.7,0.0
1038,Y1Ba2Cu3O6.97,,,,,89.5,Ba200Y100Cu300O697,90.36,2.0999999999999943
1039,Y1Ba2Cu4O7.9,,3.836,3.872,27.224,78.3,Ba20Y10Cu40O79,78.3,0.0
1040,Y1Ba1.9La0.1Cu4O7.8,,3.832,3.873,27.196,67.8,Ba19LaY10(Cu20O39)2,67.8,0.0
1041,Y1Ba1.8La0.2Cu4O7.9,,3.834,3.875,27.145,60.1,Ba18La2Y10Cu40O79,60.1,0.0
1042,Y1Ba1.7La0.3Cu4O7.8,,3.835,3.878,27.143,62.7,Ba17La3Y10(Cu20O39)2,62.7,0.0
1043,Y0.95Ca0.05Ba1.9La0.1Cu4O7.9,,3.828,3.874,27.155,68.8,Ba38CaLa2Y19(Cu40O79)2,68.8,0.0
1044,Y0.9Ca0.1Ba1.9La0.1Cu4O7.8,,3.827,3.873,27.174,79.0,Ba19CaLaY9(Cu20O39)2,79.0,0.0
1045,Y1Ba2Cu2.8Fe0.2O6.76,,,,,27.8,Ba50Y25Fe5Cu70O169,27.8,0.0
1046,Y1Ba2Cu2.8Fe0.2O6.8,,,,,43.9,Ba10Y5Fe(Cu7O17)2,43.9,0.0
1047,Y1Ba2Cu2.8Fe0.2O6.85,,,,,57.7,Ba40Y20Fe4Cu56O137,57.7,0.0
1048,Y1Ba2Cu2.8Fe0.2O6.9,,,,,58.8,Ba20Y10Fe2Cu28O69,58.8,0.0
1049,Y1Ba2Cu2.9Fe0.1O6.64,,,,,20.5,Ba100Y50Fe5Cu145O332,20.5,0.0
1050,Y1Ba2Cu2.9Fe0.1O6.7,,,,,28.5,Ba20Y10FeCu29O67,28.5,0.0
1051,Y1Ba2Cu2.9Fe0.1O6.75,,,,,37.4,Ba40Y20Fe2Cu58O135,37.4,0.0
1052,Y1Ba2Cu2.9Fe0.1O6.8,,,,,53.1,Ba20Y10FeCu29O68,50.55,5.100000000000001
1053,Y1Ba2Cu2.9Fe0.1O6.85,,,,,63.8,Ba40Y20Fe2Cu58O137,63.8,0.0
1054,Y1Ba2Cu2.9Fe0.1O6.9,,3.859,,11.659,74.9,Ba20Y10FeCu29O69,74.9,0.0
1055,Y1Ba2Cu2.95Fe0.05O6.55,,,,,17.8,Ba40Y20FeCu59O131,17.8,0.0
1056,Y1Ba2Cu2.95Fe0.05O6.6,,3.85,3.876,,26.2,Ba40Y20FeCu59O132,26.2,0.0
1057,Y1Ba2Cu2.95Fe0.05O6.64,,3.847,3.877,,37.4,Ba200Y100Fe5Cu295O664,37.4,0.0
1058,Y1Ba2Cu2.95Fe0.05O6.69,,3.843,3.877,,43.5,Ba200Y100Fe5Cu295O669,43.5,0.0
1059,Y1Ba2Cu2.95Fe0.05O6.73,,3.84,3.878,,52.7,Ba200Y100Fe5Cu295O673,52.7,0.0
1060,Y1Ba2Cu2.95Fe0.05O6.79,,3.837,3.878,,67.6,Ba200Y100Fe5Cu295O679,67.6,0.0
1061,Y1Ba2Cu2.95Fe0.05O6.84,,3.837,3.879,,76.4,Ba200Y100Fe5Cu295O684,76.4,0.0
1062,Y1Ba2Cu2.95Fe0.05O6.9,,3.833,3.877,11.663,88.7,Ba40Y20FeCu59O138,88.7,0.0
1063,Y1Ba2Cu3O6.48,,,,,19.7,Ba50Y25(Cu25O54)3,41.489999999999995,31.500000000000004
1064,Y1Ba2Cu3O6.53,,,,,40.0,Ba200Y100Cu300O653,49.775000000000006,14.799999999999997
1065,Y1Ba2Cu3O6.58,,,,,43.5,Ba100Y50Cu150O329,52.4,13.899999999999999
1066,Y1Ba2Cu3O6.62,,,,,50.4,Ba100Y50Cu150O331,51.825,28.0
1067,Y1Ba2Cu3O6.68,,,,,54.6,Ba50Y25Cu75O167,56.128571428571426,52.400000000000006
1068,Y1Ba2Cu3O6.71,,,,,59.6,Ba200Y100Cu300O671,61.96666666666667,8.299999999999997
1069,Y1Ba2Cu3O6.75,,,,,68.8,Ba8Y4(Cu4O9)3,75.77222222222221,31.199999999999996
1070,Y1Ba2Cu3O6.8,,,,,81.8,Ba10Y5Cu15O34,82.58636363636364,29.900000000000006
1071,Y1Ba2Cu3O6.85,,,,,89.0,Ba40Y20Cu60O137,87.33636363636364,15.0
1072,Y1Ba2Cu3O6.9,,3.821,3.881,11.666,91.0,Ba20Y10(Cu10O23)3,90.9753947368421,15.0
1073,Y1Ba2Cu3O7,,,,,90.5,Ba2YCu3O7,90.18623188405797,45.5
1074,Bi2Sr1.6Ca1.2Lu0.2Cu2O8.26,,5.397,,30.531,88.6,Sr80Ca60Lu10Cu100Bi100O413,88.6,0.0
1075,Bi2Sr1.6Ca1.2Yb0.2Cu2O8.26,,5.397,,30.542,88.3,Sr80Ca60Yb10Cu100Bi100O413,88.3,0.0
1076,Bi2Sr1.6Ca1.2Y0.2Cu2O8.26,,5.402,,30.571,89.1,Sr80Ca60Y10Cu100Bi100O413,89.1,0.0
1077,Bi2Sr1.6Ca1.2Dy0.2Cu2O8.26,,5.401,,30.596,88.0,Sr80Ca60Dy10Cu100Bi100O413,88.0,0.0
1078,Bi2Sr1.6Ca1.2Gd0.2Cu2O8.26,,5.407,,30.59,87.1,Sr80Ca60Gd10Cu100Bi100O413,87.1,0.0
1079,Bi2Sr1.6Ca1.2Eu0.2Cu2O8.26,,5.408,,30.608,87.1,Sr80Ca60Eu10Cu100Bi100O413,87.1,0.0
1080,Bi2Sr1.6Ca1.2Nd0.2Cu2O8.26,,5.413,,30.65,86.0,Sr80Ca60Nd10Cu100Bi100O413,86.0,0.0
1081,Bi2Sr1.6Ca1.2La0.2Cu2O8.27,,5.413,,30.652,86.0,Sr160Ca120La20Cu200Bi200O827,86.0,0.0
1082,Bi2Sr1.8Ca1Lu0.2Cu2O8.27,,5.398,,30.625,91.1,Sr180Ca100Lu20Cu200Bi200O827,91.1,0.0
1083,Bi2Sr1.8Ca1Yb0.2Cu2O8.26,,5.398,,30.615,90.1,Sr90Ca50Yb10Cu100Bi100O413,90.1,0.0
1084,Bi2Sr1.8Ca1Y0.2Cu2O8.25,,5.404,,30.623,90.4,Sr36Ca20Y4Cu40(Bi8O33)5,90.4,0.0
1085,Bi2Sr1.8Ca1Dy0.2Cu2O8.26,,5.405,,30.639,89.2,Sr90Ca50Dy10Cu100Bi100O413,89.2,0.0
1086,Bi2Sr1.8Ca1Gd0.2Cu2O8.26,,5.407,,30.647,88.9,Sr90Ca50Gd10Cu100Bi100O413,88.9,0.0
1087,Bi2Sr1.8Ca1Eu0.2Cu2O8.25,,5.41,,30.656,88.9,Sr36Ca20Eu4Cu40(Bi8O33)5,88.9,0.0
1088,Bi2Sr1.8Ca1Nd0.2Cu2O8.26,,5.414,,30.685,87.7,Sr90Ca50Nd10Cu100Bi100O413,87.7,0.0
1089,Bi2Sr1.8Ca1La0.2Cu2O8.27,,5.416,,30.727,87.8,Sr180Ca100La20Cu200Bi200O827,87.8,0.0
1090,Bi2Sr2Ca0.8Lu0.2Cu2O8.27,,5.4,,30.666,92.5,Sr200Ca80Lu20Cu200Bi200O827,92.5,0.0
1091,Bi2Sr2Ca0.8Yb0.2Cu2O8.26,,5.403,,30.658,92.1,Sr100Ca40Yb10Cu100Bi100O413,91.65,0.8999999999999915
1092,Bi2Sr2Ca0.8Y0.2Cu2O8.27,,5.408,,30.677,92.6,Sr200Ca80Y20Cu200Bi200O827,92.6,0.0
1093,Bi2Sr2Ca0.8Dy0.2Cu2O8.26,,5.408,,30.683,91.7,Sr100Ca40Dy10Cu100Bi100O413,91.25,0.9000000000000057
1094,Bi2Sr2Ca0.8Gd0.2Cu2O8.27,,5.411,,30.705,90.9,Sr200Ca80Gd20Cu200Bi200O827,90.9,0.0
