Repository: Gashmard/Streamlit_Prediction_Tc

File: SuperCon_Main_Dataset_20562sample.csv (part 3 of 34)
,element,Unit_lattice_constant,lattice_constant_a,lattice_constant_b,lattice_constant_c,Tc,Element_Normalize,Tc_mean,Tc_range
1095,Bi2Sr2Ca0.8Eu0.2Cu2O8.26,,5.412,,30.723,90.9,Sr100Ca40Eu10Cu100Bi100O413,90.65,0.5
1096,Bi2Sr2Ca0.8Nd0.2Cu2O8.26,,5.416,,30.746,89.7,Sr100Ca40Nd10Cu100Bi100O413,89.25,0.9000000000000057
1097,Bi2Sr2Ca0.8La0.2Cu2O8.26,,5.419,,30.774,89.0,Sr100Ca40La10Cu100Bi100O413,88.45,1.0999999999999943
1098,Tl1La1Sr1Cu1O5,,3.78,,8.806,34.0,SrLaTlCuO5,33.0,2.0
1099,Tl0.8La1Sr1Cu1.2O5,,3.773,,8.827,37.0,Sr5La5Tl4Cu6O25,37.0,0.0
1100,Tl0.6La1Sr1Cu1.4O5,,3.771,,8.853,33.0,Sr5La5Tl3Cu7O25,33.0,0.0
1101,Tl0.4La1Sr1Cu1.6O5,,3.771,,8.856,30.0,Sr5La5Tl2Cu8O25,30.0,0.0
1102,Tl0.7La1Sr1Cu1O5,,3.774,,8.831,38.5,Sr10La10Tl7(CuO5)10,38.5,0.0
1103,Tl1Ba2Cu1O5,,3.859,,9.261,95.0,Ba2TlCuO5,95.0,0.0
1104,Tl1Ba1Sr1Cu1O5,,3.805,,9.12,41.5,BaSrTlCuO5,49.0,15.0
1105,Tl1Ba1Sr1Cu1O5,,3.805,,9.12,56.5,BaSrTlCuO5,49.0,15.0
1106,Y1Ba2Cu3O6.65,,,,,62.2,Ba40Y20Cu60O133,63.449999999999996,23.0
1107,Y1Ba2Cu4O8,,3.843,3.873,27.254,80.0,Ba2Y(CuO2)4,78.72848101265825,21.0
1108,Dy1Ba2Cu4O8,,3.848,3.876,27.261,75.0,Ba2Dy(CuO2)4,74.69999999999999,6.200000000000003
1109,Y1Ba2Cu3O7,,,,,90.7,Ba2YCu3O7,90.18623188405797,45.5
1110,Y1Ba2Cu3O7,,,,,90.0,Ba2YCu3O7,90.18623188405797,45.5
1111,Y1Ba2Cu3O7,,,,,87.0,Ba2YCu3O7,90.18623188405797,45.5
1112,Y1Ba2Cu3O7,,,,,93.0,Ba2YCu3O7,90.18623188405797,45.5
1113,Er1Ba2Cu2.85Zn0.15O7,,3.81,3.881,11.629,55.0,Ba40Er20Zn3Cu57O140,55.0,0.0
1114,Er1Ba2Cu2.82Ni0.18O7,,3.812,3.874,11.601,65.0,Ba100Er50Cu141Ni9O350,65.0,0.0
1115,Eu1Ba2Cu4O8,,3.868,3.882,27.271,67.0,Ba2Eu(CuO2)4,70.55,7.0
1116,Gd1Ba2Cu4O8,,3.861,3.881,27.257,69.0,Ba2Gd(CuO2)4,72.77142857142857,5.700000000000003
1117,Dy1Ba2Cu4O8,,3.847,3.874,27.239,71.0,Ba2Dy(CuO2)4,74.69999999999999,6.200000000000003
1118,Ho1Ba2Cu4O8,,3.841,3.868,27.214,74.0,Ba2Ho(CuO2)4,76.87142857142858,10.700000000000003
1119,Y1Ba2Cu3O6.7,,3.822,3.888,11.663,67.0,Ba20Y10Cu30O67,70.27764705882353,37.0
1120,Tl1Ba2Ca0.8Nd0.2Cu2O6.86,,3.856,,12.653,100.0,Ba100Ca40Nd10Tl50Cu100O343,100.0,0.0
1121,Tl1Ba2Ca0.5Nd0.5Cu2O6.86,,3.877,,12.604,40.0,Ba100Ca25Nd25Tl50Cu100O343,40.0,0.0
1122,Nd1.85Ce0.15Cu1O3.97,,,,,20.0,Ce15Nd185Cu100O397,20.0,0.0
1123,La1.85Ca0.989Sr0.161Cu2O5.93,,3.825,,19.51,13.0,Sr161Ca989La1850(Cu200O593)10,13.0,0.0
1124,La1.83Ca1.006Sr0.164Cu2O6.08,,3.824,,19.505,14.1,Sr82Ca503La915(Cu25O76)40,14.1,0.0
1125,La1.8Ca1.032Sr0.168Cu2O6.08,,3.824,,19.505,15.0,Sr21Ca129La225(Cu25O76)10,15.0,0.0
1126,Y1Ba2Cu2.94Fe0.06O6.85,,3.821,3.889,11.724,85.0,Ba200Y100Fe6Cu294O685,85.0,0.0
1127,Y1Ba2Cu2.91Fe0.09O6.83,,3.83,3.875,11.734,60.0,Ba200Y100Fe9Cu291O683,60.0,0.0
1128,Y1Ba2Cu2.85Fe0.15O7.02,,3.846,3.855,11.709,76.0,Ba200Y100Fe15(Cu95O234)3,76.0,0.0
1129,Bi2Sr2Cu1O6,,,,,8.9,Sr2Cu(BiO3)2,9.225,5.0
1130,Bi2Sr2Cu1O6,,,,,8.0,Sr2Cu(BiO3)2,9.225,5.0
1131,Bi1.8Pb0.2Sr1.8Ca1Nd0.2Cu2O8.2,,5.396,5.41,30.66,86.0,Sr9Ca5NdCu10Bi9PbO41,86.0,0.0
1132,Bi1.8Pb0.2Sr2Ca0.8Nd0.2Cu2O8.21,,5.401,5.409,30.74,87.0,Sr200Ca80Nd20Cu200Bi180Pb20O821,87.0,0.0
1133,Bi1.6Pb0.4Sr1.6Ca1Nd0.4Cu2O8.17,,5.4,5.416,30.6,79.0,Sr160Ca100Nd40Cu200Bi160Pb40O817,79.0,0.0
1134,Bi1.6Pb0.4Sr2Ca0.6Nd0.4Cu2O8.26,,5.412,5.43,30.66,85.0,Sr100Ca30Nd20Cu100Bi80Pb20O413,85.0,0.0
1135,Bi1.4Pb0.6Sr1.4Ca1Nd0.6Cu2O8.22,,5.416,5.432,30.5,25.0,Sr70Ca50Nd30Cu100Bi70(Pb10O137)3,25.0,0.0
1136,Bi1.4Pb0.6Sr2Ca0.4Nd0.6Cu2O8.24,,5.422,5.441,30.61,65.0,Sr50Ca10Nd15Cu50Bi35Pb15O206,65.0,0.0
1137,Bi2Sr1.6La0.4Cu1O6.26,,5.392,5.412,24.49,14.3,Sr80La20Cu50Bi100O313,14.3,0.0
1138,Bi1.8Pb0.2Sr1.6La0.4Cu1O6.182,,5.374,5.402,24.535,13.7,Sr800La200Cu500Bi900Pb100O3091,13.7,0.0
1139,Bi1.7Pb0.3Sr1.6La0.4Cu1O6.141,,5.349,5.393,24.529,20.2,Sr1600La400Cu1000Bi1700(Pb100O2047)3,20.2,0.0
1140,Bi1.6Pb0.4Sr1.6La0.4Cu1O6.082,,5.34,5.399,24.517,23.0,Sr800La200Cu500Bi800Pb200O3041,23.0,0.0
1141,Bi1.5Pb0.5Sr1.6La0.4Cu1O6.055,,5.306,5.399,24.479,28.4,Sr320La80Cu200Bi300Pb100O1211,28.4,0.0
1142,Bi1.4Pb0.6Sr1.6La0.4Cu1O6.068,,5.293,5.407,24.481,28.0,Sr400La100Cu250Bi350Pb150O1517,28.0,0.0
1143,Bi1.2Pb0.8Sr1.6La0.4Cu1O6.014,,5.27,5.399,24.477,17.3,Sr800La200Cu500Bi600Pb400O3007,17.3,0.0
1144,Bi1Pb1Sr1.6La0.4Cu1O6.065,,5.277,5.407,24.422,19.8,Sr320La80Cu200Bi200Pb200O1213,19.8,0.0
1145,Bi1.5Pb0.5Sr1.8La0.2Cu1O5.983,,5.278,5.384,24.53,9.2,Sr1800La200Cu1000Bi1500Pb500O5983,9.2,0.0
1146,Bi1.5Pb0.5Sr1.7La0.3Cu1O5.993,,5.293,5.401,24.5,15.6,Sr1700La300Cu1000Bi1500Pb500O5993,15.6,0.0
1147,Bi1.5Pb0.5Sr1.6La0.4Cu1O6.044,,5.303,5.398,24.475,28.1,Sr400La100Cu250Bi375Pb125O1511,28.1,0.0
1148,Bi1.5Pb0.5Sr1.5La0.5Cu1O6.074,,5.325,5.401,24.466,18.1,Sr750La250Cu500Bi750Pb250O3037,18.1,0.0
1149,Bi1.5Pb0.5Sr1.4La0.6Cu1O6.118,,5.341,5.399,24.435,10.8,Sr700La300Cu500Bi750Pb250O3059,10.8,0.0
1150,Ba0.6K0.4Bi1O3,,,,,32.0,K2Ba3(BiO3)5,27.589583333333337,16.0
1151,La2Cu1O4,,,,,37.7,La2CuO4,33.08,19.700000000000003
1152,Y1Ba2Cu3O7,,,,,91.6,Ba2YCu3O7,90.18623188405797,45.5
1153,La2Cu1O4,,,,,28.0,La2CuO4,33.08,19.700000000000003
1154,Bi1.6Pb0.4Sr1.8Ca1Nd0.2Cu2O8.11,,5.39,5.413,30.73,87.0,Sr180Ca100Nd20Cu200Bi160Pb40O811,87.0,0.0
1155,Bi1.6Pb0.4Sr2Ca0.8Nd0.2Cu2O8.16,,5.401,5.409,30.74,87.0,Sr50Ca20Nd5Cu50Bi40(Pb5O102)2,87.0,0.0
1156,Sr0.95Nd0.05Cu1O2,,3.932,,3.408,38.0,Sr19Nd(CuO2)20,29.35,17.3
1157,Sr0.86Nd0.14Cu1O2,,3.942,,3.384,35.0,Sr43Nd7(CuO2)50,37.5,5.0
1158,Sr0.84Nd0.16Cu1O2,,3.944,,3.386,40.0,Sr21Nd4(CuO2)25,32.0,16.0
1159,Sr0.85Pr0.15Cu1O2,,3.942,,3.393,39.0,Sr17Pr3(CuO2)20,39.0,0.0
1160,Li1Ti1O4,,,,,12.15,LiTiO4,12.15,0.0
1161,Pb1Sr0.8Ba1.2Y0.7Ca0.3Cu3O8.41,,3.845,,27.92,42.0,Ba120Sr80Ca30Y70Cu300Pb100O841,42.0,0.0
1162,Pb0.5Sr2Y0.6Ca0.4Cu2.5O6.97,,,,,67.0,Sr200Ca40Y60Cu250Pb50O697,67.0,0.0
1163,Pb0.8Sr1Ba1.2Y0.7Ca0.3Cu3O7.59,,4.839,,27.72,40.0,Ba120Sr100Ca30Y70Cu300Pb80O759,40.0,0.0
1164,Pb0.8Sr1Ba1.2Y0.7Ca0.3Cu3O8.28,,3.844,,27.96,74.0,Ba60Sr50Ca15Y35Cu150(Pb20O207)2,74.0,0.0
1165,Pb0.8Sr1Ba1.2Y0.7Ca0.3Cu3O8.35,,3.845,,27.96,77.0,Ba24Sr20Ca6Y14Cu60Pb16O167,77.0,0.0
1166,Pb0.8Sr0.8Ba1.2Y0.7Ca0.3Cu3.2O8.3,,3.845,,27.9,75.0,Ba12Sr8Ca3Y7Cu32Pb8O83,75.0,0.0
1167,La1.9Ba0.1Cu0.99Ga0.01O4,,,,,14.3,Ba10La190GaCu99O400,14.3,0.0
1168,La1.88Ba0.12Cu0.99Ga0.01O4,,,,,8.2,Ba12La188GaCu99O400,8.2,0.0
1169,La1.87Ba0.13Cu0.99Ga0.01O4,,,,,4.5,Ba13La187GaCu99O400,4.5,0.0
1170,La1.84Ba0.16Cu0.99Ga0.01O4,,,,,8.3,Ba16La184GaCu99O400,8.3,0.0
1171,La1.82Ba0.18Cu0.99Ga0.01O4,,,,,8.6,Ba18La182GaCu99O400,8.6,0.0
1172,La1.9Ba0.1Cu0.99Zn0.01O4,,,,,9.8,Ba10La190ZnCu99O400,9.8,0.0
1173,La1.84Ba0.16Cu0.99Zn0.01O4,,,,,12.4,Ba16La184ZnCu99O400,12.4,0.0
1174,La1.82Ba0.18Cu0.99Zn0.01O4,,,,,13.9,Ba18La182ZnCu99O400,13.9,0.0
1175,La1.7Ba0.3Cu0.99Zn0.01O4,,,,,5.0,Ba30La170ZnCu99O400,5.0,0.0
1176,La1.94Ba0.06Cu1O4,,,,,10.2,Ba3La97(CuO4)50,10.2,0.0
1177,Y1Ba2Cu2.7Ga0.3O6.93,,,,,75.0,Ba200Y100Ga30(Cu30O77)9,75.0,0.0
1178,Y1Ba2Cu2.88Zn0.12O6.92,,,,,53.0,Ba50Y25Zn3Cu72O173,53.0,0.0
1179,La1.93Ba0.07Cu1O4,,,,,19.0,Ba7La193(CuO4)100,21.2,4.399999999999999
1180,La1.922Ba0.078Cu1O4,,,,,22.9,Ba39La961(CuO4)500,24.95,4.100000000000001
1181,La1.903Ba0.097Cu1O4,,,,,26.0,Ba97La1903(CuO4)1000,26.0,0.0
1182,La1.892Ba0.108Cu1O4,,,,,22.1,Ba27La473(CuO4)250,16.4,11.400000000000002
1183,La1.88Ba0.12Cu1O4,,,,,9.5,Ba3La47(CuO4)25,21.625,25.5
1184,La1.87Ba0.13Cu1O4,,,,,9.7,Ba13La187(CuO4)100,6.613333333333333,5.499999999999999
1185,La1.86Ba0.14Cu1O4,,,,,13.3,Ba7La93(CuO4)50,14.692000000000002,22.700000000000003
1186,La1.843Ba0.157Cu1O4,,,,,25.3,Ba157La1843(CuO4)1000,25.3,0.0
1187,La1.823Ba0.177Cu1O4,,,,,25.5,Ba177La1823(CuO4)1000,25.5,0.0
1188,La1.801Ba0.199Cu1O4,,,,,23.5,Ba199La1801(CuO4)1000,23.5,0.0
1189,La1.782Ba0.218Cu1O4,,,,,21.6,Ba109La891(CuO4)500,21.6,0.0
1190,La1.751Ba0.249Cu1O4,,,,,13.7,Ba249La1751(CuO4)1000,13.7,0.0
1191,La1.7Ba0.3Cu1O4,,,,,9.7,Ba3La17(CuO4)10,9.7,0.0
1192,La1.65Ba0.35Cu1O4,,,,,4.2,Ba7La33(CuO4)20,4.2,0.0
1193,La1.6Ba0.4Cu1O4,,,,,4.2,Ba2La8(CuO4)5,4.2,0.0
1194,La1.9Ba0.1Cu0.99Ni0.01O4,,,,,17.0,Ba10La190Cu99NiO400,17.0,0.0
1195,La1.882Ba0.118Cu0.99Ni0.01O4,,,,,12.7,Ba59La941Cu495(NiO400)5,12.7,0.0
1196,La1.869Ba0.131Cu0.99Ni0.01O4,,,,,7.0,Ba131La1869Cu990(NiO400)10,7.0,0.0
1197,La1.86Ba0.14Cu0.99Ni0.01O4,,,,,11.0,Ba14La186Cu99NiO400,11.0,0.0
1198,La1.842Ba0.158Cu0.99Ni0.01O4,,,,,19.0,Ba79La921Cu495(NiO400)5,19.0,0.0
1199,La1.822Ba0.178Cu0.99Ni0.01O4,,,,,18.2,Ba89La911Cu495(NiO400)5,18.2,0.0
1200,Ba2Cu3O7,,3.82,3.886,11.683,92.0,Ba2Cu3O7,92.0,0.0
1201,Y1Ba2Cu3H0.13O7,,3.821,3.887,11.688,93.5,Ba200Y100Cu300H13O700,93.5,0.0
1202,Y1Ba2Cu3H0.19O7,,3.825,3.886,11.691,93.5,Ba200Y100Cu300H19O700,93.5,0.0
1203,Y1Ba2Cu3H0.38O7,,3.825,3.886,11.69,93.8,Ba100Y50Cu150H19O350,93.8,0.0
1204,Y1Ba2Cu3H0.49O7,,3.826,3.886,11.694,93.6,Ba200Y100Cu300(H7O100)7,93.6,0.0
1205,Sr2Y0.7Ca0.3Cu2.35Pb0.65O6.89,,3.815,,11.85,17.0,Sr200Ca30Y70Cu235(Pb5O53)13,17.0,0.0
1206,Ba0.6K0.4Bi1O3,,,,,28.0,K2Ba3(BiO3)5,27.589583333333337,16.0
1207,Ba1Pb0.75Bi0.25O3,,,,,10.5,Ba4Bi(PbO4)3,11.614285714285714,2.0
1208,Tl1Ba2Ca1Cu2O8,,,,,107.995,Ba2CaTl(CuO4)2,105.98166666666667,3.0450000000000017
1209,Tl1Ba2Ca1Cu2O8,,,,,104.95,Ba2CaTl(CuO4)2,105.98166666666667,3.0450000000000017
1210,Bi2Sr2Ca1Cu2O8,,,,,85.0,Sr2CaCu2(BiO4)2,84.95068493150684,39.0
1211,Bi2Sr2Ca1Cu2O8,,,,,60.0,Sr2CaCu2(BiO4)2,84.95068493150684,39.0
1212,Bi2Sr2Ca1Cu2O8,,,,,71.5,Sr2CaCu2(BiO4)2,84.95068493150684,39.0
1213,Tl2Ca2Ba2Cu3O10,,,,,118.0,Ba2Ca2Tl2Cu3O10,117.88076923076923,20.0
1214,Tl2Ca2Ba2Cu3O10,,,,,118.0,Ba2Ca2Tl2Cu3O10,117.88076923076923,20.0
1215,Pr1Tl2Sr2Ca4Cu5O2,,,,,88.0,Sr2Ca4PrTl2Cu5O2,88.0,0.0
1216,Y0.8Ca0.2Ba2Cu3O6.1,,3.861,,11.826,50.0,Ba20Ca2Y8Cu30O61,50.0,0.0
1217,La1Ba1Ca1Cu3O6.856,,3.871,,11.61,66.0,Ba125Ca125La125Cu375O857,66.0,0.0
1218,La1Ba1Ca1Cu2.9Ni0.1O6.85,,3.866,,11.628,45.0,Ba20Ca20La20Cu58Ni2O137,45.0,0.0
1219,La1Ba1Ca1Cu2.8Ni0.2O6.837,,3.871,,11.624,30.0,Ba1000Ca1000La1000Cu2800Ni200O6837,30.0,0.0
1220,La1Ba1Ca1Cu2.7Ni0.3O6.848,,3.875,,11.639,28.0,Ba250Ca250La250Cu675Ni75O1712,28.0,0.0
1221,La1Ba1Ca1Cu2.6Ni0.4O6.854,,3.876,,11.622,24.0,Ba500Ca500La500Cu1300Ni200O3427,24.0,0.0
1222,Tl2Ba2Ca2Cu3O10,,,,,121.0,Ba2Ca2Tl2Cu3O10,117.88076923076923,20.0
1223,Tl2Ba2Ca2Cu3O10,,,,,121.0,Ba2Ca2Tl2Cu3O10,117.88076923076923,20.0
1224,Bi2Ca2.5Pr0.5Cu2O8.53,,,,,45.0,Ca250Pr50Cu200Bi200O853,45.0,0.0
1225,Bi2Ca2.5Nd0.5Cu2O8.43,,,,,33.5,Ca250Nd50Cu200Bi200O843,33.5,0.0
1226,Bi2Ca2.5Sm0.5Cu2O8.33,,,,,22.0,Ca250Sm50Cu200Bi200O833,22.0,0.0
1227,Bi2Ca2.5Eu0.5Cu2O8.31,,,,,7.0,Ca250Eu50Cu200Bi200O831,7.0,0.0
1228,Bi2Ca2.5Gd0.5Cu2O8.33,,,,,4.0,Ca250Gd50Cu200Bi200O833,4.0,0.0
1229,Bi2Sr1.8Li0.2Ca1Cu2O8,,5.429,,30.811,77.0,Sr9LiCa5Cu10(BiO4)10,77.0,0.0
1230,Bi2Sr1.6Li0.4Ca1Cu2O7.87,,5.408,,30.795,86.0,Sr160Li40Ca100Cu200Bi200O787,86.0,0.0
1231,Bi2Sr1.4Li0.6Ca1Cu2O7.7,,5.398,,30.806,94.0,Sr14Li6Ca10Cu20Bi20O77,94.0,0.0
1232,Bi1.4Pb0.6Sr2Ca2Cu3O7,,,,,108.5,Sr10Ca10Cu15Bi7Pb3O35,108.5,0.0
1233,Bi1.4Pb0.6Sr2Ca1.9Ga0.1Cu3O7,,,,,104.4,Sr20Ca19GaCu30Bi14(Pb3O35)2,104.4,0.0
1234,Bi1.4Pb0.6Sr2Ca1.8Ga0.2Cu3O7,,,,,68.2,Sr10Ca9GaCu15Bi7Pb3O35,68.2,0.0
1235,Bi1.4Pb0.6Sr2Ca1.7Ga0.3Cu3O7,,,,,67.4,Sr20Ca17Ga3Cu30Bi14(Pb3O35)2,67.4,0.0
1236,Bi1.4Pb0.6Sr2Ca1.6Ga0.4Cu3O7,,,,,69.4,Sr10Ca8Ga2Cu15Bi7Pb3O35,69.4,0.0
1237,Bi1.4Pb0.6Sr2Ca1.4Ga0.6Cu3O7,,,,,70.6,Sr10Ca7Ga3Cu15Bi7Pb3O35,70.6,0.0
1238,Bi1.4Pb0.6Sr2Ca1.2Ga0.8Cu3O7,,,,,67.7,Sr10Ca6Ga4Cu15Bi7Pb3O35,67.7,0.0
1239,Bi1.4Pb0.6Sr2Ca1Ga1Cu3O7,,,,,66.5,Sr10Ca5Ga5Cu15Bi7Pb3O35,66.5,0.0
1240,Bi1.4Pb0.6Sr2Ga2Cu3O7,,,,,62.7,Sr10Ga10Cu15Bi7Pb3O35,62.7,0.0
1241,La1.875Ba0.125Cu1O4,,,,,4.4,BaLa15(CuO4)8,13.962499999999999,27.0
1242,La1.875Ba0.1Sr0.025Cu1O4,,,,,6.0,Ba4SrLa75(CuO4)40,6.0,0.0
1243,La1.875Ba0.075Sr0.05Cu1O4,,,,,8.0,Ba3Sr2La75(CuO4)40,8.8,1.5999999999999996
1244,La1.875Ba0.05Sr0.075Cu1O4,,,,,17.0,Ba2Sr3La75(CuO4)40,15.25,3.5
1245,La1.875Ba0.025Sr0.1Cu1O4,,,,,29.1,BaSr4La75(CuO4)40,29.65,1.0999999999999979
1246,La1.875Sr0.125Cu1O4,,,,,30.0,SrLa15(CuO4)8,30.119999999999997,5.399999999999999
1247,Yb0.7Ca0.3Ba1.6Sr0.4Cu3O6.78,,3.794,3.851,11.622,44.6,Ba80Sr20Ca15Yb35(Cu50O113)3,36.56666666666667,20.200000000000003
1248,Yb0.7Ca0.3Ba1.6Sr0.4Cu3O6.73,,3.797,3.856,11.594,67.6,Ba160Sr40Ca30Yb70Cu300O673,68.05,0.9000000000000057
1249,Yb0.7Ca0.3Ba1.6Sr0.4Cu3O6.56,,3.83,,11.677,80.3,Ba80Sr20Ca15Yb35(Cu75O164)2,81.35,2.1000000000000085
1250,Yb0.7Ca0.3Ba1.6Sr0.4Cu3O6.43,,3.822,,11.708,66.3,Ba160Sr40Ca30Yb70Cu300O643,65.3,2.0
1251,La2Cu1O4,,5.35,5.371,13.216,37.0,La2CuO4,33.08,19.700000000000003
1252,Y1Ba2Cu3O6.6,,,,,56.5,Ba10Y5(Cu5O11)3,64.38611111111112,50.0
1253,Y1Ba2Cu3O7,,,,,90.2,Ba2YCu3O7,90.18623188405797,45.5
1254,Y1Ba2Cu3O6.95,,,,,90.9,Ba40Y20Cu60O139,91.8379411764706,7.5
1255,Y1Ba2Cu3O6.9,,,,,91.6,Ba20Y10(Cu10O23)3,90.9753947368421,15.0
1256,Y1Ba2Cu3O6.82,,,,,86.7,Ba100Y50Cu150O341,88.64999999999999,8.0
1257,Y1Ba2Cu3O6.7,,,,,63.9,Ba20Y10Cu30O67,70.27764705882353,37.0
1258,C60Rb3,,,,,29.8,RbC20,28.738888888888887,18.75
1259,C60K3,,,,,12.8,KC20,17.93170731707317,11.8
1260,C60Rb3,,,,,28.0,RbC20,28.738888888888887,18.75
1261,C60Rb3,,,,,12.25,RbC20,28.738888888888887,18.75
1262,C60K3,,,,,8.5,KC20,17.93170731707317,11.8
1263,Cs3C60,,,,,29.5,CsC20,32.95,22.0
1264,Cs2Rb1C60,,,,,33.0,Cs2RbC60,33.0,0.0
1265,Cs1Rb2C60,,,,,31.0,CsRb2C60,31.075,0.3000000000000007
1266,Rb3C60C60,,,,,29.0,RbC40,29.0,0.0
1267,C60Rb2,,,,,29.0,RbC30,29.0,0.0
1268,C60Rb4,,,,,29.0,RbC15,29.0,0.0
1269,C60K3,,,,,19.3,KC20,17.93170731707317,11.8
1270,C60K3,,,,,13.0,KC20,17.93170731707317,11.8
1271,C60K3,,,,,18.0,KC20,17.93170731707317,11.8
1272,Tl2Ba2Ca1Cu2O8,,,,,112.1,Ba2CaTl2(CuO4)2,105.2875,27.099999999999994
1273,Tl2Ba2Ca1Cu2O8,,,,,107.2,Ba2CaTl2(CuO4)2,105.2875,27.099999999999994
1274,Tl2Ba2Ca1Cu2O8,,,,,106.7,Ba2CaTl2(CuO4)2,105.2875,27.099999999999994
1275,Tl2Ba2Ca1Cu2O8,,,,,114.1,Ba2CaTl2(CuO4)2,105.2875,27.099999999999994
1276,La1.87Sr0.125Cu1.07O4,,,,,26.4,Sr25La374(Cu107O400)2,26.4,0.0
1277,La1.88Sr0.125Cu0.97O4,,,,,28.4,Sr25La376(Cu97O400)2,28.4,0.0
1278,Nd2Cu1F0.2O3.8,,3.95,,12.12,27.0,Nd10Cu5O19F,27.0,0.0
1279,Nd2Cu1F0.3O3.7,,3.951,,12.116,27.0,Nd20Cu10O37F3,26.928571428571427,18.5
1280,Nd2Cu1F0.4O3.6,,3.95,,12.116,18.5,Nd10Cu5(O9F)2,18.5,0.0
1281,Nd2Cu1F0.5O3.5,,3.95,,12.115,17.5,Nd4Cu2O7F,17.5,0.0
1282,Y1Ba2Cu3O6.92,,,,,92.0,Ba50Y25Cu75O173,91.61428571428571,2.4000000000000057
1283,Bi2Sr2Ca1Cu2O8,,,,,88.5,Sr2CaCu2(BiO4)2,84.95068493150684,39.0
1284,Bi2Sr2Ca0.8Pr0.2Cu2O8,,5.451,,30.628,73.0,Sr10Ca4PrCu10(BiO4)10,65.725,14.549999999999997
1285,Bi2Sr2Ca0.7Pr0.3Cu2O8,,5.437,,30.654,61.0,Sr20Ca7Pr3Cu20(BiO4)20,45.65,30.7
1286,Bi2Sr2Ca0.6Pr0.4Cu2O8,,5.454,,30.697,41.0,Sr10Ca3Pr2Cu10(BiO4)10,42.2,2.3999999999999986
1287,Bi2Sr2Ca1Cu2O8,,,,,81.0,Sr2CaCu2(BiO4)2,84.95068493150684,39.0
1288,Bi2Sr2Ca0.9Gd0.1Cu2O8,,5.425,,,80.0,Sr20Ca9GdCu20(BiO4)20,80.0,0.0
1289,Bi2Sr2Ca0.8Gd0.2Cu2O8,,5.418,,30.586,73.0,Sr10Ca4GdCu10(BiO4)10,73.0,0.0
1290,Bi2Sr2Ca0.7Gd0.3Cu2O8,,5.433,,30.586,48.0,Sr20Ca7Gd3Cu20(BiO4)20,48.0,0.0
1291,Bi2Sr2Ca0.6Gd0.4Cu2O8,,5.437,,30.465,30.0,Sr10Ca3Gd2Cu10(BiO4)10,30.0,0.0
1292,Bi2Sr2Ca0.9Y0.1Cu2O8,,5.403,,30.8,77.0,Sr20Ca9YCu20(BiO4)20,76.5,1.0
1293,Bi2Sr2Ca0.8Y0.2Cu2O8,,5.405,,30.714,70.0,Sr10Ca4YCu10(BiO4)10,79.8,19.599999999999994
1294,Bi2Sr2Ca0.7Y0.3Cu2O8,,5.408,,30.62,48.0,Sr20Ca7Y3Cu20(BiO4)20,64.7,33.400000000000006
1295,Bi2Sr2Ca0.6Y0.4Cu2O8,,5.416,,30.414,37.0,Sr10Ca3Y2Cu10(BiO4)10,49.85,25.700000000000003
1296,Bi2Sr2Ca0.5Y0.5Cu2O8,,5.418,,30.414,22.0,Sr4CaYCu4(BiO4)4,31.5,19.0
1297,Bi2Sr2Ca0.4Y0.6Cu2O8,,5.421,,30.371,9.0,Sr10Ca2Y3Cu10(BiO4)10,9.0,0.0
1298,Bi2Sr1.8Ca1.2Cu2O8,,,,,68.4,Sr9Ca6Cu10(BiO4)10,75.89999999999999,11.399999999999991
1299,Bi1.8Ga0.2Sr1.8Ca1.2Cu2O8,,,,,56.5,Sr9Ca6GaCu10Bi9O40,56.5,0.0
1300,Bi1.5Ga0.5Sr1.8Ca1.2Cu2O8,,,,,41.0,Sr18Ca12Ga5Cu20(Bi3O16)5,41.0,0.0
1301,Bi1Ga1Sr1.8Ca1.2Cu2O8,,,,,24.8,Sr9Ca6Ga5Cu10(BiO8)5,24.8,0.0
1302,Y1Ba2Cu4O8,,,,,79.2,Ba2Y(CuO2)4,78.72848101265825,21.0
1303,Pb2Sr2Eu1Cu3O8,,,,,71.0,Sr2EuCu3(PbO4)2,71.0,0.0
1304,Pb2Sr2Dy1Cu3O8,,,,,76.5,Sr2DyCu3(PbO4)2,76.5,0.0
1305,Pb2Sr2Y1Cu3O8,,,,,75.5,Sr2YCu3(PbO4)2,53.25,44.5
1306,Tl2Ba2Ca2Cu3O9.83,,3.859,,35.72,114.0,Ba200Ca200Tl200Cu300O983,114.0,0.0
1307,Tl1.8Ba2Ca2.2Cu3O9.92,,3.861,,35.76,112.0,Ba50Ca55Tl45Cu75O248,112.0,0.0
1308,Tl1.7Ba2Ca2.3Cu3O9.82,,3.858,,35.71,116.0,Ba100Ca115Tl85Cu150O491,116.0,0.0
1309,Tl1.6Ba2Ca2.4Cu3O9.67,,3.856,,35.72,118.0,Ba200Ca240Tl160Cu300O967,118.0,0.0
1310,Tl1.4Ba2Ca2.6Cu3O9.53,,3.857,,35.7,118.0,Ba200Ca260Tl140Cu300O953,118.0,0.0
1311,Y1Ba2Cu4O8,,3.837,3.867,27.23,80.0,Ba2Y(CuO2)4,78.72848101265825,21.0
1312,Y1Ba2Cu4Li0.016O8,,3.838,3.869,27.21,77.0,Ba250Li2Y125(CuO2)500,77.0,0.0
1313,Y1Ba2Cu4Li0.031O8,,3.838,3.868,27.2,72.0,Ba2000Li31Y1000(CuO2)4000,72.0,0.0
1314,Y1Ba2Cu4Li0.062O8,,3.83,3.869,27.2,64.0,Ba1000Li31Y500(CuO2)2000,64.0,0.0
1315,Y1Ba2Cu4Li0.125O8,,3.827,3.869,27.2,58.0,Ba16LiY8(CuO2)32,58.0,0.0
1316,Y1Ba2Cu4Li0.25O8,,3.818,3.868,27.18,58.0,Ba8LiY4(CuO2)16,58.0,0.0
1317,Sr0.84Nd0.16Cu1O2,,3.944,,3.383,24.0,Sr21Nd4(CuO2)25,32.0,16.0
1318,Y1Ba2Cu3O6.99,,,,,92.3,Ba200Y100(Cu100O233)3,90.375,4.5
1319,Y1Ba1.9La0.1Cu3O7.06,,,,,91.9,Ba95La5Y50Cu150O353,91.9,0.0
1320,Y1Ba1.8La0.2Cu3O7.05,,,,,77.3,Ba36La4Y20(Cu20O47)3,77.3,0.0
1321,Y1Ba1.6La0.4Cu3O7.11,,,,,49.3,Ba160La40Y100(Cu100O237)3,49.3,0.0
1322,Y1Ba1.5La0.5Cu3O7.19,,,,,38.3,Ba150La50Y100Cu300O719,38.3,0.0
1323,Y1Ba1.7La0.3Cu3O7.1,,,,,60.0,Ba17La3Y10Cu30O71,73.5,20.5
1324,Pb0.5Sr2Ca0.5Nd0.5Cu2.5O7,,3.83,,11.892,60.0,Sr4CaNdCu5PbO14,60.0,0.0
1325,Pb0.5Sr2Ca0.5Sm0.5Cu2.5O7,,3.827,,11.888,62.0,Sr4CaSmCu5PbO14,62.0,0.0
1326,Pb0.5Sr2Ca0.5Eu0.5Cu2.5O7,,3.821,,11.871,60.0,Sr4CaEuCu5PbO14,60.0,0.0
1327,Pb0.5Sr2Ca0.5Gd0.5Cu2.5O7,,3.821,,11.854,60.0,Sr4CaGdCu5PbO14,60.0,0.0
1328,Pb0.5Sr2Ca0.5Dy0.5Cu2.5O7,,3.812,,11.853,65.9,Sr4CaDyCu5PbO14,65.9,0.0
1329,Pb0.5Sr2Ca0.5Ho0.5Cu2.5O7,,3.809,,11.842,67.9,Sr4CaHoCu5PbO14,67.9,0.0
1330,Pb0.5Sr2Ca0.5Er0.5Cu2.5O7,,3.807,,11.845,70.0,Sr4CaErCu5PbO14,70.0,0.0
1331,Pb0.5Sr2Ca0.5Tm0.5Cu2.5O7,,3.804,,11.838,72.0,Sr4CaTmCu5PbO14,72.0,0.0
1332,Y1Ba2Cu4O8,,,,,72.9,Ba2Y(CuO2)4,78.72848101265825,21.0
1333,Y1Ba2Cu3O7,,,,,91.4,Ba2YCu3O7,90.18623188405797,45.5
1334,La1.92Sr0.08Cu1O4,,,,,22.4,Sr2La48(CuO4)25,25.399999999999995,10.099999999999998
1335,La1.88Sr0.12Cu1O4,,,,,31.0,Sr3La47(CuO4)25,29.011111111111113,17.6
1336,La1.84Sr0.16Cu1O4,,,,,38.0,Sr4La46(CuO4)25,35.48333333333333,16.699999999999996
1337,La1.8Sr0.2Cu1O4,,,,,32.6,SrLa9(CuO4)5,30.797222222222224,22.6
1338,La1.76Sr0.24Cu1O4,,,,,19.3,Sr6La44(CuO4)25,18.214285714285715,5.800000000000001
1339,Nd2Cu1F0.3O3.7,,,,,18.5,Nd20Cu10O37F3,26.928571428571427,18.5
1340,Y0.975Ca0.025Ba2Cu2.975Al0.025O6.89,,,,,94.5,Ba400Ca5Y195Al5Cu595O1378,94.5,0.0
1341,Y0.95Ca0.05Ba2Cu2.95Al0.05O6.88,,,,,92.0,Ba200Ca5Y95Al5Cu295O688,92.0,0.0
1342,Y0.9Ca0.1Ba2Cu2.9Al0.1O6.88,,,,,91.1,Ba100Ca5Y45Al5Cu145O344,91.1,0.0
1343,Y0.85Ca0.15Ba2Cu2.85Al0.15O6.87,,,,,90.5,Ba200Ca15Y85Al15(Cu95O229)3,90.5,0.0
1344,Y0.8Ca0.2Ba2Cu2.8Al0.2O6.88,,,,,89.1,Ba50Ca5Y20Al5(Cu35O86)2,89.1,0.0
1345,Y0.75Ca0.25Ba2Cu2.75Al0.25O6.86,,,,,88.2,Ba200Ca25Y75Al25Cu275O686,88.2,0.0
1346,Y1Ba2Cu3O6.99,,3.818,3.885,11.682,91.4,Ba200Y100(Cu100O233)3,90.375,4.5
1347,Y0.8Ca0.1Pr0.1Ba2Cu3O7.01,,3.823,3.887,11.679,78.4,Ba200Ca10Pr10Y80Cu300O701,78.4,0.0
1348,Y0.6Ca0.2Pr0.2Ba2Cu3O7,,3.829,3.888,11.679,67.1,Ba10CaPrY3(Cu3O7)5,67.1,0.0
1349,Y0.4Ca0.3Pr0.3Ba2Cu3O7.02,,3.832,3.89,11.681,53.6,Ba100Ca15Pr15Y20(Cu50O117)3,53.6,0.0
1350,Y0.2Ca0.4Pr0.4Ba2Cu3O7,,3.834,3.896,11.68,36.5,Ba10Ca2Pr2Y(Cu3O7)5,36.5,0.0
1351,Bi2Sr2Ca1Cu2O8.28,,,,,76.0,Sr50Ca25Cu50Bi50O207,75.61666666666666,20.299999999999997
1352,Bi2Sr2Ca0.8Y0.2Cu2O8.34,,,,,86.0,Sr100Ca40Y10Cu100Bi100O417,86.0,0.0
1353,Bi2Sr2Ca0.6Y0.4Cu2O8.36,,,,,76.0,Sr50Ca15Y10Cu50Bi50O209,76.0,0.0
1354,Bi2Sr2Ca0.5Y0.5Cu2O8.39,,,,,66.0,Sr200Ca50Y50Cu200Bi200O839,66.0,0.0
1355,Bi2Sr2Ca1Cu2O8.15,,,,,87.0,Sr40Ca20Cu40Bi40O163,87.0,0.0
1356,Bi2Sr2Ca0.5Y0.5Cu2O8.36,,,,,18.0,Sr100Ca25Y25Cu100(Bi50O209)2,18.0,0.0
1357,Ba0.63K0.37Bi1O3,,,,,29.1,K37Ba63(BiO3)100,29.78888888888889,4.300000000000001
1358,Ba0.63K0.37Bi1O3,,,,,30.0,K37Ba63(BiO3)100,29.78888888888889,4.300000000000001
1359,Bi2Sr2Ca1Cu2O8,,,,,93.0,Sr2CaCu2(BiO4)2,84.95068493150684,39.0
1360,Gd1Nd0.85Ce0.15Cu1O4,,,,,5.9,Ce3Nd17Gd20(CuO4)20,5.9,0.0
1361,Gd0.75Nd1.1Ce0.15Cu1O4,,,,,10.1,Ce3Nd22Gd15(CuO4)20,10.1,0.0
1362,Gd0.5Nd1.35Ce0.15Cu1O4,,,,,14.3,Ce3Nd27Gd10(CuO4)20,14.3,0.0
1363,Gd0.2Nd1.65Ce0.15Cu1O4,,,,,18.5,Ce3Nd33Gd4(CuO4)20,18.5,0.0
1364,Nd1.85Ce0.15Cu1O4,,3.953,,12.109,20.0,Ce3Nd37(CuO4)20,21.61857142857143,10.499999999999998
1365,Nd1.75Y0.1Ce0.15Cu1O4,,,,,21.0,Ce3Nd35Y2(CuO4)20,21.0,0.0
1366,Nd1.65Y0.2Ce0.15Cu1O4,,3.942,,12.042,17.3,Ce3Nd33Y4(CuO4)20,17.3,0.0
1367,Nd1.75La0.1Ce0.15Cu1O4,,3.958,,12.139,20.0,La2Ce3Nd35(CuO4)20,20.0,0.0
1368,Nd1.65La0.2Ce0.15Cu1O4,,,,,21.2,La4Ce3Nd33(CuO4)20,21.2,0.0
1369,Nd1.55La0.3Ce0.15Cu1O4,,3.968,,12.149,21.5,La6Ce3Nd31(CuO4)20,23.35,3.6999999999999993
1370,Nd1.35La0.5Ce0.15Cu1O4,,3.968,,12.195,19.1,La10Ce3Nd27(CuO4)20,19.1,0.0
1371,Nd1.15La0.7Ce0.15Cu1O4,,3.968,,12.23,19.0,La14Ce3Nd23(CuO4)20,19.0,0.0
1372,Nd0.95La0.9Ce0.15Cu1O4,,3.981,,12.294,18.4,La18Ce3Nd19(CuO4)20,20.2,3.6000000000000014
1373,Nd0.65La1.2Ce0.15Cu1O4,,3.985,,12.284,5.8,La24Ce3Nd13(CuO4)20,5.8,0.0
1374,C60Rb3,,,,,28.6,RbC20,28.738888888888887,18.75
1375,C60K3,,,,,20.0,KC20,17.93170731707317,11.8
1376,Ba0.6K0.4Bi0.9Pb0.1O3,,,,,21.5,K4Ba6Bi9PbO30,21.5,0.0
1377,Ba0.6K0.4Bi0.8Pb0.2O3,,,,,14.7,K2Ba3Bi4PbO15,14.7,0.0
1378,Ba0.7K0.3Bi0.7Pb0.3O3,,,,,14.6,K3Ba7Bi7(PbO10)3,14.6,0.0
1379,Ba0.6K0.4Bi0.7Pb0.3O3,,,,,11.3,K4Ba6Bi7(PbO10)3,11.3,0.0
1380,Ba0.9K0.1Bi0.4Pb0.6O3,,,,,11.3,KBa9Bi4(PbO5)6,11.3,0.0
1381,Ba0.6K0.4Bi0.6Pb0.4O3,,,,,9.2,K2Ba3Bi3Pb2O15,9.2,0.0
1382,Ba0.9K0.1Bi0.3Pb0.7O3,,,,,9.3,KBa9Bi3Pb7O30,9.3,0.0
1383,Ba0.6K0.4Bi0.5Pb0.5O3,,,,,7.2,K4Ba6Bi5(PbO6)5,7.2,0.0
1384,Ba0.8K0.2Bi0.3Pb0.7O3,,,,,7.2,K2Ba8Bi3Pb7O30,7.2,0.0
1385,Tl0.76Ba1Cu1O4.5,,3.853,,23.14,86.0,Ba50Tl38(Cu2O9)25,86.0,0.0
1386,Zn1Tl0.78Ba1Cu1O4.5,,3.865,,23.218,81.0,Ba50Tl39Zn50(Cu2O9)25,81.0,0.0
1387,Cd1Tl0.7Ba1Cu1O4.5,,3.853,,23.241,52.5,Ba10Tl7Cd10(Cu2O9)5,52.5,0.0
1388,Hg0.76Tl0.76Ba1Cu1O4.5,,3.875,,23.217,87.5,Ba50Tl38Cu50Hg38O225,87.5,0.0
1389,Eu1Ba2Cu3O6.97,,3.843,3.902,11.714,94.77,Ba200Eu100Cu300O697,94.77,0.0
1390,Eu0.9Pr0.1Ba2Cu3O6.95,,3.842,3.895,11.696,79.45,Ba40Pr2Eu18Cu60O139,79.45,0.0
1391,Eu0.8Pr0.2Ba2Cu3O6.97,,3.847,3.904,11.714,57.9,Ba200Pr20Eu80Cu300O697,57.9,0.0
1392,Eu0.7Pr0.3Ba2Cu3O6.95,,3.846,3.899,11.701,38.8,Ba40Pr6Eu14Cu60O139,38.8,0.0
1393,Eu0.6Pr0.4Ba2Cu3O6.97,,3.856,3.894,11.722,15.0,Ba200Pr40Eu60Cu300O697,15.0,0.0
1394,Pb0.5Sr1.8Ba0.2Y0.85Ca0.15Cu2.5O6.98,,3.821,,11.861,25.0,Ba20Sr180Ca15Y85Cu250(Pb25O349)2,25.0,0.0
1395,Y2Ba4Cu7O15.09,,,,,89.0,Ba400Y200Cu700O1509,89.0,0.0
1396,Y2Ba4Cu7O15.03,,,,,87.0,Ba400Y200Cu700O1503,87.0,0.0
1397,Y2Ba4Cu7O14.53,,,,,60.0,Ba400Y200Cu700O1453,60.0,0.0
1398,Y2Ba4Cu7O14.13,,,,,37.0,Ba400Y200Cu700O1413,37.0,0.0
1399,Nd1.85Ce0.15Cu1O4,,,,,24.0,Ce3Nd37(CuO4)20,21.61857142857143,10.499999999999998
1400,Nd1.85Ce0.15Cu1O4,,,,,24.0,Ce3Nd37(CuO4)20,21.61857142857143,10.499999999999998
1401,Sm1Ba2Cu3O6.95,,,,,90.0,Ba40Sm20Cu60O139,88.13333333333333,15.599999999999994
1402,Sm0.9Pr0.1Ba2Cu3O6.95,,,,,65.7,Ba40Pr2Sm18Cu60O139,61.6,8.200000000000003
1403,Sm0.8Pr0.2Ba2Cu3O6.95,,,,,38.3,Ba40Pr4Sm16Cu60O139,39.65,2.700000000000003
1404,Sm0.7Pr0.3Ba2Cu3O6.95,,,,,11.9,Ba40Pr6Sm14Cu60O139,17.5,11.200000000000001
1405,Tm1Ba2Cu3O6.95,,,,,89.0,Ba40Tm20Cu60O139,89.465,0.9300000000000068
1406,Tm0.9Pr0.1Ba2Cu3O6.95,,,,,87.9,Ba40Pr2Tm18Cu60O139,87.9,0.0
1407,Tm0.8Pr0.2Ba2Cu3O6.95,,,,,77.9,Ba40Pr4Tm16Cu60O139,77.9,0.0
1408,Tm0.7Pr0.3Ba2Cu3O6.95,,,,,64.1,Ba40Pr6Tm14Cu60O139,64.1,0.0
1409,Tm0.6Pr0.4Ba2Cu3O6.95,,,,,50.3,Ba40Pr8Tm12Cu60O139,50.3,0.0
1410,Tm0.5Pr0.5Ba2Cu3O6.95,,,,,28.9,Ba40Pr10Tm10Cu60O139,28.9,0.0
1411,Gd1Ba2Cu3O6.95,,,,,90.0,Ba40Gd20Cu60O139,90.0,0.0
1412,Gd0.9Pr0.1Ba2Cu3O6.95,,,,,74.3,Ba40Pr2Gd18Cu60O139,74.3,0.0
1413,Gd0.8Pr0.2Ba2Cu3O6.95,,,,,53.1,Ba40Pr4Gd16Cu60O139,53.1,0.0
1414,Gd0.7Pr0.3Ba2Cu3O6.95,,,,,30.6,Ba40Pr6Gd14Cu60O139,30.6,0.0
1415,Gd0.6Pr0.4Ba2Cu3O6.95,,,,,11.2,Ba40Pr8Gd12Cu60O139,11.2,0.0
1416,Bi2Sr1.6La0.4Cu1O6.32,,5.384,5.407,24.491,23.2,Sr40La10Cu25(Bi25O79)2,23.2,0.0
1417,Bi2Sr1.6La0.4Cu1O6.29,,,,,30.6,Sr160La40Cu100Bi200O629,30.6,0.0
1418,Bi1.7Pb0.3Sr2Ca1Cu2O0.23,,,,,75.75,Sr200Ca100Cu200Bi170Pb30O23,75.75,0.0
1419,Bi1.7Pb0.3Sr2Ca1Cu2O0.27,,,,,67.6,Sr200Ca100Cu200Bi170(Pb10O9)3,67.6,0.0
1420,Y1Sr2Cu2.85Re0.15O7,,3.81,,11.522,53.0,Sr40Y20Cu57Re3O140,53.0,0.0
1421,Y1Sr2Cu2.8Re0.2O6.9,,3.814,,11.524,43.0,Sr20Y10Cu28Re2O69,43.0,0.0
1422,Y1Sr2Cu2.75Re0.25O7,,3.821,,11.527,37.0,Sr8Y4Cu11ReO28,37.0,0.0
1423,Y1Sr2Cu2.7Re0.3O7.1,,3.823,,11.529,33.0,Sr20Y10Cu27Re3O71,33.0,0.0
1424,Y1Sr2Cu2.85Re0.15O7.1,,3.811,,11.495,73.0,Sr40Y20Cu57Re3O142,73.0,0.0
1425,Y1Sr2Cu2.8Re0.2O7.2,,3.815,,11.496,63.0,Sr10Y5Cu14ReO36,63.0,0.0
1426,Y1Sr2Cu2.75Re0.25O7.3,,3.822,,11.496,49.0,Sr40Y20Cu55Re5O146,49.0,0.0
1427,Y1Sr2Cu2.7Re0.3O7.2,,3.824,,11.499,44.0,Sr20Y10Cu27(ReO24)3,44.0,0.0
1428,Y1Sr2Cu2.8W0.2O6.9,A,3.805,,11.522,45.0,Sr20Y10Cu28W2O69,45.0,0.0
1429,Y1Sr2Cu2.75W0.25O6.9,,3.809,,11.526,33.0,Sr40Y20Cu55W5O138,33.0,0.0
1430,Y1Sr2Cu2.7W0.3O6.9,,3.812,,11.535,24.0,Sr20Y10Cu27(WO23)3,26.0,4.0
1431,Y1Sr2Cu2.8W0.2O7.2,,3.804,,11.491,66.0,Sr10Y5Cu14WO36,66.0,0.0
1432,Y1Sr2Cu2.75W0.25O7.1,,3.809,,11.492,51.0,Sr40Y20Cu55W5O142,51.0,0.0
1433,Y1Sr2Cu2.7W0.3O6.9,,3.811,,11.522,28.0,Sr20Y10Cu27(WO23)3,26.0,4.0
1434,Y1Sr2Cu2.8Mo0.2O7,,3.807,,11.521,40.0,Sr10Y5Cu14MoO35,40.0,0.0
1435,Y1Sr2Cu2.75Mo0.25O7.1,,3.812,,11.537,31.0,Sr40Y20Cu55Mo5O142,43.0,24.0
1436,Y1Sr2Cu2.7Mo0.3O7.1,,3.816,,11.534,30.0,Sr20Y10Cu27Mo3O71,36.5,13.0
1437,Y1Sr2Cu2.65Mo0.35O7.2,,3.819,,11.537,29.0,Sr40Y20Cu53Mo7O144,29.0,0.0
1438,Y1Sr2Cu2.8Mo0.2O7.1,,3.807,,11.49,71.0,Sr20Y10Cu28Mo2O71,71.0,0.0
1439,Y1Sr2Cu2.75Mo0.25O7.1,,3.812,,11.499,55.0,Sr40Y20Cu55Mo5O142,43.0,24.0
1440,Y1Sr2Cu2.7Mo0.3O7.1,,3.816,,11.496,43.0,Sr20Y10Cu27Mo3O71,36.5,13.0
1441,Y1Sr2Cu2.65Mo0.35O7.4,,3.819,,11.499,43.0,Sr40Y20Cu53Mo7O148,43.0,0.0
1442,Y1Sr2Cu2.7Co0.3O6.7,,3.808,,11.414,27.0,Sr20Y10Co3Cu27O67,27.0,0.0
1443,Y1Sr2Cu2.65Ga0.35O6.6,,3.811,,11.453,17.0,Sr40Y20Ga7Cu53O132,17.0,0.0
1444,Y1Sr2Cu2.65Ga0.35O6.7,,3.812,,11.439,21.0,Sr40Y20Ga7Cu53O134,21.0,0.0
1445,Y1Sr2Cu2.8Ge0.2O,,3.817,,11.436,18.0,Sr10Y5Cu14GeO5,18.0,0.0
1446,Y1Sr2Cu2.7Fe0.3O6.9,,3.807,,11.41,43.0,Sr20Y10Fe3(Cu9O23)3,43.0,0.0
1447,Y1Sr2Cu2.65Fe0.35O6.7,,3.805,,11.411,34.0,Sr40Y20Fe7Cu53O134,34.0,0.0
1448,Y1Sr2Cu2.6Fe0.4O7,,3.807,,11.412,21.0,Sr10Y5Fe2Cu13O35,29.0,16.0
1449,Y1Sr2Cu2.7Fe0.3O7.1,,3.801,,11.394,51.0,Sr20Y10Fe3Cu27O71,51.0,0.0
1450,Y1Sr2Cu2.65Fe0.35O7.1,,3.801,,11.394,46.0,Sr40Y20Fe7Cu53O142,46.0,0.0
1451,Y1Sr2Cu2.6Fe0.4O7,,3.803,,11.388,37.0,Sr10Y5Fe2Cu13O35,29.0,16.0
1452,Y1Sr2Cu2.7Co0.3O6.5,,3.811,,11.434,13.0,Sr20Y10Co3Cu27O65,13.0,0.0
1453,Y1Sr2Cu2.8V0.2O6.5,,3.822,,11.431,16.0,Sr20Y10V2Cu28O65,16.0,0.0
1454,Y1Sr2Cu2.7Ti0.3O6.7,,3.814,,11.471,26.0,Sr20Y10Ti3Cu27O67,26.0,0.0
1455,Y1Sr2Cu2.675Ti0.325O6.6,,3.816,,11.477,21.0,Sr80Y40Ti13Cu107O264,21.0,0.0
1456,Y1Sr2Cu2.65Ti0.35O6.8,,3.816,,11.48,21.0,Sr40Y20Ti7Cu53O136,21.0,0.0
1457,Y1Sr2Cu2.7Ti0.3O7,,3.809,,11.458,58.0,Sr20Y10Ti3Cu27O70,58.0,0.0
1458,Y1Sr2Cu2.675Ti0.325O7.1,,3.81,,11.46,56.0,Sr80Y40Ti13Cu107O284,56.0,0.0
1459,Y1Sr2Cu2.65Ti0.35O7.1,,3.81,,11.461,53.0,Sr40Y20Ti7Cu53O142,53.0,0.0
1460,Sr0.95La0.05Cu1O2.01,,3.937,,3.422,42.4,Sr95La5Cu100O201,42.4,0.0
1461,Sr0.9La0.1Cu1O1.96,,3.947,,3.412,42.5,Sr45La5(Cu25O49)2,42.5,0.0
1462,Sr0.88La0.12Cu1O1.97,,3.948,,3.409,42.4,Sr88La12Cu100O197,42.4,0.0
1463,Dy1Ba1Sr1Cu3O6.94,,3.828,,11.533,80.0,Ba50Sr50Dy50Cu150O347,81.5,3.0
1464,Dy1Ba1Sr1Cu3O6.93,,3.816,3.838,11.542,83.0,Ba100Sr100Dy100(Cu100O231)3,83.0,0.0
1465,Ba0.62K0.38Bi1O3,,,,,29.5,K19Ba31(BiO3)50,25.5,8.0
1466,Ba0.7K0.3Bi1O3,,4.301,,,29.9,K3Ba7(BiO3)10,29.9,0.0
1467,Ba0.65K0.35Bi1O3,,4.295,,,29.2,K7Ba13(BiO3)20,28.2,8.8
1468,Ba0.6K0.4Bi1O3,,4.283,,,28.5,K2Ba3(BiO3)5,27.589583333333337,16.0
1469,Ba0.575K0.425Bi1O3,,4.279,,,27.3,K17Ba23(BiO3)40,27.3,0.0
1470,Ba0.5K0.5Bi1O3,,4.27,,,19.55,KBa(BiO3)2,19.664285714285715,8.5
1471,Nd1Ba2Cu3O6.86,,3.866,3.908,11.766,78.6,Ba100Nd50Cu150O343,78.6,0.0
1472,Nd0.75Pr0.25Ba2Cu3O6.96,,3.861,3.906,11.758,11.7,Ba200Pr25Nd75(Cu25O58)12,11.7,0.0
1473,Lu0.5Pr0.5Ba2Cu3O6.75,,3.826,3.891,11.683,40.1,Ba8Pr2Lu2(Cu4O9)3,40.1,0.0
1474,Yb0.5Pr0.5Ba2Cu3O6.67,,3.826,3.893,11.676,38.7,Ba200Yb50Pr50Cu300O667,38.7,0.0
1475,Tm0.5Pr0.5Ba2Cu3O6.64,,3.829,3.895,11.679,36.0,Ba100Pr25Tm25(Cu75O166)2,36.0,0.0
1476,Er0.5Pr0.5Ba2Cu3O6.82,,3.832,3.893,11.682,34.4,Ba100Pr25Er25Cu150O341,34.4,0.0
1477,Ho0.5Pr0.5Ba2Cu3O6.67,,3.834,3.898,11.691,24.3,Ba200Pr50Ho50Cu300O667,24.3,0.0
1478,Y0.5Pr0.5Ba2Cu3O6.68,,3.837,3.896,11.7,27.1,Ba100Pr25Y25(Cu75O167)2,27.1,0.0
1479,Dy0.5Pr0.5Ba2Cu3O6.85,,3.844,3.906,11.709,19.0,Ba40Pr10Dy10Cu60O137,19.0,0.0
1480,La2Cu1O4.03,,5.361,5.383,13.184,32.0,La200Cu100O403,30.95,8.2
1481,La2Cu1O4.11,,5.341,5.404,13.219,45.0,La200Cu100O411,44.25,3.0
1482,La1.75Sr0.25Cu1O4.07,,3.77,,13.249,37.0,Sr25La175Cu100O407,37.0,0.0
1483,La1.67Sr0.33Cu1O4,,,,,37.0,Sr33La167(CuO4)100,37.0,0.0
1484,La1.99Sr0.01Cu1O4.13,,5.337,5.395,13.198,40.0,SrLa199Cu100O413,40.0,0.0
1485,La1.98Sr0.02Cu1O4.09,,,,,40.0,Sr2La198Cu100O409,40.0,0.0
1486,La1.97Sr0.03Cu1O4.06,,,,,39.0,Sr3La197(Cu50O203)2,39.0,0.0
1487,La1.96Sr0.04Cu1O4.05,,,,,40.0,Sr4La196(Cu20O81)5,40.0,0.0
1488,La1.85Sr0.15Cu1O4.05,,3.775,,13.227,39.0,Sr3La37Cu20O81,39.0,0.0
1489,Pb0.5Ca1Sr2Y0.5Cu2O6.93,,,,,30.0,Sr200Ca100Y50Cu200Pb50O693,30.0,0.0
1490,Pb0.5Ca1Sr2Y0.5Cu2O6.95,,,,,50.0,Sr40Ca20Y10Cu40Pb10O139,50.0,0.0
1491,Pb0.5Ca1Sr2Y0.5Cu2O6.97,,,,,55.0,Sr200Ca100Y50Cu200Pb50O697,55.0,0.0
1492,Pb0.5Ca1Sr2Y0.5Cu2O7,,,,,62.0,Sr4Ca2YCu4PbO14,62.0,0.0
1493,Tl2Ba2Cu1O6,,3.867,,23.186,85.0,Ba2Tl2CuO6,60.51578947368422,80.1
1494,Tl2Ba2Ca1Cu2O8,,3.856,,29.328,109.0,Ba2CaTl2(CuO4)2,105.2875,27.099999999999994
1495,Tl2Ba2Ca2Cu3O10,,3.857,,35.711,115.0,Ba2Ca2Tl2Cu3O10,117.88076923076923,20.0
1496,Tl2Ba2Ca3Cu4O12,,3.823,,35.373,120.0,Ba2Ca3Tl2(CuO3)4,114.5,11.0
1497,Tl2Ba2Ca4Cu5O14,,3.816,,35.346,124.0,Ba2Ca4Tl2Cu5O14,124.0,0.0
1498,Tl2Ba2Ca5Cu6O16,,3.831,,35.356,120.0,Ba2Ca5Tl2(Cu3O8)2,120.0,0.0
1499,Bi8Sr6Ca6Cu9O33.964,,,,,80.0,Sr1500Ca1500Cu2250Bi2000O8491,80.0,0.0
1500,Bi8Sr6Ca6Cu9O33.912,,,,,85.0,Sr750Ca750Cu1125Bi1000O4239,85.0,0.0
1501,Bi8Sr6Ca6Cu9O33.85,,,,,72.5,Sr120Ca120Cu180Bi160O677,72.5,0.0
1502,Bi8Sr6Ca6Cu9O34,,,,,74.3,Sr6Ca6Cu9(Bi4O17)2,74.3,0.0
1503,Bi8Sr8Ca4Cu9O34.16,,,,,94.2,Sr200Ca100Cu225(Bi100O427)2,94.2,0.0
1504,Bi8Sr8Ca4Cu9O34.25,,5.388,,30.406,73.5,Sr32Ca16Cu36Bi32O137,73.5,0.0
1505,Bi8Sr7Ca5Cu9O34.13,,5.392,,30.568,72.5,Sr700Ca500Cu900Bi800O3413,72.5,0.0
1506,Bi8Sr5Ca7Cu9O34.94,,5.389,,30.686,74.4,Sr250Ca350Cu450Bi400O1747,74.4,0.0
1507,Nd2Cu1F0.3O3.7,,3.952,,12.12,26.0,Nd20Cu10O37F3,26.928571428571427,18.5
1508,Nd2Cu1F0.3O3.7,,,,,37.0,Nd20Cu10O37F3,26.928571428571427,18.5
1509,Nd2Cu1F0.3O3.7,,,,,28.0,Nd20Cu10O37F3,26.928571428571427,18.5
1510,Nd2Cu1F0.3O3.7,,,,,25.0,Nd20Cu10O37F3,26.928571428571427,18.5
1511,Ca1La1Ba1Cu3O7,,3.865,,11.635,80.0,BaCaLaCu3O7,66.71428571428571,33.0
1512,Tl0.5Pb0.5Sr1.6Ca2.4Cu3O9,,,,,113.0,Sr16Ca24Tl5Cu30(PbO18)5,118.0,11.0
1513,Tl0.5Pb0.5Sr1.6Ca2.4Cu3O9,,,,,117.0,Sr16Ca24Tl5Cu30(PbO18)5,118.0,11.0
1514,Tl0.5Pb0.5Sr1.6Ca2.4Cu3O9,,3.82,,15.28,124.0,Sr16Ca24Tl5Cu30(PbO18)5,118.0,11.0
1515,Bi2Sr2Ca1Cu2O8,,,,,87.0,Sr2CaCu2(BiO4)2,84.95068493150684,39.0
1516,Y1Ba2Cu3.975Fe0.025O8,,3.835,3.87,27.17,64.6,Ba80Y40FeCu159O320,64.6,0.0
1517,Y1Ba2Cu3.987Fe0.013O8,,,,,70.3,Ba2000Y1000Fe13Cu3987O8000,70.15,0.29999999999999716
1518,Y1Ba2Cu3.925Fe0.075O8,,,,,44.2,Ba80Y40Fe3Cu157O320,44.2,0.0
1519,La1.82Sr0.18Cu1O4,,,,,37.0,Sr9La91(CuO4)50,36.36,8.799999999999997
1520,La1.82Sr0.18Cu1O3.994,,,,,34.0,Sr90La910Cu500O1997,34.0,0.0
1521,La1.82Sr0.18Cu1O3.987,,,,,33.0,Sr180La1820Cu1000O3987,33.0,0.0
1522,La1.82Sr0.18Cu1O3.972,,,,,28.0,Sr45La455Cu250O993,28.0,0.0
1523,La1.82Sr0.18Cu1O3.967,,,,,22.0,Sr180La1820Cu1000O3967,22.0,0.0
1524,Yb1Ba1.8Sr0.2Cu4O8,,3.814,3.857,27.129,80.0,Ba9SrYb5(CuO2)20,81.0,2.0
1525,Yb1Ba1.6Sr0.4Cu4O8,,3.805,3.855,27.072,80.0,Ba8Sr2Yb5(CuO2)20,80.0,0.0
1526,Yb1Ba1.4Sr0.6Cu4O8,,3.796,3.851,27.022,80.0,Ba7Sr3Yb5(CuO2)20,80.0,0.0
1527,Yb1Ba1.2Sr0.8Cu4O8,,3.794,3.851,27.007,80.0,Ba6Sr4Yb5(CuO2)20,80.0,0.0
1528,Yb0.9Ca0.1Ba1.8Sr0.2Cu4O8,,3.814,3.854,27.128,87.0,Ba18Sr2CaYb9(CuO2)40,87.0,0.0
1529,Yb0.9Ca0.1Ba1.6Sr0.4Cu4O8,,3.805,3.851,27.076,86.0,Ba16Sr4CaYb9(CuO2)40,86.0,0.0
1530,Yb0.9Ca0.1Ba1.4Sr0.6Cu4O8,,3.8,3.851,27.046,85.0,Ba14Sr6CaYb9(CuO2)40,85.0,0.0
1531,Yb0.9Ca0.1Ba1.2Sr0.8Cu4O8,,3.798,3.85,27.036,84.0,Ba12Sr8CaYb9(CuO2)40,84.0,0.0
1532,YbCa0.2Ba1.6Sr0.4Cu4O8,,3.809,3.852,27.106,86.0,Ba8Sr2CaYb5(CuO2)20,86.0,0.0
1533,YbCa0.4Ba1.6Sr0.4Cu4O8,,3.809,3.852,27.106,85.0,Ba8Sr2Ca2Yb5(CuO2)20,85.0,0.0
1534,Y1Ba2Cu2.88Fe0.12O7,,3.866,,11.729,57.0,Ba50Y25Fe3Cu72O175,66.825,25.0
1535,La1.9Sr0.1Ca1Cu2O6.03,,,,,43.0,Sr10Ca100La190Cu200O603,43.0,0.0
1536,La1.85Sr0.15Ca1Cu2O6.03,,,,,47.5,Sr15Ca100La185Cu200O603,47.5,0.0
1537,La1.8Sr0.2Ca1Cu2O6.03,,,,,51.0,Sr20Ca100La180Cu200O603,51.0,0.0
1538,La1.77Sr0.23Ca1Cu2O6.03,,,,,51.5,Sr23Ca100La177Cu200O603,51.5,0.0
1539,Y1Ba2Cu3O6.8,,,,,84.0,Ba10Y5Cu15O34,82.58636363636364,29.900000000000006
1540,Y0.9Zn0.1Ba2Cu3O7,,,,,54.9,Ba20Y9Zn(Cu3O7)10,54.9,0.0
1541,Y0.8Zn0.2Ba2Cu3O7,,,,,43.0,Ba10Y4Zn(Cu3O7)5,43.0,0.0
1542,Y0.7Zn0.3Ba2Cu3O7,,,,,23.5,Ba20Y7Zn3(Cu3O7)10,23.5,0.0
1543,Y1Ba2Cu3O7,,,,,92.1,Ba2YCu3O7,90.18623188405797,45.5
1544,Y0.9Cd0.1Ba2Cu3O7,,,,,89.9,Ba20Y9Cd(Cu3O7)10,89.9,0.0
1545,Y0.8Cd0.2Ba2Cu3O7,,,,,92.8,Ba10Y4Cd(Cu3O7)5,92.8,0.0
1546,Y0.7Cd0.3Ba2Cu3O7,,,,,92.8,Ba20Y7Cd3(Cu3O7)10,92.8,0.0
1547,Y0.6Cd0.4Ba2Cu3O7,,,,,91.7,Ba10Y3Cd2(Cu3O7)5,91.7,0.0
1548,Y0.5Cd0.5Ba2Cu3O7,,,,,93.2,Ba4YCd(Cu3O7)2,93.2,0.0
1549,Y0.4Cd0.6Ba2Cu3O7,,,,,91.7,Ba10Y2Cd3(Cu3O7)5,91.7,0.0
1550,Y0.3Cd0.7Ba2Cu3O7,,,,,87.0,Ba20Y3Cd7(Cu3O7)10,87.0,0.0
1551,Y0.25Cd0.75Ba2Cu3O7,,,,,53.2,Ba8YCd3(Cu3O7)4,53.2,0.0
1552,Y1Ba2Cu3O7,,,,,95.5,Ba2YCu3O7,90.18623188405797,45.5
1553,Y0.9Pr0.1Ba2Cu3O7,,,,,84.1,Ba20PrY9(Cu3O7)10,84.1,0.0
1554,Y0.8Pr0.2Ba2Cu3O7,,,,,75.8,Ba10PrY4(Cu3O7)5,68.53999999999999,17.099999999999994
1555,Y0.7Pr0.3Ba2Cu3O7,,,,,59.2,Ba20Pr3Y7(Cu3O7)10,56.8925,6.700000000000003
1556,Y0.6Pr0.4Ba2Cu3O7,,,,,48.7,Ba10Pr2Y3(Cu3O7)5,42.25,13.700000000000003
1557,Y0.5Pr0.5Ba2Cu3O7,,,,,28.5,Ba4PrY(Cu3O7)2,25.93,5.140000000000001
1558,La1.8Sr0.2Cu1O4,,,,,32.5,SrLa9(CuO4)5,30.797222222222224,22.6
1559,Y1Ba2Cu3O7,,,,,88.9,Ba2YCu3O7,90.18623188405797,45.5
1560,La1.88Ba0.12Cu1O4,,,,,12.0,Ba3La47(CuO4)25,21.625,25.5
1561,Nd1.85Ce0.15Cu1O4,,,,,23.6,Ce3Nd37(CuO4)20,21.61857142857143,10.499999999999998
1562,Bi2Sr2Ca1Cu2O8,,,,,85.0,Sr2CaCu2(BiO4)2,84.95068493150684,39.0
1563,Y1Ba2Cu3O6.9,,3.822,3.88,11.66,89.6,Ba20Y10(Cu10O23)3,90.9753947368421,15.0
1564,Y1Ba2Cu3O6.95,,3.816,3.99,11.646,91.0,Ba40Y20Cu60O139,91.8379411764706,7.5
1565,La2Tl2Sr2Cu3O11,,3.775,,35.35,37.0,Sr2La2Tl2Cu3O11,37.0,0.0
1566,Pr2Tl2Sr2Cu3O11,,3.762,,35.34,43.0,Sr2Pr2Tl2Cu3O11,43.0,0.0
1567,Nd2Tl2Sr2Cu3O11,,,,,44.0,Sr2Nd2Tl2Cu3O11,44.0,0.0
1568,Y2Tl2Sr2Cu3O11,,,,,45.0,Sr2Y2Tl2Cu3O11,45.0,0.0
1569,La1.85Sr0.15Cu1O4,,,,,37.1,Sr3La37(CuO4)20,36.01482142857143,22.299999999999997
1570,Gd1Ba2Cu3O7,,,,,78.0,Ba2GdCu3O7,91.4375,18.200000000000003
1571,Y1Ba2Cu3O6.6,,,,,80.5,Ba10Y5(Cu5O11)3,64.38611111111112,50.0
1572,Ho1Ba2Cu3O6.9,,3.819,3.9,11.669,91.5,Ba20Ho10(Cu10O23)3,91.5,0.0
1573,Nd1Ba2Cu3O7.04,,3.871,3.914,11.756,82.5,Ba50Nd25Cu75O176,82.5,0.0
1574,Nd1.1Ba1.9Cu3O7.05,,3.871,3.914,11.732,65.5,Ba38Nd22(Cu20O47)3,65.5,0.0
1575,Nd1.2Ba1.8Cu3O7.1,,3.89,3.892,11.696,43.5,Ba18Nd12Cu30O71,43.5,0.0
1576,Nd1.3Ba1.7Cu3O7.14,,3.89,,11.661,32.0,Ba85Nd65(Cu50O119)3,32.0,0.0
1577,Sm1Ba2Cu3O7.01,,3.858,3.91,11.741,87.0,Ba200Sm100Cu300O701,87.0,0.0
1578,Sm1.1Ba1.9Cu3O7.05,,3.86,3.906,11.729,78.5,Ba38Sm22(Cu20O47)3,78.5,0.0
1579,Sm1.2Ba1.8Cu3O7.09,,3.881,,11.654,38.0,Ba180Sm120Cu300O709,38.0,0.0
1580,Eu1Ba2Cu3O7.01,,3.859,3.904,11.709,90.0,Ba200Eu100Cu300O701,90.0,0.0
1581,Eu1.1Ba1.9Cu3O7.07,,3.873,3.887,11.679,81.0,Ba190Eu110Cu300O707,81.0,0.0
1582,Eu1.2Ba1.8Cu3O7.18,,3.867,,11.631,42.0,Ba90Eu60Cu150O359,42.0,0.0
1583,Eu1.3Ba1.7Cu3O7.15,,3.873,,11.624,39.5,Ba34Eu26Cu60O143,39.5,0.0
1584,Eu1.4Ba1.6Cu3O7.16,,3.854,,11.619,28.0,Ba40Eu35Cu75O179,28.0,0.0
1585,La1.88Ba0.12Cu1O4,,,,,30.0,Ba3La47(CuO4)25,21.625,25.5
1586,La1.9Ba0.1Cu1O4,,,,,30.0,BaLa19(CuO4)10,28.0,4.0
1587,La1.92Ba0.08Cu1O4,,,,,32.2,Ba2La48(CuO4)25,29.033333333333335,7.200000000000003
1588,La1.8Ba0.2Cu1O4,,,,,32.5,BaLa9(CuO4)5,21.382857142857144,23.119999999999997
1589,La1.825Ba0.175Cu1O4,,,,,28.3,Ba7La73(CuO4)40,26.2,3.6999999999999993
1590,La1.855Ba0.145Cu1O4,,,,,30.0,Ba29La371(CuO4)200,24.433333333333334,17.3
1591,Y1Ba2Cu3O7,,,,,91.2,Ba2YCu3O7,90.18623188405797,45.5
1592,C60K3,,,,,18.0,KC20,17.93170731707317,11.8
1593,C60Rb3,,,,,30.0,RbC20,28.738888888888887,18.75
1594,C60K3,,,,,18.7,KC20,17.93170731707317,11.8
1595,Dy1Ba2Cu3O7,,,,,92.5,Ba2DyCu3O7,85.225,45.099999999999994
1596,La1.85Sr0.15Cu1O4,,3.778,,13.222,34.4,Sr3La37(CuO4)20,36.01482142857143,22.299999999999997
1597,La1.45Nd0.4Sr0.15Cu1O4,,3.768,,13.173,22.5,Sr3La29Nd8(CuO4)20,14.67777777777778,13.5
1598,La1.82Nd0.03Sr0.15Cu1O4,,,,,34.2,Sr15La182Nd3(CuO4)100,34.2,0.0
1599,Y1Ba2Cu3S1O6,,3.855,3.914,11.75,89.0,Ba2YCu3SO6,89.5,1.0
1600,La1.85Sr0.15Cu1O4,,,,,36.7,Sr3La37(CuO4)20,36.01482142857143,22.299999999999997
1601,Tm1Ba2Cu3O7,,,,,90.0,Ba2TmCu3O7,90.83333333333333,2.0999999999999943
1602,Bi2Sr2Ca1Cu2O8,,,,,87.0,Sr2CaCu2(BiO4)2,84.95068493150684,39.0
1603,Nd1.85Ce0.15Cu1O4,,,,12.25,22.0,Ce3Nd37(CuO4)20,21.61857142857143,10.499999999999998
1604,Bi2Sr1.9La0.1Cu1O6.2,,5.374,5.379,24.63,12.0,Sr19LaCu10(Bi10O31)2,12.0,0.0
1605,Bi2Sr1.8La0.2Cu1O6.3,,5.375,5.388,24.59,18.0,Sr18La2Cu10Bi20O63,18.0,0.0
1606,Bi2Sr1.6La0.4Cu1O6.35,,5.381,5.417,24.42,20.0,Sr32La8Cu20Bi40O127,20.0,0.0
1607,Bi2Sr1.5La0.5Cu1O6.38,,5.387,5.421,24.31,21.0,Sr75La25Cu50Bi100O319,21.0,0.0
1608,Bi2Sr1.4La0.6Cu1O6.42,,5.389,5.43,24.13,5.0,Sr70La30Cu50Bi100O321,5.0,0.0
1609,La1.9Sr0.1Cu1O4,,,,,24.25,SrLa19(CuO4)10,28.065277777777776,16.1
1610,La1.85Sr0.15Cu1O4,,,,,30.0,Sr3La37(CuO4)20,36.01482142857143,22.299999999999997
1611,La1.85Sr0.15Cu0.98Ni0.02O4,,,,,18.5,Sr15La185Cu98(NiO200)2,21.475,5.199999999999999
1612,Y1Ba2Cu3.96Co0.04O8,,3.842,3.873,27.227,62.5,Ba50Y25CoCu99O200,62.96666666666667,10.600000000000001
1613,Y1Ba2Cu3.92Co0.08O8,,3.842,3.873,27.214,50.6,Ba50Y25Co2(Cu49O100)2,50.18333333333334,27.549999999999997
1614,Y1Ba2Cu4O8,,3.841,3.872,27.227,76.9,Ba2Y(CuO2)4,78.72848101265825,21.0
1615,Y1Ba2Cu3.96Fe0.04O8,,3.842,3.873,27.221,64.6,Ba50Y25FeCu99O200,66.87,14.0
1616,Y1Ba2Cu3.92Fe0.08O8,,3.843,3.874,27.195,50.4,Ba50Y25Fe2(Cu49O100)2,62.725,19.6
1617,La1.9Sr0.1Cu1O4,,,,,27.9,SrLa19(CuO4)10,28.065277777777776,16.1
1618,La1.85Sr0.15Cu1O4,,,,,31.6,Sr3La37(CuO4)20,36.01482142857143,22.299999999999997
1619,La1.8Sr0.2Cu1O4,,,,,29.5,SrLa9(CuO4)5,30.797222222222224,22.6
1620,Bi2Sr2Ca1Cu2O8,,5.4,27.01,30.82,93.0,Sr2CaCu2(BiO4)2,84.95068493150684,39.0
1621,La1.85Sr0.15Cu1O4,,,,,37.0,Sr3La37(CuO4)20,36.01482142857143,22.299999999999997
1622,Y1Ba2Cu3O7,,,,,83.0,Ba2YCu3O7,90.18623188405797,45.5
1623,Y1Ba2Cu3O7,,,,,91.0,Ba2YCu3O7,90.18623188405797,45.5
1624,La1.9Sr0.1Cu1O4,,3.784,,13.22,31.0,SrLa19(CuO4)10,28.065277777777776,16.1
1625,La1.9Sr0.1Cu0.975Ni0.025O4,,3.785,,13.197,3.65,Sr4La76Cu39NiO160,3.65,0.0
1626,La1.9Sr0.1Cu0.97Ni0.03O4,,3.786,,13.194,3.65,Sr10La190Cu97Ni3O400,3.65,0.0
1627,Y1Ba2Cu3O7,,,,,91.4,Ba2YCu3O7,90.18623188405797,45.5
1628,Y0.87Pr0.13Ba2Cu3O7,,,,,78.35,Ba200Pr13Y87(Cu3O7)100,78.35,0.0
1629,Y0.7Pr0.3Ba2Cu3O7,,,,,55.67,Ba20Pr3Y7(Cu3O7)10,56.8925,6.700000000000003
1630,Y0.5Pr0.5Ba2Cu3O7,,,,,23.36,Ba4PrY(Cu3O7)2,25.93,5.140000000000001
1631,La1.855Sr0.145Cu0.99Ni0.01O4,,,,,33.0,Sr29La371Cu198(NiO400)2,33.0,0.0
1632,La1.855Sr0.145Cu0.99Zn0.01O4,,,,,24.7,Sr29La371Zn2(Cu99O400)2,24.7,0.0
1633,La1.836Sr0.164Cu1O4,,,,,36.9,Sr41La459(CuO4)250,36.9,0.0
1634,La1.836Sr0.164Cu0.99Ga0.01O4,,,,,26.9,Sr82La918Ga5(Cu99O400)5,26.9,0.0
1635,La1.48Nd0.4Sr0.12Cu1O4,,,,,8.3,Sr3La37Nd10(CuO4)25,7.188750000000001,8.35
1636,La1.4Nd0.4Sr0.2Cu1O4,,,,,21.7,SrLa7Nd2(CuO4)5,17.766666666666666,7.799999999999999
1637,La1.85Sr0.15Cu1O4,,3.78,,13.241,35.7,Sr3La37(CuO4)20,36.01482142857143,22.299999999999997
1638,La1.85Sr0.15Cu0.99Ni0.01O4,,3.779,,13.235,30.1,Sr15La185Cu99NiO400,30.675,4.600000000000001
1639,La1.85Sr0.15Cu0.98Ni0.02O4,,3.78,,13.227,23.7,Sr15La185Cu98(NiO200)2,21.475,5.199999999999999
