Repository: Gashmard/Streamlit_Prediction_Tc

File: SuperCon_Main_Dataset_20562sample.csv (part 4 of 34)
,element,Unit_lattice_constant,lattice_constant_a,lattice_constant_b,lattice_constant_c,Tc,Element_Normalize,Tc_mean,Tc_range
1640,La1.85Sr0.15Cu0.97Ni0.03O4,,3.779,,13.22,16.3,Sr15La185Cu97Ni3O400,13.975000000000001,3.6000000000000014
1641,La1.85Sr0.15Cu0.96Ni0.04O4,,3.783,,13.222,6.4,Sr15La185Cu96(NiO100)4,3.2005000000000003,6.399
1642,La1.78Sr0.22Cu0.99Ni0.01O4,,,,,21.3,Sr22La178Cu99NiO400,21.25,0.10000000000000142
1643,La1.78Sr0.22Cu0.98Ni0.02O4,,,,,17.7,Sr11La89Cu49NiO200,17.549999999999997,0.3000000000000007
1644,La1.78Sr0.22Cu0.97Ni0.03O4,,,,,14.0,Sr22La178Cu97Ni3O400,14.0,0.0
1645,La1.78Sr0.22Cu0.96Ni0.04O4,,,,,7.9,Sr11La89Cu48(NiO100)2,7.9,0.0
1646,La1.78Sr0.22Cu0.95Ni0.05O4,,,,,4.1,Sr22La178Cu95(NiO80)5,4.1,0.0
1647,La1.78Sr0.22Cu1O4,,,,,24.6,Sr11La89(CuO4)50,25.174999999999997,9.0
1648,Y1Ba2Cu3O6.48,,,,,48.0,Ba50Y25(Cu25O54)3,41.489999999999995,31.500000000000004
1649,C60K3,,,,,19.5,KC20,17.93170731707317,11.8
1650,C60Rb3,,,,,28.4,RbC20,28.738888888888887,18.75
1651,Nd1.85Ce0.15Cu1O4,,,,,19.2,Ce3Nd37(CuO4)20,21.61857142857143,10.499999999999998
1652,Ba0.6K0.4Bi1O3,,,,,25.5,K2Ba3(BiO3)5,27.589583333333337,16.0
1653,Nd1.85Ce0.15Cu1O4.03,,,,,19.3,Ce15Nd185Cu100O403,19.3,0.0
1654,La1.95Sr0.05Cu1O4,,,,,9.0,SrLa39(CuO4)20,8.000333333333334,14.999
1655,La1.9Sr0.1Cu1O4,,,,,33.0,SrLa19(CuO4)10,28.065277777777776,16.1
1656,La1.96Sr0.04Cu1O4,,,,,9.5,SrLa49(CuO4)25,9.5,0.0
1657,Gd1Ba1.98Cu3.05O7,,,,,89.4,Ba198Gd100(Cu61O140)5,89.4,0.0
1658,Dy1Ba1.97Cu3.06O7,,,,,87.1,Ba197Dy100(Cu153O350)2,87.1,0.0
1659,Eu1Ba1.93Cu2.92O7,,,,,83.2,Ba193Eu100(Cu73O175)4,83.2,0.0
1660,Y1Ba2.01Cu3.11O7,,,,,86.0,Ba201Y100Cu311O700,86.0,0.0
1661,Er1Ba2.03Cu3.05O7,,,,,90.0,Ba203Er100(Cu61O140)5,90.0,0.0
1662,Y1Ba2Cu3O7,,,,,87.5,Ba2YCu3O7,90.18623188405797,45.5
1663,Tl0.7Pb0.3Ca1Sr2Cu2O7,,3.794,,12.115,31.0,Sr20Ca10Tl7Cu20Pb3O70,31.0,0.0
1664,Tl0.5Pb0.5Ca1Sr2Cu2O7,,3.81,,12.16,84.5,Sr4Ca2TlCu4PbO14,82.97999999999999,6.599999999999994
1665,Tl0.75Pb0.25Ca1Sr2Cu2O7,,,,,80.0,Sr8Ca4Tl3Cu8PbO28,80.0,0.0
1666,Bi2Sr2Ca1Cu2O8,,,,,87.0,Sr2CaCu2(BiO4)2,84.95068493150684,39.0
1667,Bi2Sr2Ca1Cu2O8,,,,,93.0,Sr2CaCu2(BiO4)2,84.95068493150684,39.0
1668,Bi2.15Sr1.8Ca1Cu2O8.15,,,,,93.0,Sr36Ca20Cu40Bi43O163,93.0,0.0
1669,Bi2Sr2Ca1Cu2O8,,,,,85.0,Sr2CaCu2(BiO4)2,84.95068493150684,39.0
1670,Y1Ba2Cu3O7,,3.816,3.884,11.679,90.85,Ba2YCu3O7,90.18623188405797,45.5
1671,Y1Ba2Cu3O7,,3.815,3.887,11.667,91.15,Ba2YCu3O7,90.18623188405797,45.5
1672,Y1Ba2Cu3O7,,3.818,3.884,11.664,90.6,Ba2YCu3O7,90.18623188405797,45.5
1673,Bi1Sr1Ca1Cu1O1,,,,,105.0,SrCaCuBiO,96.0,26.0
1674,Bi1Sr1Ca1Cu1O1,,,,,84.0,SrCaCuBiO,96.0,26.0
1675,Y1Ba2Cu3O6.93,,3.821,3.885,11.675,90.5,Ba200Y100(Cu100O231)3,91.57250000000002,3.799999999999997
1676,Bi2Sr2Ca1Cu2O8,,,,,88.0,Sr2CaCu2(BiO4)2,84.95068493150684,39.0
1677,La1.85Sr0.15Cu1O4,,,,,36.0,Sr3La37(CuO4)20,36.01482142857143,22.299999999999997
1678,Bi4Ca3Sr3Cu4O16.32,,5.405,27.03,30.6,80.0,Sr75Ca75Cu100(Bi25O102)4,80.0,0.0
1679,Bi1Sr1Ca1Cu1O1,,,,,85.0,SrCaCuBiO,96.0,26.0
1680,Bi1Sr1Ca1Cu1O1,,,,,110.0,SrCaCuBiO,96.0,26.0
1681,Y1Ba2Cu3O7,,,,,90.0,Ba2YCu3O7,90.18623188405797,45.5
1682,Y1Ba2Cu3O7,,,,,50.0,Ba2YCu3O7,90.18623188405797,45.5
1683,Gd1Ba2Cu3O7,,,,,90.0,Ba2GdCu3O7,91.4375,18.200000000000003
1684,Er1Ba2Cu3O7,,,,,90.0,Ba2ErCu3O7,92.025,3.5999999999999943
1685,La1.95Sr0.05Cu1O4,,,,,15.0,SrLa39(CuO4)20,8.000333333333334,14.999
1686,La1.91Sr0.09Cu1O4,,,,,30.0,Sr9La191(CuO4)100,25.8875,19.0
1687,Bi2Sr2Ca1Cu2O8,,,,,85.0,Sr2CaCu2(BiO4)2,84.95068493150684,39.0
1688,La1.85Sr0.15Cu1O4,,,,,37.0,Sr3La37(CuO4)20,36.01482142857143,22.299999999999997
1689,Ba0.625K0.375Bi1O3,,,,,27.5,K3Ba5(BiO3)8,28.96666666666667,2.5
1690,Tl2Ba2Ca1Cu2O7,,,,,108.0,Ba2CaTl2Cu2O7,108.0,0.0
1691,Y0.57Pr0.43Ba2Cu3O7,,,,,22.0,Ba200Pr43Y57(Cu3O7)100,22.0,0.0
1692,Ba0.6K0.4Bi1O3,,,,,25.5,K2Ba3(BiO3)5,27.589583333333337,16.0
1693,Ba1Pb0.78Bi0.22O3,,,,,10.3,Ba50Bi11(Pb13O50)3,10.3,0.0
1694,Ba1Pb0.83Bi0.17O3,,,,,7.6,Ba100Bi17Pb83O300,7.6,0.0
1695,Bi2Sr2Ca1Cu2O8,,,,,81.7,Sr2CaCu2(BiO4)2,84.95068493150684,39.0
1696,Bi2Sr2Ca1Cu2O8,,,,,84.0,Sr2CaCu2(BiO4)2,84.95068493150684,39.0
1697,Y1Ba2Cu3O7,,,,,85.0,Ba2YCu3O7,90.18623188405797,45.5
1698,Dy1Ba2Cu3O6.94,,3.826,3.896,11.688,88.7,Ba100Dy50Cu150O347,88.7,0.0
1699,Dy1Ba1.8Sr0.2Cu3O6.89,,3.822,3.888,11.661,84.2,Ba180Sr20Dy100Cu300O689,84.2,0.0
1700,Dy1Ba1.6Sr0.4Cu3O6.89,,3.818,3.882,11.647,80.6,Ba160Sr40Dy100Cu300O689,80.6,0.0
1701,Dy1Ba1.4Sr0.6Cu3O6.91,,3.81,3.874,11.624,85.2,Ba140Sr60Dy100Cu300O691,85.2,0.0
1702,Dy1Ba1.2Sr0.8Cu3O6.9,,3.799,3.863,11.588,84.7,Ba12Sr8Dy10(Cu10O23)3,84.7,0.0
1703,Dy1Ba1Sr1Cu3O6.89,,3.83,3.849,11.559,79.5,Ba100Sr100Dy100Cu300O689,79.5,0.0
1704,Y1Sr1.55Ba0.45Cu2.5B0.5O7,,3.848,,11.212,16.0,Ba9Sr31Y20Cu50(BO14)10,16.0,0.0
1705,Y1Sr1.4Ba0.6Cu2.5B0.5O7,,3.86,,11.247,24.0,Ba6Sr14Y10Cu25(BO14)5,24.0,0.0
1706,Y1Sr1.2Ba0.8Cu2.5B0.5O7,,0.865,,11.269,35.0,Ba8Sr12Y10Cu25(BO14)5,35.0,0.0
1707,Y1Sr1Ba1Cu2.5B0.5O7,,3.87,,11.3,44.0,Ba2Sr2Y2Cu5BO14,34.5,19.0
1708,Y1Sr0.8Ba1.2Cu2.5B0.5O7,,3.877,,11.33,51.0,Ba12Sr8Y10Cu25(BO14)5,51.0,0.0
1709,Y1Sr0.6Ba1.4Cu2.5B0.5O7,,3.879,,11.369,47.0,Ba14Sr6Y10Cu25(BO14)5,47.0,0.0
1710,Y1Sr0.4Ba1.6Cu2.5B0.5O7,,3.879,,11.399,35.0,Ba16Sr4Y10Cu25(BO14)5,35.0,0.0
1711,Sm1.5Ce0.5Sr2Cu2Nb1O10,,3.871,,28.791,23.0,Sr4CeSm3Nb2(CuO5)4,25.0,4.0
1712,Eu1.5Ce0.5Sr2Cu2Nb1O10,,3.869,,28.774,23.0,Sr4CeEu3Nb2(CuO5)4,25.733333333333334,7.199999999999999
1713,Nd1.5Ce0.5Sr2Cu2Nb1O10,,3.882,,28.843,20.0,Sr4CeNd3Nb2(CuO5)4,24.066666666666666,8.0
1714,Bi2Sr1Ca2Cu2O8.229,,5.396,,30.487,76.4,Sr1000Ca2000Cu2000Bi2000O8229,76.4,0.0
1715,Bi2Sr1.1Ca1.9Cu2O8.22,,5.396,,30.547,76.5,Sr55Ca95Cu100Bi100O411,76.5,0.0
1716,Bi2Sr1.2Ca1.8Cu2O8.199,,5.399,,30.579,76.5,Sr1200Ca1800Cu2000Bi2000O8199,76.5,0.0
1717,Bi2Sr1.3Ca1.7Cu2O8.19,,5.399,,30.608,76.5,Sr130Ca170Cu200Bi200O819,76.5,0.0
1718,Bi2Sr1.4Ca1.6Cu2O8.2,,5.399,,30.649,81.1,Sr7Ca8Cu10Bi10O41,81.1,0.0
1719,Bi2Sr1.5Ca1.5Cu2O8.19,,5.403,,30.699,78.5,Sr150Ca150Cu200Bi200O819,80.75,4.5
1720,Bi2Sr1.6Ca1.4Cu2O8.16,,5.399,,30.862,77.6,Sr40Ca35Cu50(Bi25O102)2,77.6,0.0
1721,Bi2Sr1.7Ca1.3Cu2O8.211,,5.409,,30.832,78.7,Sr1700Ca1300Cu2000Bi2000O8211,78.7,0.0
1722,Bi2Sr1.8Ca1.2Cu2O8.211,,5.402,,30.81,73.7,Sr1800Ca1200Cu2000Bi2000O8211,73.7,0.0
1723,Bi2Sr1.9Ca1.1Cu2O8.181,,5.402,,30.8,71.8,Sr1900Ca1100Cu2000Bi2000O8181,71.8,0.0
1724,Bi2Sr2Ca1Cu2O8.212,,5.407,,30.72,73.0,Sr500Ca250Cu500Bi500O2053,73.0,0.0
1725,Y0.76Ca0.24Ba2Cu2.94Co0.06O6.81,,3.857,,11.695,82.0,Ba200Ca24Y76Co6(Cu98O227)3,82.0,0.0
1726,Y0.76Ca0.24Ba2Cu2.85Co0.15O6.8,,3.862,,11.691,86.0,Ba200Ca24Y76Co15(Cu57O136)5,86.0,0.0
1727,Y0.76Ca0.24Ba2Cu2.76Co0.24O6.84,,3.863,,11.709,85.0,Ba50Ca6Y19Co6(Cu23O57)3,85.0,0.0
1728,Y0.76Ca0.24Ba2Cu2.64Co0.36O6.96,,3.87,,11.689,66.0,Ba50Ca6Y19Co9(Cu11O29)6,66.0,0.0
1729,Y0.76Ca0.34Ba2Cu2.55Co0.45O6.95,,3.874,,11.687,51.0,Ba200Ca34Y76Co45(Cu51O139)5,51.0,0.0
1730,Y0.9Ca0.1Ba2Cu2.55Co0.45O7.02,,3.879,,11.677,18.0,Ba200Ca10Y90Co45(Cu85O234)3,18.0,0.0
1731,Y0.85Ca0.15Ba2Cu2.55Co0.45O7.08,,3.876,,11.685,30.0,Ba200Ca15Y85Co45(Cu85O236)3,30.0,0.0
1732,Y0.76Ca0.24Ba2Cu2.55Co0.45O6.93,,3.874,,11.687,51.0,Ba200Ca24Y76Co45(Cu85O231)3,51.0,0.0
1733,Y0.7Ca0.3Ba2Cu2.55Co0.45O6.84,,3.874,,11.689,53.0,Ba200Ca30Y70Co45(Cu85O228)3,53.0,0.0
1734,Y1Ba2Cu2.85Co0.15O6.92,,3.864,,11.678,71.0,Ba200Y100Co15Cu285O692,71.0,0.0
1735,Y0.95Ca0.05Ba2Cu2.85Co0.15O6.82,,3.864,,11.684,83.0,Ba200Ca5Y95Co15Cu285O682,83.0,0.0
1736,Y0.9Ca0.1Ba2Cu2.85Co0.15O6.91,,3.863,,11.69,84.0,Ba200Ca10Y90Co15Cu285O691,84.0,0.0
1737,Y0.85Ca0.15Ba2Cu2.85Co0.15O6.83,,3.861,,11.694,86.0,Ba200Ca15Y85Co15Cu285O683,79.83333333333333,18.5
1738,Y0.8Ca0.2Ba2Cu2.85Co0.15O6.84,,3.86,,11.75,86.0,Ba200Ca20Y80Co15(Cu5O12)57,86.0,0.0
1739,Y0.76Ca0.24Ba2Cu2.85Co0.15O6.8,,3.862,,11.691,86.0,Ba200Ca24Y76Co15(Cu57O136)5,86.0,0.0
1740,Y0.88Ca0.12Ba2Cu2.88Co0.12O6.78,,3.861,,11.687,87.0,Ba100Ca6Y44Co6(Cu48O113)3,87.0,0.0
1741,Y0.85Ca0.15Ba2Cu2.85Co0.15O6.83,,3.861,,11.694,86.0,Ba200Ca15Y85Co15Cu285O683,79.83333333333333,18.5
1742,Y0.76Ca0.24Ba2Cu2.76Co0.24O6.84,,3.863,,11.709,85.0,Ba50Ca6Y19Co6(Cu23O57)3,85.0,0.0
1743,Y0.7Ca0.3Ba2Cu2.7Co0.3O6.93,,3.865,,11.715,84.0,Ba200Ca30Y70Co30(Cu30O77)9,84.0,0.0
1744,Y0.64Ca0.36Ba2Cu2.64Co0.36O6.87,,3.866,,11.717,82.0,Ba200Ca36Y64Co36(Cu88O229)3,82.0,0.0
1745,Bi2Sr2Ca1Cu2I1O8,,5.393,,18.95,58.0,Sr2CaCu2Bi2IO8,62.833333333333336,14.200000000000003
1746,Bi2Sr2Ca0.9Y0.1Cu2I1O8,,5.403,,18.975,67.0,Sr20Ca9YCu20Bi20(IO8)10,67.0,0.0
1747,Bi2Sr2Ca0.8Y0.2Cu2I1O8,,5.411,,19.0,75.0,Sr10Ca4YCu10Bi10(IO8)5,75.0,0.0
1748,Bi2Sr2Ca0.7Y0.3Cu2I1O8,,5.421,,19.0,79.0,Sr20Ca7Y3Cu20Bi20(IO8)10,79.0,0.0
1749,Bi2Sr2Ca0.6Y0.4Cu2I1O8,,5.425,,19.0,66.0,Sr10Ca3Y2Cu10Bi10(IO8)5,66.0,0.0
1750,Bi2Sr2Ca0.55Y0.45Cu2I1O8,,5.426,,19.0,55.0,Sr40Ca11Y9Cu40Bi40(IO8)20,55.0,0.0
1751,Bi2Sr2Ca0.5Y0.5Cu2I1O8,,5.433,,19.0,31.0,Sr4CaYCu4Bi4(IO8)2,31.0,0.0
1752,Pb2Sr2Y0.61Ca0.39Cu3O8,,5.393,5.394,15.815,79.0,Sr200Ca39Y61Cu300(PbO4)200,77.0,4.0
1753,Pb2Sr2Y0.61Ca0.39Cu3O8,,5.379,5.416,15.775,75.0,Sr200Ca39Y61Cu300(PbO4)200,77.0,4.0
1754,Pb2Sr2Y0.64Ca0.36Cu3O8,,5.382,5.412,15.783,65.0,Sr50Ca9Y16Cu75(PbO4)50,65.0,0.0
1755,Y1Ba2Cu2.85Zn0.15O6.95,,3.817,3.888,11.642,39.2,Ba40Y20Zn3Cu57O139,39.2,0.0
1756,Y1Ba2Cu2.775Zn0.225O6.93,,3.819,3.89,11.64,25.0,Ba400Y200Zn45(Cu185O462)3,25.0,0.0
1757,Y1Ba2Cu3Br0.9O6.2,,,,,92.0,Ba20Y10Cu30Br9O62,92.0,0.0
1758,Y0.975Ca0.025Ba2Cu4O8,,,,,82.0,Ba80CaY39(CuO2)160,80.75,2.5
1759,Y0.95Ca0.05Ba2Cu4O8,,,,,87.0,Ba40CaY19(CuO2)80,85.16,5.0
1760,Y0.9Ca0.1Ba2Cu4O8,,,,,89.0,Ba20CaY9(CuO2)40,87.625,10.200000000000003
1761,La1.25Ca0.3Ba1.45Cu3O7.11,,3.883,,11.649,67.1,Ba145Ca30La125(Cu100O237)3,66.19999999999999,1.7999999999999972
1762,La1.25Ca0.35Ba1.4Cu3O7.108,,,,,74.3,Ba700Ca175La625(Cu750O1777)2,74.3,0.0
1763,La1.25Ca0.4Ba1.35Cu3O7.141,,3.876,,11.634,77.8,Ba1350Ca400La1250Cu3000O7141,77.8,0.0
1764,La1.25Ca0.45Ba1.3Cu3O7.135,,,,,79.2,Ba260Ca90La250Cu600O1427,79.2,0.0
1765,La1.25Ca0.5Ba1.25Cu3O7.137,,3.873,,11.622,79.2,Ba1250Ca500La1250(Cu1000O2379)3,79.2,0.0
1766,La1.25Ba1.75Cu3O7.07,,3.917,,11.751,40.0,Ba175La125Cu300O707,40.0,0.0
1767,La1.25Ca0.05Ba1.7Cu3O7.03,,,,,38.6,Ba170Ca5La125Cu300O703,38.6,0.0
1768,La1.25Ca0.1Ba1.65Cu3O7.06,,3.906,,11.718,38.8,Ba165Ca10La125(Cu150O353)2,39.56666666666666,3.8999999999999986
1769,La1.25Ca0.15Ba1.6Cu3O7.052,,,,,45.6,Ba800Ca75La625(Cu750O1763)2,45.6,0.0
1770,La1.25Ca0.2Ba1.55Cu3O7.082,,3.894,,11.685,50.2,Ba775Ca100La625Cu1500O3541,50.2,0.0
1771,La1.25Ca0.25Ba1.5Cu3O7.087,,,,,62.9,Ba1500Ca250La1250Cu3000O7087,62.9,0.0
1772,Y1Ba2Cu3O6.9,,,,,91.4,Ba20Y10(Cu10O23)3,90.9753947368421,15.0
1773,Bi2Sr1.9La0.1Cu1O6.2,,,,,12.0,Sr19LaCu10(Bi10O31)2,12.0,0.0
1774,Bi2Sr1.8La0.2Cu1O6.3,,,,,18.0,Sr18La2Cu10Bi20O63,18.0,0.0
1775,Bi2Sr1.6La0.4Cu1O6.35,,,,,20.0,Sr32La8Cu20Bi40O127,20.0,0.0
1776,Bi2Sr1.5La0.5Cu1O6.38,,,,,21.0,Sr75La25Cu50Bi100O319,21.0,0.0
1777,Bi2Sr1.4La0.6Cu1O6.42,,,,,5.0,Sr70La30Cu50Bi100O321,5.0,0.0
1778,Tl2Ba2Cu1O6,,,,,15.0,Ba2Tl2CuO6,60.51578947368422,80.1
1779,La2Cu1O4.09,,,,,32.0,La200Cu100O409,37.0,10.0
1780,Y1Ba2Cu4O8,,3.839,3.869,27.243,81.5,Ba2Y(CuO2)4,78.72848101265825,21.0
1781,Y0.9Ce0.1Ba2Cu4O8,,3.845,3.871,27.236,56.5,Ba20CeY9(CuO2)40,49.833333333333336,18.5
1782,Dy1Ba2Cu4O8,,3.844,3.872,27.223,76.0,Ba2Dy(CuO2)4,74.69999999999999,6.200000000000003
1783,Dy0.9Ce0.1Ba2Cu4O8,,3.846,3.876,27.205,44.0,Ba20CeDy9(CuO2)40,44.0,0.0
1784,Lu0.9Pr0.1Ba2Cu3O2,,3.806,3.875,11.601,85.0,Ba20PrLu9(Cu3O2)10,85.0,0.0
1785,Ba0.65K0.35Bi1O2.99,,,,,18.7,K35Ba65Bi100O299,18.7,0.0
1786,Ba0.59K0.41Bi1O2.96,,,,,20.4,K41Ba59(Bi25O74)4,20.4,0.0
1787,Ba0.52K0.48Bi1O2.93,,,,,20.6,K48Ba52Bi100O293,20.6,0.0
1788,Ba0.48K0.52Bi1O2.9,,,,,21.1,K26Ba24(Bi10O29)5,21.1,0.0
1789,Ba0.45K0.55Bi1O2.83,,,,,18.95,K55Ba45Bi100O283,18.95,0.0
1790,Bi1.9Pb0.1Sr2Ca1Cu2O8.2,,5.39,5.44,31.0,73.5,Sr20Ca10Cu20Bi19PbO82,73.5,0.0
1791,Bi2Sr2Ca1Cu2O8.2,,5.4,5.45,31.1,85.2,Sr10Ca5Cu10Bi10O41,75.1,20.200000000000003
1792,Bi2Sr2Ca0.9Y0.1Cu2O8.2,,5.41,5.44,30.7,89.0,Sr20Ca9YCu20(Bi10O41)2,89.0,0.0
1793,Bi2Sr2Ca0.8Y0.2Cu2O8.2,,5.4,5.45,31.0,87.8,Sr10Ca4YCu10Bi10O41,87.8,0.0
1794,Dy1Ba1Sr1Cu3O6.94,,3.816,3.838,11.542,83.0,Ba50Sr50Dy50Cu150O347,81.5,3.0
1795,Y1Ba1Sr1Cu3O6.94,,3.791,3.845,11.542,79.0,Ba50Sr50Y50Cu150O347,79.0,0.0
1796,Ho1Ba1Sr1Cu3O6.94,,3.789,3.851,11.546,79.0,Ba50Sr50Ho50Cu150O347,79.0,0.0
1797,Er1Ba1Sr1Cu3O6.94,,3.791,3.847,11.56,78.0,Ba50Sr50Er50Cu150O347,78.0,0.0
1798,Tm1Ba1Sr1Cu3O6.94,,3.821,3.836,11.55,70.0,Ba50Sr50Tm50Cu150O347,70.0,0.0
1799,Lu1Ba1Sr1Cu3O6.94,,,,11.61,54.0,Ba50Sr50Lu50Cu150O347,54.0,0.0
1800,La1Ba1Sr1Cu3O6.94,,3.877,,11.728,57.0,Ba50Sr50La50Cu150O347,57.0,0.0
1801,Nd1Ba1Sr1Cu3O6.94,,3.87,,11.622,74.0,Ba50Sr50Nd50Cu150O347,74.0,0.0
1802,Sm1Ba1Sr1Cu3O6.94,,3.851,,11.591,80.0,Ba50Sr50Sm50Cu150O347,80.0,0.0
1803,Eu1Ba1Sr1Cu3O6.94,,3.844,,11.579,80.0,Ba50Sr50Eu50Cu150O347,80.0,0.0
1804,Gd1Ba1Sr1Cu3O6.94,,3.845,,11.554,86.0,Ba50Sr50Gd50Cu150O347,86.0,0.0
1805,Tl2Ba2Ca3Cu4O12,,3.849,,42.049,109.0,Ba2Ca3Tl2(CuO3)4,114.5,11.0
1806,Tl1.4Ba2Ca3Cu4O11.4,,,,,118.0,Ba10Ca15Tl7Cu20O57,118.0,0.0
1807,La1.9Sr0.1Cu1O4,,,,,26.2,SrLa19(CuO4)10,28.065277777777776,16.1
1808,La1.875Sr0.125Cu1O4,,,,,32.4,SrLa15(CuO4)8,30.119999999999997,5.399999999999999
1809,La1.83Sr0.17Cu1O4,,,,,35.1,Sr17La183(CuO4)100,34.82222222222222,17.700000000000003
1810,La1.8Sr0.2Cu1O4,,,,,29.8,SrLa9(CuO4)5,30.797222222222224,22.6
1811,Y1Ba2Cu3O6.45,,,,11.76,47.0,Ba40Y20(Cu20O43)3,39.409375,32.5
1812,Nd1.85Ce0.15Cu1O4,,,,,24.0,Ce3Nd37(CuO4)20,21.61857142857143,10.499999999999998
1813,Y1Ba2Cu2.82Fe0.18O6.95,,3.885,,11.718,75.6,Ba200Y100Fe18Cu282O695,75.6,0.0
1814,Y1Ba2Cu2.82Fe0.18O6.895,,,,,87.7,Ba400Y200Fe36Cu564O1379,87.7,0.0
1815,Y1Ba2Cu2.94Fe0.06O6.89,,3.849,3.88,11.681,87.5,Ba200Y100Fe6Cu294O689,87.5,0.0
1816,Y1Ba2Cu2.94Fe0.06O6.954,,,,,76.6,Ba1000Y500Fe30(Cu490O1159)3,76.6,0.0
1817,La1.9Sr0.1Cu1O4,,,,,28.0,SrLa19(CuO4)10,28.065277777777776,16.1
1818,La1.875Sr0.125Cu1O4,,,,,32.0,SrLa15(CuO4)8,30.119999999999997,5.399999999999999
1819,La1.83Sr0.17Cu1O4,,,,,34.0,Sr17La183(CuO4)100,34.82222222222222,17.700000000000003
1820,La1.8Sr0.2Cu1O4,,,,,29.8,SrLa9(CuO4)5,30.797222222222224,22.6
1821,Eu2.17Ce0.5Sr1.33Cu2.5Fe0.5O9.23,A,3.845,,28.06,25.7,Sr133Ce50Eu217Fe50Cu250O923,25.7,0.0
1822,Eu2.17Ce0.5Sr1.33Cu2.5Co0.5O9.08,A,3.849,,28.104,34.9,Sr133Ce50Eu217Co50(Cu125O454)2,34.9,0.0
1823,Eu2.17Ce0.5Sr1.33Cu2.5Al0.5O9.02,A,3.853,,27.871,16.4,Sr133Ce50Eu217Al50(Cu125O451)2,16.4,0.0
1824,Gd0.71Sm1.14Ce0.15Cu1O4,,,,,0.01,Ce15Sm114Gd71(CuO4)100,0.01,0.0
1825,Gd0.51Sm1.34Ce0.15Cu1O4,,,,,10.9,Ce15Sm134Gd51(CuO4)100,10.9,0.0
1826,Gd0.31Sm1.54Ce0.15Cu1O4,,,,,14.2,Ce15Sm154Gd31(CuO4)100,14.2,0.0
1827,Gd0.11Sm1.74Ce0.15Cu1O4,,,,,17.8,Ce15Sm174Gd11(CuO4)100,17.8,0.0
1828,Gd0.05Sm1.8Ce0.15Cu1O4,,,,,19.1,Ce3Sm36Gd(CuO4)20,19.1,0.0
1829,Sm1.85Ce0.15Cu1O4,,,,,20.0,Ce3Sm37(CuO4)20,17.925,8.399999999999999
1830,Gd0.9Pr0.95Ce0.15Cu1O4,,,,,0.001,Ce3Pr19Gd18(CuO4)20,0.001,0.0
1831,Gd0.71Pr1.14Ce0.15Cu1O4,,,,,8.1,Ce15Pr114Gd71(CuO4)100,8.1,0.0
1832,Gd0.51Pr1.34Ce0.15Cu1O1,,,,,12.1,Ce15Pr134Gd51(CuO)100,12.1,0.0
1833,Gd0.32Pr1.53Ce0.15Cu1O4,,,,,13.6,Ce15Pr153Gd32(CuO4)100,13.6,0.0
1834,Gd0.12Pr1.73Ce0.15Cu1O4,,,,,15.8,Ce15Pr173Gd12(CuO4)100,15.8,0.0
1835,Gd0.07Pr1.78Ce0.15Cu1O4,,,,,17.4,Ce15Pr178Gd7(CuO4)100,17.4,0.0
1836,Gd0.02Pr1.83Ce0.15Cu1O4,,,,,18.5,Ce15Pr183Gd2(CuO4)100,18.5,0.0
1837,Bi2Sr2Ca2Cu3O10,,,,,106.5,Sr2Ca2Cu3(BiO5)2,108.5,3.5
1838,Ca1Ba1La1Cu3O6.85,A,3.871,,11.61,76.0,Ba20Ca20La20Cu60O137,76.0,0.0
1839,Ca0.95Ce0.05Ba1La1Cu3O6.91,A,3.864,,11.55,64.8,Ba100Ca95La100Ce5Cu300O691,64.8,0.0
1840,Ca0.9Ce0.1Ba1La1Cu3O7.02,A,3.849,,11.586,60.5,Ba50Ca45La50Ce5(Cu50O117)3,60.5,0.0
1841,Ca0.85Ce0.15Ba1La1Cu3O7.07,A,3.848,,11.593,52.4,Ba100Ca85La100Ce15Cu300O707,52.4,0.0
1842,Ca0.9Nd0.1Ba1La1Cu3O6.87,A,3.869,,11.591,73.8,Ba100Ca90La100Nd10(Cu100O229)3,73.8,0.0
1843,Ca0.8Nd0.2Ba1La1Cu3O6.99,A,3.87,11.583,,73.8,Ba100Ca80La100Nd20(Cu100O233)3,73.8,0.0
1844,Ca0.7Nd0.3Ba1La1Cu3O7.04,A,3.86,,11.541,73.8,Ba50Ca35La50Nd15(Cu75O176)2,73.8,0.0
1845,Ca0.6Nd0.4Ba1La1Cu3O7.1,A,3.857,,11.531,48.6,Ba10Ca6La10Nd4Cu30O71,48.6,0.0
1846,Ca0.5Nd0.5Ba1La1Cu3O7.17,A,3.852,,11.594,41.4,Ba100Ca50La100Nd50(Cu100O239)3,41.4,0.0
1847,Ca0.4Nd0.6Ba1La1Cu3O7.19,A,3.868,,11.524,21.9,Ba100Ca40La100Nd60Cu300O719,21.9,0.0
1848,Ca0.3Nd0.7Ba1La1Cu3O7.24,A,3.867,,11.517,14.3,Ba50Ca15La50Nd35(Cu75O181)2,14.3,0.0
1849,Y1Ba2Cu4O8,,,,,79.0,Ba2Y(CuO2)4,78.72848101265825,21.0
1850,Dy2Ba4Cu7O14.61,A,3.857,3.875,50.36,29.0,Ba400Dy200Cu700O1461,29.0,0.0
1851,Nd2Ba4Cu7O15.38,A,3.891,3.9,50.62,35.0,Ba200Nd100Cu350O769,35.0,0.0
1852,Hg1Ba2Ca2Cu3O8,,,,,133.0,Ba2Ca2Cu3HgO8,133.0,2.0
1853,Hg1Ba2Ca2Cu3O8,A,3.851,,15.847,132.0,Ba2Ca2Cu3HgO8,133.0,2.0
1854,Nd1.85Ce0.15Cu1O3.98,,,,,19.0,Ce15Nd185(Cu50O199)2,19.900000000000002,2.1999999999999993
1855,Nd1.84Ce0.16Cu1O4,A,3.956,,12.108,21.75,Ce4Nd46(CuO4)25,22.175,0.8500000000000014
1856,Tl0.6Pb0.2Bi0.2Sr1.8Ba0.2Ca2Cu3O9,A,3.822,,15.348,122.0,BaSr9Ca10Tl3Cu15BiPbO45,122.0,0.0
1857,Y0.92Ca0.08Sr2Cu2.5Fe0.5O6.92,A,3.86,,11.39,8.0,Sr100Ca4Y46Fe25Cu125O346,8.0,0.0
1858,Y0.9Ca0.1Sr2Cu2.5Fe0.5O6.9,A,3.798,,11.39,20.0,Sr20CaY9Fe5Cu25O69,20.0,0.0
1859,Y0.88Ca0.12Sr2Cu2.5Fe0.5O6.89,A,3.803,,11.41,19.0,Sr200Ca12Y88Fe50Cu250O689,19.0,0.0
1860,Pb0.7Hg0.3Sr2Nd0.3Ca0.7Cu2O6.6,A,3.812,,12.134,90.0,Sr20Ca7Nd3Cu20Hg3Pb7O66,90.0,0.0
1861,Pb0.7Hg0.3Sr4Cu2C1O10,A,3.824,,16.468,68.0,Sr40Cu20Hg3Pb7(CO10)10,68.0,0.0
1862,Y1Ba2Cu3O6.9,,,,,89.8,Ba20Y10(Cu10O23)3,90.9753947368421,15.0
1863,Y1Ba2Cu3O7,,,,,90.25,Ba2YCu3O7,90.18623188405797,45.5
1864,Y1Ba2Cu3O6.8,,,,,89.1,Ba10Y5Cu15O34,82.58636363636364,29.900000000000006
1865,Bi0.33Hg0.67Sr2Y1Cu2O7,A,3.816,,12.02,74.0,Sr200Y100Cu200Hg67Bi33O700,74.0,0.0
1866,Bi0.33Hg0.67Sr2Y0.5Ca0.5Cu2O7,A,3.811,,12.0,92.0,Sr200Ca50Y50Cu200Hg67Bi33O700,92.0,0.0
1867,Eu1.6Sr1.8Ce0.6Cu3O8.6,A,3.844,,28.09,30.0,Sr9Ce3Eu8Cu15O43,30.0,0.0
1868,Bi2Sr2Ca1Cu2O8,A,5.399,5.457,30.724,85.0,Sr2CaCu2(BiO4)2,84.95068493150684,39.0
1869,Y1Ba2Cu3O6.7,,,,,77.0,Ba20Y10Cu30O67,70.27764705882353,37.0
1870,Y1Ba2Cu3O6.45,,,,,49.0,Ba40Y20(Cu20O43)3,39.409375,32.5
1871,Y1Ba2Cu3O6.4,,,,,34.0,Ba10Y5Cu15O32,32.949999999999996,13.199999999999996
1872,Y1Ba2Cu3O6.35,,,,,15.0,Ba40Y20Cu60O127,14.633333333333333,11.1
1873,Y1Ba2Cu4O8,A,3.837,3.868,27.203,80.0,Ba2Y(CuO2)4,78.72848101265825,21.0
1874,Y0.9Pr0.1Ba2Cu4O8,A,3.841,3.871,27.206,75.0,Ba20PrY9(CuO2)40,72.62,9.0
1875,Y0.8Pr0.2Ba2Cu4O8,A,3.845,3.875,27.214,68.0,Ba10PrY4(CuO2)20,66.78571428571429,10.799999999999997
1876,Y0.7Pr0.3Ba2Cu4O8,A,3.849,3.879,27.215,61.0,Ba20Pr3Y7(CuO2)40,63.0,5.5
1877,Y0.6Pr0.4Ba2Cu4O8,A,3.853,3.882,27.227,58.0,Ba10Pr2Y3(CuO2)20,55.25,11.0
1878,Y0.5Pr0.5Ba2Cu4O8,A,3.858,3.885,27.236,49.0,Ba4PrY(CuO2)8,50.5,3.5
1879,Y0.4Pr0.6Ba2Cu4O8,A,3.863,3.889,27.248,39.0,Ba10Pr3Y2(CuO2)20,37.875,8.5
1880,Y0.3Pr0.7Ba2Cu4O8,A,3.867,3.892,27.251,23.0,Ba20Pr7Y3(CuO2)40,23.0,9.0
1881,Ba2Ca3Cu5O,,,,,106.0,Ba2Ca3Cu5O,106.0,0.0
1882,Y1Ba2Cu4O8,A,3.833,3.861,27.189,79.7,Ba2Y(CuO2)4,78.72848101265825,21.0
1883,Y0.95Pr0.05Ba2Cu4O8,A,3.834,3.863,27.172,77.0,Ba40PrY19(CuO2)80,77.0,0.0
1884,Y0.9Pr0.1Ba2Cu4O8,A,3.837,3.867,27.174,74.6,Ba20PrY9(CuO2)40,72.62,9.0
1885,Y0.85Pr0.15Ba2Cu4O8,A,3.839,3.867,27.184,72.3,Ba40Pr3Y17(CuO2)80,72.3,0.0
1886,Y0.8Pr0.2Ba2Cu4O8,A,3.841,3.869,27.184,70.8,Ba10PrY4(CuO2)20,66.78571428571429,10.799999999999997
1887,Y0.9Ca0.1Ba2Cu4O8,A,3.833,3.861,27.189,88.8,Ba20CaY9(CuO2)40,87.625,10.200000000000003
1888,Y0.85Pr0.05Ca0.1Ba2Cu4O8,A,3.83,3.86,27.169,83.8,Ba40Ca2PrY17(CuO2)80,83.8,0.0
1889,Y0.8Pr0.1Ca0.1Ba2Cu4O8,A,3.832,3.862,27.174,80.0,Ba20CaPrY8(CuO2)40,80.0,0.0
1890,Y0.75Pr0.15Ca0.1Ba2Cu4O8,A,3.834,3.864,27.18,76.2,Ba40Ca2Pr3Y15(CuO2)80,76.2,0.0
1891,Y0.7Pr0.2Ca0.1Ba2Cu4O8,A,3.836,3.867,27.173,73.4,Ba20CaPr2Y7(CuO2)40,73.4,0.0
1892,La1Nd0.91Ce0.09Cu1O3.97,,,,,15.7,La100Ce9Nd91Cu100O397,15.7,0.0
1893,La1Nd0.9Ce0.1Cu1O3.974,,,,,19.9,La500Ce50Nd450Cu500O1987,19.9,0.0
1894,La1Nd0.89Ce0.11Cu1O3.978,,,,,19.8,La500Ce55Nd445Cu500O1989,19.8,0.0
1895,La1Nd0.87Ce0.13Cu1O3.975,,,,,16.8,La200Ce26Nd174(Cu40O159)5,16.8,0.0
1896,La1Nd0.86Ce0.14Cu1O3.978,,,,,16.0,La500Ce70Nd430Cu500O1989,16.0,0.0
1897,La1Nd0.85Ce0.15Cu1O4,,,,,8.8,La20Ce3Nd17(CuO4)20,11.9,6.199999999999999
1898,Tl2Ba2Ca1Cu2O8,,,,,102.0,Ba2CaTl2(CuO4)2,105.2875,27.099999999999994
1899,Y1Ba2Cu3O7,,,,,87.5,Ba2YCu3O7,90.18623188405797,45.5
1900,Bi2Sr2Ca1Cu2O8,,,,,82.0,Sr2CaCu2(BiO4)2,84.95068493150684,39.0
1901,Ba0.65K0.35Bi1O2.984,,,,,27.9,K175Ba325(Bi125O373)4,27.9,0.0
1902,Ba0.525K0.475Bi1O2.917,,,,,25.9,K475Ba525Bi1000O2917,25.9,0.0
1903,Ba0.6K0.4Bi1O2.926,,,,,27.6,K200Ba300Bi500O1463,27.6,0.0
1904,Bi2Sr1.6La0.4Cu1O6.29,,,,,30.6,Sr160La40Cu100Bi200O629,30.6,0.0
1905,Bi2Sr2Ca1Cu2O8.16,,,,,92.8,Sr50Ca25Cu50(Bi25O102)2,89.21666666666665,7.799999999999997
1906,Tl2Ba2Cu1O6.1,,,,,92.5,Ba20Tl20Cu10O61,92.45,0.09999999999999432
1907,Bi2Sr2Ca1Cu2O8.11,,,,,86.5,Sr200Ca100Cu200Bi200O811,86.45,0.09999999999999432
1908,Bi2Sr2Ca1Cu2O8.16,,,,,92.8,Sr50Ca25Cu50(Bi25O102)2,89.21666666666665,7.799999999999997
1909,Bi2Sr2Ca1Cu2O8.19,,,,,87.1,Sr200Ca100Cu200Bi200O819,89.26666666666667,5.6000000000000085
1910,Bi2Sr2Ca1Cu2O8.22,,,,,77.6,Sr100Ca50Cu100Bi100O411,80.025,4.400000000000006
1911,Bi2Sr2Ca1Cu2O8.24,,,,,71.1,Sr50Ca25Cu50(Bi25O103)2,81.775,16.900000000000006
1912,La1.9Sr0.1Cu1O4,A,3.371,,13.222,27.8,SrLa19(CuO4)10,28.065277777777776,16.1
1913,La1.85Sr0.15Cu1O4,A,3.786,,13.246,37.0,Sr3La37(CuO4)20,36.01482142857143,22.299999999999997
1914,La1.85Sr0.15Cu0.965Ni0.035O4,,,,,2.1,Sr30La370Cu193Ni7O800,12.950000000000001,21.7
1915,La1.83Sr0.17Cu1O4,A,3.782,,13.252,37.0,Sr17La183(CuO4)100,34.82222222222222,17.700000000000003
1916,La1.83Sr0.17Cu0.98Ni0.02O4,,,,,22.1,Sr17La183Cu98(NiO200)2,22.450000000000003,0.6999999999999993
1917,La1.83Sr0.17Cu0.97Ni0.03O4,,,,,14.4,Sr17La183Cu97Ni3O400,14.8,0.7999999999999989
1918,La1.83Sr0.17Cu0.96Ni0.04O4,,,,,5.8,Sr17La183Cu96(NiO100)4,7.233333333333333,2.3999999999999995
1919,La1.8Sr0.2Cu1O4,A,3.78,,13.261,31.0,SrLa9(CuO4)5,30.797222222222224,22.6
1920,La1.8Sr0.2Cu0.98Ni0.02O4,,,,,17.1,Sr10La90Cu49NiO200,16.950000000000003,0.3000000000000007
1921,La1.8Sr0.2Cu0.97Ni0.03O4,,,,,11.1,Sr20La180Cu97Ni3O400,11.0,0.1999999999999993
1922,La1.8Sr0.2Cu0.96Ni0.04O4,,,,,7.0,Sr5La45Cu24NiO100,6.566666666666666,2.5
1923,La1.75Sr0.25Cu1O4,A,3.777,,13.263,16.2,SrLa7(CuO4)4,17.071428571428573,24.0
1924,La1.75Sr0.25Cu0.96Ni0.04O4,,,,,33.6,Sr25La175Cu96(NiO100)4,18.05,31.1
1925,Bi2Sr2Ca1Cu2O8.231,,,,,83.7,Sr2000Ca1000Cu2000Bi2000O8231,83.7,0.0
1926,Bi2Sr2Ca1Cu2O8.329,,,,,47.3,Sr2000Ca1000Cu2000Bi2000O8329,47.3,0.0
1927,Bi2Sr2Ca1Cu2O8.373,,,,,47.2,Sr2000Ca1000Cu2000Bi2000O8373,47.2,0.0
1928,Bi2Sr2Ca1Cu2O8.428,,,,,42.1,Sr500Ca250Cu500Bi500O2107,42.1,0.0
1929,Bi2Sr2Ca1Cu2O8.256,,,,,67.2,Sr250Ca125Cu250(Bi125O516)2,67.2,0.0
1930,Bi2Sr2Nd1.64Ce0.36Cu2O10.23,A,3.881,,17.93,14.0,Sr200Ce36Nd164Cu200Bi200O1023,14.0,0.0
1931,Bi2Sr2Sm1.64Ce0.36Cu2O10.24,A,3.863,,17.9,16.0,Sr50Ce9Sm41Cu50(Bi25O128)2,16.0,0.0
1932,Bi2Sr2Eu1.64Ce0.36Cu2O10.26,A,3.854,,17.88,27.0,Sr100Ce18Eu82Cu100Bi100O513,27.0,0.0
1933,Bi2Sr2Gd1.64Ce0.36Cu2O10.24,A,3.851,,17.88,34.0,Sr50Ce9Gd41Cu50(Bi25O128)2,34.0,0.0
1934,Bi2Sr2Dy1.64Ce0.36Cu2O10.26,A,3.844,,17.87,27.0,Sr100Ce18Dy82Cu100Bi100O513,27.0,0.0
1935,Bi2Sr2Ho1.64Ce0.36Cu2O10.22,A,3.84,,17.86,24.0,Sr100Ce18Ho82Cu100Bi100O511,24.0,0.0
1936,Bi2Sr2Y1.64Ce0.36Cu2O10.22,A,3.836,,17.85,20.0,Sr100Ce18Y82Cu100Bi100O511,20.0,0.0
1937,La2Cu1O4,A,5.336,5.421,13.164,41.2,La2CuO4,33.08,19.700000000000003
1938,La1.95Ba0.05Cu1O4,A,5.332,5.4,13.187,33.6,BaLa39(CuO4)20,33.6,0.0
1939,La1.92Ba0.08Cu1O4,A,5.361,,13.258,31.1,Ba2La48(CuO4)25,29.033333333333335,7.200000000000003
1940,La1.875Ba0.125Cu1O4,A,5.354,,13.281,28.4,BaLa15(CuO4)8,13.962499999999999,27.0
1941,La1.855Ba0.145Cu1O4,A,5.354,,13.289,30.3,Ba29La371(CuO4)200,24.433333333333334,17.3
1942,La1.84Ba0.16Cu1O4,A,5.353,,13.301,29.8,Ba4La46(CuO4)25,28.2,3.6999999999999993
1943,La1.8Ba0.2Cu1O4,A,5.352,,13.327,16.5,BaLa9(CuO4)5,21.382857142857144,23.119999999999997
1944,Na1N1C60,A,14.204,,,14.7,NaC60N,14.7,0.0
1945,Y0.985Ca0.015Ba2Cu3O6.98,,,,,89.9,Ba400Ca3Y197(Cu150O349)4,89.9,0.0
1946,Y0.97Ca0.03Ba2Cu3O6.97,,,,,86.7,Ba200Ca3Y97Cu300O697,86.7,0.0
1947,Y0.94Ca0.06Ba2Cu3O6.97,,,,,83.4,Ba200Ca6Y94Cu300O697,83.4,0.0
1948,Y1Ba1.9La0.1Cu3O6.96,,,,,93.5,Ba95La5Y50(Cu25O58)6,93.25,0.5
1949,Y1Ba1.89La0.11Cu3O6.96,,,,,93.6,Ba189La11Y100(Cu25O58)12,93.6,0.0
1950,Y1Ba1.88La0.12Cu3O6.96,,,,,93.2,Ba47La3Y25(Cu25O58)3,93.2,0.0
1951,Y1Ba1.86La0.14Cu3O6.96,,,,,91.9,Ba93La7Y50(Cu25O58)6,91.9,0.0
1952,Y1Ba1.96La0.04Cu3O6.96,,,,,93.6,Ba49LaY25(Cu25O58)3,93.6,0.0
1953,Y1Ba1.95La0.05Cu3O6.96,,,,,93.8,Ba195La5Y100(Cu25O58)12,93.8,0.0
1954,Y1Ba1.94La0.06Cu3O6.96,,,,,94.0,Ba97La3Y50(Cu25O58)6,94.0,0.0
1955,Y1Ba1.92La0.08Cu3O6.96,,,,,94.0,Ba48La2Y25(Cu25O58)3,94.0,0.0
1956,Y1Ba2Cu3O6.96,,,,,91.3,Ba50Y25(Cu25O58)3,90.25588235294117,7.299999999999997
1957,Y1Ba1.99La0.01Cu3O6.96,,,,,92.1,Ba199LaY100(Cu25O58)12,92.1,0.0
1958,Y1Ba1.98La0.02Cu3O6.96,,,,,92.6,Ba99LaY50(Cu25O58)6,92.6,0.0
1959,Y1Ba1.97La0.03Cu3O6.96,,,,,93.2,Ba197La3Y100(Cu25O58)12,93.2,0.0
1960,La1.875Ba0.125Cu1O4,,,,,4.0,BaLa15(CuO4)8,13.962499999999999,27.0
1961,La1.875Ba0.125Cu1O4,,,,,30.0,BaLa15(CuO4)8,13.962499999999999,27.0
1962,Ba0.55K0.45Bi1O3,,,,,22.5,K9Ba11(BiO3)20,24.525,10.0
1963,Ba0.55K0.45Bi1O3,,,,,20.0,K9Ba11(BiO3)20,24.525,10.0
1964,Sr1Cu1O2,,,,,91.0,SrCuO2,91.0,0.0
1965,Ca0.285Sr0.665Cu1O2,,,,,110.0,Sr133Ca57(CuO2)200,110.0,0.0
1966,Sr0.92Sm0.08Cu1O2,,,,,43.0,Sr23Sm2(CuO2)25,43.0,0.0
1967,Sr0.9La0.1Cu1O2,A,3.946,,3.412,43.0,Sr9La(CuO2)10,42.23,3.1000000000000014
1968,Tl0.5Pb0.5Sr2Ca1Cu2O7,A,3.799,,12.109,82.0,Sr4Ca2TlCu4PbO14,82.97999999999999,6.599999999999994
1969,La1.9Sr0.1Cu1H0.1O4,,,,,28.9,SrLa19Cu10HO40,28.9,0.0
1970,La1.85Sr0.15Cu1H0.1O4,,,,,35.4,Sr3La37Cu20(HO40)2,35.4,0.0
1971,La1.8Sr0.2Cu1H0.1O4,,,,,35.5,Sr2La18Cu10HO40,35.5,0.0
1972,La1.75Sr0.25Cu1H0.1O4,,,,,26.8,Sr5La35Cu20(HO40)2,26.8,0.0
1973,Y1Sr2Cu2.7Ti0.3O7.224,A,3.811,,11.459,35.0,Sr500Y250Ti75(Cu225O602)3,35.0,0.0
1974,Y1Sr2Cu2.7Ti0.3O7.152,A,3.816,,11.483,23.0,Sr500Y250Ti75(Cu225O596)3,23.0,0.0
1975,Y1Sr2Cu2.7Ti0.3O7.144,A,3.815,,11.477,12.0,Sr500Y250Ti75Cu675O1786,12.0,0.0
1976,Sr0.95Y0.05Cu1O2,A,3.937,,3.431,38.6,Sr19Y(CuO2)20,38.6,0.0
1977,Sr0.9Y0.1Cu1O2,A,3.933,,3.424,36.6,Sr9Y(CuO2)10,36.6,0.0
1978,Sr0.85Y0.15Cu1O2,A,3.933,,3.426,36.6,Sr17Y3(CuO2)20,36.6,0.0
1979,Sr0.8Y0.2Cu1O2,A,3.936,,3.43,38.6,Sr4Y(CuO2)5,38.6,0.0
1980,Sr0.75Y0.25Cu1O2,A,3.936,,3.424,38.6,Sr3Y(CuO2)4,38.6,0.0
1981,Sr0.7Y0.3Cu1O2,A,3.928,,3.424,32.6,Sr7Y3(CuO2)10,32.6,0.0
1982,Tl1Sr2Ca1Cu2O7,A,3.796,,12.122,73.0,Sr2CaTlCu2O7,73.0,0.0
1983,Bi1.6Pb0.4Sr4Cu2C1O11,A,3.821,,39.444,41.0,Sr20Cu10Bi8Pb2(CO11)5,41.0,0.0
1984,Bi1.6Pb0.4Sr6Cu3C2O16,A,3.88,,54.52,54.0,Sr30Cu15Bi8Pb2(CO8)10,54.0,0.0
1985,Sr2Cu1C0.85B0.15O5,A,7.788,,14.968,32.0,Sr40Cu20B3C17O100,32.0,0.0
1986,Sr15.9Ca7.6Cu17.6C3.3B2.6O53,A,3.86,,10.62,105.0,Sr159Ca76Cu176B26C33O530,105.0,0.0
1987,Sr16.7Ca7.7Cu19.4C1.9B2.9O51.7,A,3.87,,13.98,115.0,Sr167Ca77Cu194B29C19O517,115.0,0.0
1988,Pr1.85Ce0.15Cu1O4,,,,,20.9,Ce3Pr37(CuO4)20,21.083333333333332,8.299999999999999
1989,Sm1.85Ce0.15Cu1O4,,,,,21.9,Ce3Sm37(CuO4)20,17.925,8.399999999999999
1990,Nd1.85Ce0.15Cu1O4,,,,,26.4,Ce3Nd37(CuO4)20,21.61857142857143,10.499999999999998
1991,Nd1.85Ce0.15Cu1O4,,,,,22.0,Ce3Nd37(CuO4)20,21.61857142857143,10.499999999999998
1992,Sr0.9La0.1Cu1O2,,,,,40.7,Sr9La(CuO2)10,42.23,3.1000000000000014
1993,Sr0.9La0.1Cu1O2,,,,,40.6,Sr9La(CuO2)10,42.23,3.1000000000000014
1994,Sr0.9La0.1Cu1O2,,,,,40.8,Sr9La(CuO2)10,42.23,3.1000000000000014
1995,La1.945Rb0.055Cu1O4,A,3.786,,13.276,22.0,Rb11La389(CuO4)200,22.0,0.0
1996,La1.935K0.065Cu1O4,,,,,20.0,K13La387(CuO4)200,20.0,0.0
1997,La1.929Na0.071Cu1O4,,,,,28.0,Na71La1929(CuO4)1000,28.0,0.0
1998,Y1Ba2Cu3O7.01,A,3.823,3.883,11.68,89.5,Ba200Y100Cu300O701,89.5,0.0
1999,Y1Ba2Cu3O6.84,A,3.828,3.882,11.714,67.0,Ba50Y25(Cu25O57)3,82.28333333333333,24.0
2000,Y1Ba2Cu3O6.63,A,3.835,3.877,11.733,51.0,Ba200Y100(Cu100O221)3,62.02,25.0
2001,Tl1Ba2Ca3Cu4O11,A,3.848,,19.0,114.0,Ba2Ca3TlCu4O11,118.05,8.099999999999994
2002,Bi1.95Sr1.85La0.2Cu1O4,,,,,27.0,Sr37La4Cu20Bi39O80,27.0,0.0
2003,Bi1.95Sr1.75La0.3Cu1O4,,,,,33.0,Sr35La6Cu20Bi39O80,33.0,0.0
2004,Bi1.95Sr1.65La0.4Cu1O4,,,,,36.0,Sr33La8Cu20Bi39O80,36.0,0.0
2005,Bi1.95Sr1.45La0.6Cu1O4,,,,,24.0,Sr29La12Cu20Bi39O80,24.0,0.0
2006,Bi1.95Sr1.25La0.8Cu1O4,,,,,19.0,Sr25La16Cu20Bi39O80,19.0,0.0
2007,Bi1.95Sr1.85Pr0.2Cu1O4,,,,,28.0,Sr37Pr4Cu20Bi39O80,28.0,0.0
2008,Bi1.95Sr1.75Pr0.3Cu1O4,,,,,32.0,Sr35Pr6Cu20Bi39O80,32.0,0.0
2009,Bi1.95Sr1.65Pr0.4Cu1O4,,,,,35.0,Sr33Pr8Cu20Bi39O80,35.0,0.0
2010,Bi1.95Sr1.45Pr0.6Cu1O4,,,,,22.0,Sr29Pr12Cu20Bi39O80,22.0,0.0
2011,Bi1.95Sr1.25Pr0.8Cu1O4,,,,,17.0,Sr25Pr16Cu20Bi39O80,17.0,0.0
2012,Bi1.95Sr1.85Nd0.2Cu1O4,,,,,26.0,Sr37Nd4Cu20Bi39O80,26.0,0.0
2013,Bi1.95Sr1.75Nd0.3Cu1O4,,,,,30.0,Sr35Nd6Cu20Bi39O80,30.0,0.0
2014,Bi1.95Sr1.65Nd0.4Cu1O4,,,,,35.0,Sr33Nd8Cu20Bi39O80,35.0,0.0
2015,Bi1.95Sr1.45Nd0.6Cu1O4,,,,,18.0,Sr29Nd12Cu20Bi39O80,18.0,0.0
2016,Bi1.6Pb0.4Sr1.6La0.4Cu1O4,,,,,36.0,Sr8La2Cu5Bi8(PbO10)2,36.0,0.0
2017,Yb1Ba2Cu3O6.95,A,3.8,3.866,11.634,88.4,Ba40Yb20Cu60O139,88.4,0.0
2018,Yb0.95Pr0.05Ba2Cu3O6.9,A,3.801,3.87,11.64,89.1,Ba40Yb19Pr(Cu10O23)6,89.1,0.0
2019,Yb0.9Pr0.1Ba2Cu3O6.92,A,3.803,3.878,11.655,88.0,Ba100Yb45Pr5(Cu75O173)2,88.0,0.0
2020,Yb0.8Pr0.2Ba2Cu3O6.88,A,3.809,3.881,11.65,79.9,Ba50Yb20Pr5Cu75O172,79.9,0.0
2021,Yb0.7Pr0.3Ba2Cu3O6.87,A,3.812,3.886,11.648,67.2,Ba200Yb70Pr30(Cu100O229)3,67.2,0.0
2022,Yb0.6Pr0.4Ba2Cu3O6.91,A,3.817,3.888,11.679,50.5,Ba200Yb60Pr40Cu300O691,50.5,0.0
2023,Yb0.5Pr0.5Ba2Cu3O6.9,A,3.822,3.894,11.699,34.8,Ba20Yb5Pr5(Cu10O23)3,34.8,0.0
2024,Yb0.45Pr0.55Ba2Cu3O6.92,A,3.83,3.897,11.7,18.3,Ba200Yb45Pr55(Cu75O173)4,18.3,0.0
2025,La1.83Sr0.17Cu1O4,,,,,36.4,Sr17La183(CuO4)100,34.82222222222222,17.700000000000003
2026,La1.83Sr0.17Cu0.98Ni0.02O4,,,,,22.8,Sr17La183Cu98(NiO200)2,22.450000000000003,0.6999999999999993
2027,La1.83Sr0.17Cu0.97Ni0.03O4,,,,,15.2,Sr17La183Cu97Ni3O400,14.8,0.7999999999999989
2028,La1.83Sr0.17Cu0.65Ni0.35O4,,,,,13.5,Sr17La183Cu65(Ni7O80)5,13.5,0.0
2029,La1.83Sr0.17Cu0.96Ni0.04O4,,,,,7.7,Sr17La183Cu96(NiO100)4,7.233333333333333,2.3999999999999995
2030,La1.8Sr0.2Cu1O4,,,,,28.0,SrLa9(CuO4)5,30.797222222222224,22.6
2031,La1.8Sr0.2Cu0.99Ni0.01O4,,,,,23.4,Sr20La180Cu99NiO400,23.95,1.1000000000000014
2032,La1.8Sr0.2Cu0.98Ni0.02O4,,,,,16.8,Sr10La90Cu49NiO200,16.950000000000003,0.3000000000000007
2033,La1.8Sr0.2Cu0.97Ni0.03O4,,,,,10.9,Sr20La180Cu97Ni3O400,11.0,0.1999999999999993
2034,La1.8Sr0.2Cu0.65Ni0.35O4,,,,,8.0,Sr4La36Cu13Ni7O80,8.0,0.0
2035,La1.8Sr0.2Cu0.96Ni0.04O4,,,,,5.1,Sr5La45Cu24NiO100,6.566666666666666,2.5
2036,La1.9Sr0.1Cu1O4,,,,,29.4,SrLa19(CuO4)10,28.065277777777776,16.1
2037,La1.9Sr0.1Cu0.99Ni0.01O4,,,,,11.5,Sr10La190Cu99NiO400,12.3,1.5999999999999996
2038,La0.75Sr0.25Cu1O4,,,,,14.4,SrLa3(CuO4)4,14.4,0.0
2039,La1.75Sr0.25Cu0.98Ni0.02O4,,,,,8.1,Sr25La175Cu98(NiO200)2,8.1,0.0
2040,La1.75Sr0.25Cu0.97Ni0.03O4,,,,,4.7,Sr25La175Cu97Ni3O400,4.7,0.0
2041,La1.75Sr0.25Cu0.96Ni0.04O4,,,,,2.5,Sr25La175Cu96(NiO100)4,18.05,31.1
2042,La1.85Sr0.15Cu0.96Ni0.04O4,,,,,0.001,Sr15La185Cu96(NiO100)4,3.2005000000000003,6.399
2043,La1.83Sr0.17Cu0.96Ni0.04O4,,,,,8.2,Sr17La183Cu96(NiO100)4,7.233333333333333,2.3999999999999995
2044,La1.8Sr0.2Cu0.96Ni0.04O4,,,,,7.6,Sr5La45Cu24NiO100,6.566666666666666,2.5
2045,La1.95Sr0.05Cu1O4,,,,,0.001,SrLa39(CuO4)20,8.000333333333334,14.999
2046,La1.9Sr0.1Cu1O4,,,,,27.8,SrLa19(CuO4)10,28.065277777777776,16.1
2047,La1.85Sr0.15Cu1O4,,,,,37.0,Sr3La37(CuO4)20,36.01482142857143,22.299999999999997
2048,La1.83Sr0.17Cu1O4,,,,,37.2,Sr17La183(CuO4)100,34.82222222222222,17.700000000000003
2049,La1.8Sr0.2Cu1O4,,,,,31.4,SrLa9(CuO4)5,30.797222222222224,22.6
2050,La1.75Sr0.25Cu1O4,,,,,16.8,SrLa7(CuO4)4,17.071428571428573,24.0
2051,La1.92Sr0.08Cu0.99Ni0.01O4,,,,,0.001,Sr8La192Cu99NiO400,0.001,0.0
2052,La1.9Sr0.1Cu0.99Ni0.01O4,,,,,13.1,Sr10La190Cu99NiO400,12.3,1.5999999999999996
2053,La1.83Sr0.17Cu0.99Ni0.01O4,,,,,31.2,Sr17La183Cu99NiO400,30.1,2.1999999999999993
2054,La1.8Sr0.2Cu0.99Ni0.01O4,,,,,24.5,Sr20La180Cu99NiO400,23.95,1.1000000000000014
2055,C1Ba3Ca3Cu5O13,A,3.855,,21.87,113.0,Ba3Ca3Cu5CO13,111.5,3.0
2056,C1Ba3Ca3Cu5O13,A,3.857,,25.067,110.0,Ba3Ca3Cu5CO13,111.5,3.0
2057,Sm1Ba2Cu3O6.85,,,,,90.4,Ba40Sm20Cu60O137,79.3,38.099999999999994
2058,Sm1Ba2Cu3O6.73,,,,,45.0,Ba200Sm100Cu300O673,44.95,0.10000000000000142
2059,Sm1.27Ba1.73Cu3O7.05,,,,,50.0,Ba173Sm127(Cu20O47)15,50.05,0.10000000000000142
2060,Tm1.83Ca0.17Cu1O3.99,A,3.831,,11.642,30.0,Ca17Tm183Cu100O399,30.0,0.0
2061,Tl1.7Ba2Cu1O6,A,3.867,,23.175,24.0,Ba20Tl17(CuO6)10,24.0,0.0
2062,Tl1.8Ba2Ca0.85Cu2.2O8,A,3.857,,29.35,104.0,Ba40Ca17Tl36(Cu11O40)4,104.0,0.0
2063,Y1Ba2Cu3O6.95,,,,,92.74,Ba40Y20Cu60O139,91.8379411764706,7.5
2064,Y1Sr2Cu2.7Ti0.3O7.224,A,3.811,,11.459,35.0,Sr500Y250Ti75(Cu225O602)3,35.0,0.0
2065,Y1Sr2Cu2.7Ti0.3O7.152,A,3.816,,11.483,23.0,Sr500Y250Ti75(Cu225O596)3,23.0,0.0
2066,Y1Sr2Cu2.7Ti0.3O7.144,A,3.815,,11.477,12.0,Sr500Y250Ti75Cu675O1786,12.0,0.0
2067,C0.47Sr2Ca0.35Y0.65Cu2.48O6.96,A,3.833,3.853,11.119,40.0,Sr200Ca35Y65Cu248C47O696,40.0,0.0
2068,C0.48Sr2Ca0.4Y0.6Cu2.46O6.97,A,3.831,3.851,11.116,41.1,Sr200Ca40Y60Cu246C48O697,41.1,0.0
2069,C0.5Sr2.01Ca0.44Y0.55Cu2.44O6.94,A,3.833,3.85,11.116,45.5,Sr201Ca44Y55Cu244(C25O347)2,45.5,0.0
2070,C0.51Sr2Ca0.5Y0.5Cu2.42O6.92,A,3.834,3.849,11.108,48.9,Sr200Ca50Y50Cu242C51O692,48.9,0.0
2071,C0.53Sr1.99Ca0.56Y0.45Cu2.39O6.94,A,3.831,3.848,11.108,54.2,Sr199Ca56Y45Cu239C53O694,54.2,0.0
2072,C0.54Sr2Ca0.6Y0.4Cu2.38O6.89,A,3.835,3.849,11.074,56.7,Sr200Ca60Y40Cu238C54O689,56.7,0.0
2073,C0.55Sr2.03Ca0.62Y0.35Cu2.35O6.79,A,3.836,3.853,11.009,60.0,Sr203Ca62Y35Cu235C55O679,60.0,0.0
2074,C0.57Sr2Ca0.7Y0.3Cu2.33O6.78,A,3.838,3.858,10.973,60.3,Sr200Ca70Y30Cu233(C19O226)3,60.3,0.0
2075,Hg1Ba2Ca1Cu2O6.24,A,3.855,,12.665,126.0,Ba50Ca25Cu50Hg25O156,123.0,5.0
2076,Hg1Ba2Ca1Cu2O6.08,A,3.863,,12.698,92.0,Ba50Ca25Cu50Hg25O152,92.0,0.0
2077,Y1Ba2Cu2.7In0.3O6.9,,,,,90.0,Ba20Y10In3(Cu9O23)3,90.0,0.0
2078,Dy1Ba1Sr1Cu3O6.9,,,,,77.05,Ba10Sr10Dy10(Cu10O23)3,77.05,0.0
2079,Dy1Ba1Sr1Cu3O6.7,,,,,29.9,Ba10Sr10Dy10Cu30O67,29.9,0.0
2080,Dy1Ba1Sr1Cu3O6.6,,,,,14.85,Ba5Sr5Dy5(Cu5O11)3,14.85,0.0
2081,Dy1Ba1.5Sr0.5Cu3O6.9,,,,,86.3,Ba15Sr5Dy10(Cu10O23)3,86.3,0.0
2082,Y1Ba2Cu2.9Fe0.1O7,A,3.861,,11.669,80.5,Ba20Y10FeCu29O70,80.5,0.0
2083,Y1Ba2Cu2.9Fe0.1O6.8,A,3.864,,11.701,48.0,Ba20Y10FeCu29O68,50.55,5.100000000000001
2084,Y1Ba2Cu2.9Fe0.1O6.72,A,3.864,,11.719,33.0,Ba100Y50Fe5Cu145O336,33.0,0.0
2085,Y1Ba2Cu2.9Fe0.1O6.62,A,3.865,,11.736,4.2,Ba100Y50Fe5Cu145O331,4.2,0.0
2086,Y1Ba2Cu2.9Ni0.1O7,A,3.822,3.888,11.665,81.5,Ba20Y10Cu29NiO70,82.25,1.5
2087,Y1Ba2Cu2.9Ni0.1O6.88,,,,,69.5,Ba100Y50Cu145Ni5O344,69.5,0.0
2088,Y1Ba2Cu2.9Ni0.1O6.85,A,3.825,3.889,11.684,54.5,Ba40Y20Cu58Ni2O137,54.5,0.0
2089,Y1Ba2Cu2.9Ni0.1O6.77,A,3.828,3.887,11.682,44.0,Ba200Y100Cu290Ni10O677,44.0,0.0
2090,Y1Ba2Cu2.9Ni0.1O6.71,A,3.833,3.887,11.682,29.0,Ba200Y100Cu290Ni10O671,29.0,0.0
2091,Y1Ba2Cu2.9Ni0.1O6.61,A,3.839,3.881,11.722,20.5,Ba200Y100Cu290Ni10O661,20.5,0.0
2092,Y1Ba2Cu2.9Ni0.1O6.56,A,3.841,3.88,11.722,4.3,Ba100Y50Cu145Ni5O328,4.3,0.0
2093,Y1Ba2Cu2.9Zn0.1O7,A,3.825,3.891,11.674,51.5,Ba20Y10ZnCu29O70,51.5,0.0
2094,Y1Ba2Cu2.9Zn0.1O6.99,A,3.826,3.889,11.678,43.5,Ba200Y100Zn10Cu290O699,43.5,0.0
2095,Y1Ba2Cu2.9Zn0.1O6.93,A,3.828,3.89,11.687,23.0,Ba200Y100Zn10Cu290O693,23.0,0.0
2096,Y1Ba2Cu2.9Zn0.1O6.88,A,3.833,3.891,11.702,4.3,Ba100Y50Zn5Cu145O344,4.3,0.0
2097,Bi2Sr8Cu4C3O21,A,5.494,5.478,69.49,34.0,Sr8Cu4Bi2(CO7)3,34.666666666666664,10.0
2098,Bi2Sr8Cu4C3O21,,,,,30.0,Sr8Cu4Bi2(CO7)3,34.666666666666664,10.0
2099,Bi2Sr8Cu4C3O21,,,,,40.0,Sr8Cu4Bi2(CO7)3,34.666666666666664,10.0
2100,Nd1Ba2Cu3O6.81,A,3.863,3.916,11.745,91.7,Ba200Nd100(Cu100O227)3,91.7,0.0
2101,Nd1.2Ba1.8Cu3O6.91,A,3.89,,11.684,47.6,Ba180Nd120Cu300O691,47.6,0.0
2102,BaKBi1O3,,,,,30.9,KBaBiO3,29.2,8.7
2103,BaKBi1O3,,,,,28.0,KBaBiO3,29.2,8.7
2104,BaKBi1O3,,,,,32.0,KBaBiO3,29.2,8.7
2105,Bi2Sr2Ca0.95Ce0.05Cu2O8,,,,,80.0,Sr40Ca19CeCu40(BiO4)40,80.0,0.0
2106,Bi2Sr2Ca0.9Ce0.1Cu2O8,A,,5.39,30.579,75.455,Sr20Ca9CeCu20(BiO4)20,75.455,0.0
2107,Bi2Sr2Ca0.8Ce0.2Cu2O8,A,5.369,5.38,30.521,17.0,Sr10Ca4CeCu10(BiO4)10,17.0,0.0
2108,Bi2Sr2Ca1Cu2O8,A,,,30.674,89.3,Sr2CaCu2(BiO4)2,84.95068493150684,39.0
2109,Bi2Sr2Ca0.95Pr0.05Cu2O8,A,5.38,5.39,30.62,83.15,Sr40Ca19PrCu40(BiO4)40,83.15,0.0
2110,Bi2Sr2Ca0.9Pr0.1Cu2O8,,5.37,,30.542,60.5,Sr20Ca9PrCu20(BiO4)20,73.25,25.5
2111,Bi2Sr2Ca0.85Pr0.15Cu2O8,,5.37,5.38,30.498,68.35,Sr40Ca17Pr3Cu40(BiO4)40,68.35,0.0
2112,Bi2Sr2Ca0.8Pr0.2Cu2O8,,,5.391,30.44,58.45,Sr10Ca4PrCu10(BiO4)10,65.725,14.549999999999997
2113,Bi2Sr2Ca0.7Pr0.3Cu2O8,,5.366,5.385,30.361,30.3,Sr20Ca7Pr3Cu20(BiO4)20,45.65,30.7
2114,Bi2Sr2Ca0.6Pr0.4Cu2O8,,,5.369,30.268,43.4,Sr10Ca3Pr2Cu10(BiO4)10,42.2,2.3999999999999986
2115,Y1Ba2Cu3.98Ni0.02O8,,,,,67.1,Ba100Y50Cu199NiO400,68.8125,10.899999999999999
2116,Y1Ba2Cu3.96Ni0.04O8,,,,,53.0,Ba50Y25Cu99NiO200,56.24285714285714,24.200000000000003
2117,Y1Ba2Cu3.92Ni0.08O8,,,,,25.1,Ba50Y25Cu98(NiO100)2,34.291666666666664,40.400000000000006
2118,Y1Ba2Cu3.98Zn0.02O8,,,,,63.8,Ba100Y50ZnCu199O400,63.324999999999996,21.0
2119,Y1Ba2Cu3.96Zn0.06O8,,,,,50.1,Ba100Y50Zn3(Cu99O200)2,50.1,0.0
2120,Y1Ba2Cu3.92Zn0.08O8,,,,,40.5,Ba50Y25Zn2(Cu49O100)2,38.06,21.3
2121,Y1Ba2Cu3.987Fe0.013O8,,,,,70.0,Ba2000Y1000Fe13Cu3987O8000,70.15,0.29999999999999716
2122,Y1Ba2Cu3.975Fe0.025O8,,,,,64.6,Ba80Y40FeCu159O320,64.6,0.0
2123,Y1Ba2Cu3.84Fe0.16O8,,,,,38.6,Ba50Y25Fe4(Cu12O25)8,50.35,22.4
2124,Y1Ba2Cu2.98Fe0.02O7,,,,,90.7,Ba100Y50FeCu149O350,90.7,0.0
2125,Y1Ba2Cu2.93Fe0.03O7,,,,,90.1,Ba200Y100Fe3Cu293O700,90.1,0.0
2126,Y1Ba2Cu2.94Cu0.6O7,,,,,89.1,Ba100Y50Cu177O350,89.1,0.0
2127,Y1Ba2Cu2.92Fe0.08O7,,,,,86.2,Ba50Y25Fe2Cu73O175,86.2,0.0
2128,Y1Ba2Cu2.88Fe0.12O7,,,,,79.0,Ba50Y25Fe3Cu72O175,66.825,25.0
2129,Y1Ba2Cu2.74Fe0.26O7,,,,,55.6,Ba100Y50Fe13Cu137O350,55.6,0.0
2130,Y1Ba2Cu2.7Fe0.3O7,,,,,50.8,Ba20Y10Fe3Cu27O70,41.9,17.799999999999997
2131,Y1Ba2Cu2.985Zn0.015O7,,,,,83.2,Ba400Y200Zn3Cu597O1400,81.6,3.200000000000003
2132,Y1Ba2Cu2.97Zn0.03O7,,,,,75.2,Ba200Y100Zn3Cu297O700,78.235,8.299999999999997
2133,Y1Ba2Cu2.94Zn0.06O7,,,,,57.4,Ba100Y50Zn3(Cu21O50)7,63.11333333333334,9.640000000000008
2134,Y1Ba2Cu2.88Zn0.12O7,,,,,50.4,Ba50Y25Zn3Cu72O175,49.80666666666667,4.979999999999997
2135,Y1Ba2Cu2.94Ni0.06O7,,,,,85.9,Ba100Y50Cu147Ni3O350,77.6,23.900000000000006
2136,Y1Ba2Cu2.88Ni0.18O7,,,,,77.2,Ba100Y50Cu144Ni9O350,77.2,0.0
2137,Y1Ba2Cu2.76Ni0.24O7,,,,,71.5,Ba50Y25Cu69Ni6O175,71.5,0.0
2138,Bi2Sr2Ca1Cu1.99Fe0.01O8,,,,,74.1,Sr200Ca100FeCu199(BiO4)200,74.1,0.0
2139,Bi2Sr2Ca1Cu1.98Fe0.02O8,,,,,71.5,Sr100Ca50FeCu99(BiO4)100,71.5,0.0
2140,Bi2Sr2Ca1Cu1.96Fe0.04O8,,,,,65.7,Sr50Ca25FeCu49(BiO4)50,65.7,0.0
2141,Y0.85Ca0.15Sr1.5Ba0.5Cu2.5B0.5O7,,,,,35.5,Ba10Sr30Ca3Y17Cu50(BO14)10,35.5,0.0
2142,Y0.85Ca0.15Sr1Ba1Cu2.5B0.5O7,,,,,43.6,Ba20Sr20Ca3Y17Cu50(BO14)10,43.6,0.0
2143,Y0.85Ca0.15Sr0.5Ba1.5Cu2.5B0.5O7,,,,,55.6,Ba30Sr10Ca3Y17Cu50(BO14)10,55.6,0.0
2144,Y1Sr1Ba1Cu2.5B0.5O7,,,,,25.0,Ba2Sr2Y2Cu5BO14,34.5,19.0
2145,Y1Sr0.5Ba1.5Cu2.5B0.5O7,,,,,15.0,Ba3SrY2Cu5BO14,15.0,0.0
2146,Y1Ba2Cu3O6.97,,,,,89.9,Ba200Y100Cu300O697,90.36,2.0999999999999943
2147,Y1Ba2Cu3O6.9,,,,,89.0,Ba20Y10(Cu10O23)3,90.9753947368421,15.0
2148,Nd1.5Ce0.5Sr2Cu2Nb1O10,,,,,24.2,Sr4CeNd3Nb2(CuO5)4,24.066666666666666,8.0
2149,Eu1.5Ce0.5Sr2Cu2Nb1O10,,,,,24.0,Sr4CeEu3Nb2(CuO5)4,25.733333333333334,7.199999999999999
2150,Sm1.5Ce0.5Sr2Cu2Nb1O10,,,,,27.0,Sr4CeSm3Nb2(CuO5)4,25.0,4.0
2151,Tl0.5Pb0.5Sr2Ca2Cu3O9,,,,,115.0,Sr4Ca4TlCu6PbO18,113.0,3.0
2152,Tl2Ba2Ca2Cu3O10,,,,,118.0,Ba2Ca2Tl2Cu3O10,117.88076923076923,20.0
2153,La2Cu1O4.08,,,,,32.0,La50Cu25O102,36.2,15.0
2154,La2Cu1O4.12,,,,,43.0,La50Cu25O103,43.0,0.0
2155,Y1Ba2Cu4O8,,,,,79.0,Ba2Y(CuO2)4,78.72848101265825,21.0
2156,Yb1Ba1.8Sr0.2Cu4O8,A,3.814,3.857,27.129,82.0,Ba9SrYb5(CuO2)20,81.0,2.0
2157,Yb1Ba1.6Sr0.4Cu4O8,A,3.805,3.855,27.072,80.0,Ba8Sr2Yb5(CuO2)20,80.0,0.0
2158,Yb1Ba1.4Sr0.6Cu4O8,A,3.796,3.851,27.022,80.0,Ba7Sr3Yb5(CuO2)20,80.0,0.0
2159,Yb1Ba1.2Sr0.8Cu4O8,A,3.794,3.851,27.007,80.0,Ba6Sr4Yb5(CuO2)20,80.0,0.0
2160,Nd1.85Ce0.15Cu1O4,,,,,22.0,Ce3Nd37(CuO4)20,21.61857142857143,10.499999999999998
2161,Nd1.85Ce0.15Cu1O4,,,,,21.5,Ce3Nd37(CuO4)20,21.61857142857143,10.499999999999998
2162,Nd1.85Ce0.15Cu1O4,,,,,21.0,Ce3Nd37(CuO4)20,21.61857142857143,10.499999999999998
2163,Sr2Ho1Cu3O,A,3.792,,11.384,62.0,Sr2HoCu3O,62.0,0.0
