Repository: Gashmard/Streamlit_Prediction_Tc

File: SuperCon_Main_Dataset_20562sample.csv (part 5 of 34)
,element,Unit_lattice_constant,lattice_constant_a,lattice_constant_b,lattice_constant_c,Tc,Element_Normalize,Tc_mean,Tc_range
2164,Ba1.7K0.3Pb0.95Bi0.05O4,,,,,11.0,K6Ba34BiPb19O80,11.0,0.0
2165,Ba1.9K0.1Pb0.85Bi0.15O4,,,,,12.5,K2Ba38Bi3Pb17O80,12.5,0.0
2166,Ba1.7K0.3Pb0.9Bi0.1O4,,,,,11.0,K3Ba17BiPb9O40,11.0,0.0
2167,Tl2Ba2Cu1O6,,,,,86.0,Ba2Tl2CuO6,60.51578947368422,80.1
2168,Hg1Ba2Ca2Cu3O8.41,A,3.85,,15.784,133.0,Ba200Ca200Cu300Hg100O841,133.0,0.0
2169,Hg1Ba2Ca1Cu2O6.22,A,6.858,,12.68,127.0,Ba100Ca50Cu100Hg50O311,127.0,0.0
2170,Y0.9Ca0.1Ba2Cu4O8,A,3.846,3.869,27.25,83.5,Ba20CaY9(CuO2)40,87.625,10.200000000000003
2171,Er1Ba2Cu3O6.935,A,3.82,3.886,11.671,88.0,Ba400Er200Cu600O1387,88.0,0.0
2172,Er0.95Ca0.05Ba2Cu3O6.935,A,3.76,3.8,11.671,86.0,Ba400Ca10Er190Cu600O1387,86.0,0.0
2173,Er0.9Ca0.1Ba2Cu3O6.93,A,3.821,3.883,11.663,82.5,Ba200Ca10Er90(Cu100O231)3,82.5,0.0
2174,Er0.85Ca0.15Ba2Cu3O6.93,A,3.827,3.885,11.674,79.5,Ba200Ca15Er85(Cu100O231)3,79.5,0.0
2175,Er0.8Ca0.2Ba2Cu3O6.91,A,3.828,3.992,11.664,76.5,Ba200Ca20Er80Cu300O691,76.5,0.0
2176,Er0.75Ca0.25Ba2Cu3O6.88,A,3.835,3.882,11.662,67.5,Ba200Ca25Er75(Cu75O172)4,67.5,0.0
2177,Er0.7Ca0.3Ba2Cu3O6.83,A,3.791,3.941,11.91,55.7,Ba200Ca30Er70Cu300O683,55.7,0.0
2178,Y1Ba2Cu4O8,A,3.839,3.871,27.259,80.0,Ba2Y(CuO2)4,78.72848101265825,21.0
2179,Y0.9Ce0.1Ba2Cu4O8,A,3.829,3.86,27.152,55.0,Ba20CeY9(CuO2)40,49.833333333333336,18.5
2180,Y1Ba2.2Cu4O8,A,3.845,3.869,27.265,80.0,Ba11Y5(CuO2)20,80.0,0.0
2181,Nd1Ba2Cu3O7,,,,,92.2,Ba2NdCu3O7,93.38571428571429,8.0
2182,Nd0.97Pr0.03Ba2Cu3O7,,,,,85.1,Ba200Pr3Nd97(Cu3O7)100,85.1,0.0
2183,Nd0.92Pr0.08Ba2Cu3O7,,,,,68.2,Ba50Pr2Nd23(Cu3O7)25,68.2,0.0
2184,Nd0.85Pr0.15Ba2Cu3O7,,,,,40.7,Ba40Pr3Nd17(Cu3O7)20,40.7,0.0
2185,Nd0.8Pr0.2Ba2Cu3O7,,,,,31.4,Ba10PrNd4(Cu3O7)5,31.4,0.0
2186,Nd0.7Pr0.3Ba2Cu3O7,,,,,5.6,Ba20Pr3Nd7(Cu3O7)10,5.6,0.0
2187,Gd1Ba2Cu3O7,,,,,96.2,Ba2GdCu3O7,91.4375,18.200000000000003
2188,Gd0.97Pr0.03Ba2Cu3O7,,,,,93.1,Ba200Pr3Gd97(Cu3O7)100,93.1,0.0
2189,Gd0.922Pr0.078Ba2Cu3O7,,,,,84.0,Ba1000Pr39Gd461(Cu3O7)500,84.0,0.0
2190,Gd0.85Pr0.15Ba2Cu3O7,,,,,67.9,Ba40Pr3Gd17(Cu3O7)20,67.9,0.0
2191,Gd0.8Pr0.2Ba2Cu3O7,,,,,57.7,Ba10PrGd4(Cu3O7)5,57.7,0.0
2192,Gd0.7Pr0.3Ba2Cu3O7,,,,,39.6,Ba20Pr3Gd7(Cu3O7)10,39.6,0.0
2193,Gd0.6Pr0.4Ba2Cu3O7,,,,,20.9,Ba10Pr2Gd3(Cu3O7)5,20.9,0.0
2194,Er1Ba2Cu3O7,,,,,93.6,Ba2ErCu3O7,92.025,3.5999999999999943
2195,Er0.97Pr0.03Ba2Cu3O7,,,,,93.9,Ba200Pr3Er97(Cu3O7)100,93.9,0.0
2196,Er0.924Pr0.076Ba2Cu3O7,,,,,91.1,Ba500Pr19Er231(Cu3O7)250,91.1,0.0
2197,Er0.85Pr0.15Ba2Cu3O7,,,,,82.9,Ba40Pr3Er17(Cu3O7)20,82.9,0.0
2198,Er0.8Pr0.2Ba2Cu3O7,,,,,76.4,Ba10PrEr4(Cu3O7)5,76.4,0.0
2199,Er0.7Pr0.3Ba2Cu3O7,,,,,61.1,Ba20Pr3Er7(Cu3O7)10,61.1,0.0
2200,Er0.6Pr0.4Ba2Cu3O7,,,,,45.8,Ba10Pr2Er3(Cu3O7)5,45.8,0.0
2201,Er0.5Pr0.5Ba2Cu3O7,,,,,28.6,Ba4PrEr(Cu3O7)2,28.6,0.0
2202,Lu1Ba2Cu3O7,,,,,90.8,Ba2LuCu3O7,87.88571428571429,7.400000000000006
2203,Lu0.85Pr0.15Ba2Cu3O7,,,,,89.7,Ba40Pr3Lu17(Cu3O7)20,89.7,0.0
2204,Lu0.8Pr0.2Ba2Cu3O7,,,,,86.8,Ba10PrLu4(Cu3O7)5,86.8,0.0
2205,Lu0.7Pr0.3Ba2Cu3O7,,,,,73.5,Ba20Pr3Lu7(Cu3O7)10,73.5,0.0
2206,Lu0.6Pr0.4Ba2Cu3O7,,,,,59.1,Ba10Pr2Lu3(Cu3O7)5,56.55,5.100000000000001
2207,La1.85Sr0.15Cu1O4,A,3.78,,13.22,35.45,Sr3La37(CuO4)20,36.01482142857143,22.299999999999997
2208,La1.935Ca0.065Cu1O4,A,3.78,,13.14,5.55,Ca13La387(CuO4)200,5.55,0.0
2209,Nd1.85Ce0.15Cu1O4,A,3.95,,12.09,20.35,Ce3Nd37(CuO4)20,21.61857142857143,10.499999999999998
2210,Pr1.85Ce0.15Cu1O4,A,3.96,,12.16,19.5,Ce3Pr37(CuO4)20,21.083333333333332,8.299999999999999
2211,Ga1Sr2Ca3Cu4O10.8,A,5.462,5.417,35.78,93.0,Sr10Ca15Ga5(Cu10O27)2,93.0,0.0
2212,Ga1Sr2Ca3Cu4O10.9,,,,,100.0,Sr20Ca30Ga10Cu40O109,100.0,0.0
2213,Ga1Sr2Ca3Cu4O11.1,,,,,107.0,Sr20Ca30Ga10Cu40O111,107.0,0.0
2214,Ga1Sr2Ca3Cu4O11.5,,,,,63.0,Sr4Ca6Ga2Cu8O23,63.0,0.0
2215,Pb2Sr2Ho0.5Ca0.5Cu3O8,,,,,78.5,Sr4CaHoCu6(PbO4)4,75.56666666666666,5.299999999999997
2216,Y1Ba2Cu3O6.887,A,3.84,3.886,11.666,89.8,Ba2000Y1000Cu3000O6887,89.8,0.0
2217,Y1Ba2Cu3O6.791,A,3.824,3.891,11.683,86.9,Ba2000Y1000Cu3000O6791,86.9,0.0
2218,Y1Ba2Cu3O6.821,A,3.821,3.89,11.678,91.1,Ba2000Y1000Cu3000O6821,91.1,0.0
2219,Y1Ba2Cu3O6.869,A,3.829,3.889,11.669,90.0,Ba2000Y1000Cu3000O6869,90.0,0.0
2220,Y1Ba2Cu3O6.87,A,3.82,3.891,11.669,88.7,Ba200Y100(Cu100O229)3,89.33333333333333,20.10000000000001
2221,Y1Ba2Cu3O6.852,A,3.841,3.887,11.672,89.2,Ba500Y250(Cu250O571)3,89.2,0.0
2222,Y1Ba2Cu3O6.858,A,3.831,3.885,11.671,87.4,Ba1000Y500(Cu500O1143)3,87.4,0.0
2223,Y1Ba2Cu3O6.937,A,3.828,3.915,11.656,84.8,Ba2000Y1000Cu3000O6937,84.8,0.0
2224,Y1Ba2Cu3O6.838,A,3.827,3.889,11.675,84.8,Ba1000Y500Cu1500O3419,84.8,0.0
2225,Y1Ba2Cu3O6.861,A,3.854,3.888,11.671,80.5,Ba2000Y1000(Cu1000O2287)3,80.5,0.0
2226,Y1Ba2Cu3O6.894,A,3.835,3.886,11.664,80.5,Ba1000Y500(Cu500O1149)3,80.5,0.0
2227,Y1Ba2Cu3O6.876,A,3.852,3.885,11.668,78.1,Ba500Y250(Cu250O573)3,78.1,0.0
2228,Y1Ba2Cu3O6.883,A,3.886,3.886,11.666,74.0,Ba2000Y1000Cu3000O6883,74.0,0.0
2229,Y1Ba2Cu3O6.87,A,3.846,3.886,11.669,75.1,Ba200Y100(Cu100O229)3,89.33333333333333,20.10000000000001
2230,Y1Ba2Cu3O6.829,A,3.869,3.894,11.676,57.7,Ba2000Y1000Cu3000O6829,57.7,0.0
2231,Y1Ba2Cu3O6.729,A,3.861,3.889,11.695,56.8,Ba2000Y1000(Cu1000O2243)3,56.8,0.0
2232,Y1Ba2Cu3H0.2O6.98,,,,,94.5,Ba100Y50Cu150H10O349,94.5,0.0
2233,Y1Ba2Cu3H1.4O6.98,,,,,92.0,Ba100Y50Cu150H70O349,92.0,0.0
2234,Y0.95K0.05Ba2Cu3O6.6,A,3.825,3.896,11.688,89.4,KBa40Y19(Cu5O11)12,89.4,0.0
2235,Y0.9K0.1Ba2Cu3O6.51,A,3.825,3.896,11.692,92.05,K10Ba200Y90(Cu100O217)3,92.05,0.0
2236,Y0.85K0.15Ba2Cu3O6.48,A,3.823,3.896,11.69,90.15,K15Ba200Y85(Cu25O54)12,90.15,0.0
2237,Y0.95Rb0.05Ba2Cu3O6.59,A,3.824,3.897,11.694,92.05,Rb5Ba200Y95Cu300O659,92.05,0.0
2238,Y0.9Rb0.1Ba2Cu3O6.42,A,3.825,3.896,11.693,92.4,Rb5Ba100Y45(Cu50O107)3,92.4,0.0
2239,Y0.85Rb0.15Ba2Cu3O6.48,A,3.822,3.896,11.694,91.95,Rb15Ba200Y85(Cu25O54)12,91.95,0.0
2240,Y0.95Cs0.05Ba2Cu3O6.61,A,3.823,3.896,11.69,92.45,Cs5Ba200Y95Cu300O661,92.45,0.0
2241,Y0.9Cs0.1Ba2Cu3O6.47,A,3.827,3.895,11.685,91.3,Cs10Ba200Y90Cu300O647,91.3,0.0
2242,Y0.85Cs0.15Ba2Cu3O6.5,A,3.823,3.897,11.696,90.4,Cs3Ba40Y17(Cu6O13)10,90.4,0.0
2243,Y1Ba1.9K0.1Cu3O6.61,A,3.829,3.896,11.693,92.7,K10Ba190Y100Cu300O661,92.7,0.0
2244,Y1Ba1.8K0.2Cu3O6.57,A,3.836,3.896,11.691,93.0,K20Ba180Y100(Cu100O219)3,93.0,0.0
2245,Y1Ba1.7K0.3Cu3O6.54,A,3.828,3.895,11.687,92.85,K15Ba85Y50(Cu50O109)3,92.85,0.0
2246,Y1Ba1.9Rb0.1Cu3O6.52,A,3.825,3.895,11.687,93.35,Rb5Ba95Y50(Cu75O163)2,93.35,0.0
2247,Y1Ba1.8Rb0.2Cu3O6.56,A,3.825,3.893,11.684,90.55,Rb5Ba45Y25Cu75O164,90.55,0.0
2248,Y1Ba1.7Rb0.3Cu3O6.52,A,3.826,3.895,11.684,91.05,Rb15Ba85Y50(Cu75O163)2,91.05,0.0
2249,Y1Ba1.9Cs0.1Cu3O6.65,A,3.826,3.895,11.688,93.45,Cs2Ba38Y20Cu60O133,93.45,0.0
2250,Y1Ba1.8Cs0.2Cu3O6.58,A,3.827,3.893,11.684,93.3,Cs10Ba90Y50Cu150O329,93.3,0.0
2251,Y1Ba1.7Cs0.3Cu3O6.6,A,3.826,3.896,11.69,93.75,Cs3Ba17Y10(Cu5O11)6,93.75,0.0
2252,Y0.95Sc0.05Ba2Cu3O6.63,A,3.831,3.895,11.69,91.7,Ba200Y95Sc5(Cu100O221)3,91.7,0.0
2253,Y0.9Sc0.1Ba2Cu3O6.56,A,3.833,3.896,11.687,91.4,Ba100Y45Sc5(Cu75O164)2,91.4,0.0
2254,Y0.95La0.05Ba2Cu3O6.58,A,3.829,3.896,11.7,93.65,Ba200La5Y95(Cu150O329)2,93.65,0.0
2255,Y0.9La0.1Ba2Cu3O6.62,A,3.834,3.896,11.69,92.35,Ba100La5Y45Cu150O331,92.35,0.0
2256,Y1Ba1.9Sc0.1Cu3O6.55,A,3.837,3.895,11.689,88.95,Ba38Y20Sc2Cu60O131,88.95,0.0
2257,Y1Ba1.8Sc0.2Cu3O6.64,A,3.827,3.893,11.681,88.8,Ba45Y25Sc5Cu75O166,88.8,0.0
2258,Y1.1Ba1.9Cu3O6.65,A,3.831,3.892,11.68,91.25,Ba38Y22Cu60O133,91.25,0.0
2259,Y1.2Ba1.8Cu3O6.68,A,3.83,3.894,11.696,92.3,Ba45Y30Cu75O167,92.3,0.0
2260,Y1Ba1.9La0.1Cu3O6.73,A,3.836,3.888,11.668,92.85,Ba190La10Y100Cu300O673,92.85,0.0
2261,Y1Ba1.8La0.2Cu3O6.81,A,3.826,3.887,11.661,91.7,Ba180La20Y100(Cu100O227)3,91.7,0.0
2262,Y1Ba2Cu3O7,,,,,92.0,Ba2YCu3O7,90.18623188405797,45.5
2263,Nd1Ba2Cu3O7,,,,,94.5,Ba2NdCu3O7,93.38571428571429,8.0
2264,C60K3,,,,,17.8,KC20,17.93170731707317,11.8
2265,C60Rb3,,,,,29.5,RbC20,28.738888888888887,18.75
2266,C60Rb3,,,,,30.0,RbC20,28.738888888888887,18.75
2267,Li0.5Nb1O2,A,2.919,,10.453,5.0,LiNb2O4,10.7,11.399999999999999
2268,Li0.45Nb1O2,A,2.9227,,10.455,5.5,Li9Nb20O40,5.5,0.0
2269,Y1Ba2Cu4O8,A,3.842,3.863,27.204,80.4,Ba2Y(CuO2)4,78.72848101265825,21.0
2270,Y1Ba2Cu3.96Ni0.04O8,A,3.843,3.859,27.227,45.4,Ba50Y25Cu99NiO200,56.24285714285714,24.200000000000003
2271,Y1Ba2Cu3.92Ni0.08O8,A,3.843,3.858,27.207,17.0,Ba50Y25Cu98(NiO100)2,34.291666666666664,40.400000000000006
2272,Y1Ba2Cu3O6.92,,,,,92.4,Ba50Y25Cu75O173,91.61428571428571,2.4000000000000057
2273,Bi2Sr1.6La0.4Cu1O6.307,A,5.38,,,27.6,Sr1600La400Cu1000Bi2000O6307,27.6,0.0
2274,Bi2Sr1.6Pr0.4Cu1O6.313,A,5.382,,,21.8,Sr1600Pr400Cu1000Bi2000O6313,21.8,0.0
2275,Bi2Sr1.6Nd0.4Cu1O6.32,A,5.382,,,23.1,Sr40Nd10Cu25(Bi25O79)2,23.1,0.0
2276,Bi2Sr1.6Sm0.4Cu1O6.3,A,5.378,,,17.0,Sr16Sm4Cu10Bi20O63,17.0,0.0
2277,Bi2Sr1.6Eu0.4Cu1O6.301,A,5.374,,,12.5,Sr1600Eu400Cu1000Bi2000O6301,12.5,0.0
2278,Bi2Sr1.3La0.7Cu1O6.422,A,5.414,,,22.6,Sr650La350Cu500Bi1000O3211,22.6,0.0
2279,Bi2Sr1.3Nd0.7Cu1O6.417,A,5.403,,,14.2,Sr1300Nd700Cu1000Bi2000O6417,14.2,0.0
2280,Bi2Sr1.3Sm0.7Cu1O6.405,A,5.406,,,8.0,Sr260Sm140Cu200Bi400O1281,8.0,0.0
2281,Sr2Cu1F2.33O2,,,,,46.0,Sr200Cu100O200F233,46.0,0.0
2282,Pb2Sr2Ho0.05Ca0.5Cu2.994Al0.006O8,,,,,76.4,Sr1000Ca250Ho25Al3Cu1497(PbO4)1000,76.4,0.0
2283,Pb2Sr2Ho0.5Ca0.5Cu2.982Al0.018O8,,,,,63.6,Sr1000Ca250Ho250Al9Cu1491(PbO4)1000,63.6,0.0
2284,Pb2Sr2Ho0.5Ca0.5Cu2.97Al0.03O8,,,,,59.1,Sr200Ca50Ho50Al3Cu297(PbO4)200,59.1,0.0
2285,Pb2Sr2Ho0.5Ca0.5Cu2.94Al0.06O8,,,,,51.8,Sr100Ca25Ho25Al3Cu147(PbO4)100,51.8,0.0
2286,Pb2Sr2Ho0.5Ca0.5Cu2.94Pt0.06O8,,,,,80.4,Sr100Ca25Ho25Cu147Pt3(PbO4)100,80.4,0.0
2287,Ca1.883Cu0.941Cl1.941Na0.059O2.117,,3.855,,15.096,26.0,Na59Ca1883Cu941Cl1941O2117,26.0,0.0
2288,Ca1.808Cu0.904Cl1.904Na0.096O2.192,,3.852,,15.121,26.0,Na12Ca226Cu113(Cl119O137)2,26.0,0.0
2289,Ca1.737Cu0.868Cl1.868Na0.132O2.263,,3.849,,15.143,21.0,Na132Ca1737Cu868Cl1868O2263,21.0,0.0
2290,Ca1.702Cu0.851Cl1.851Na0.149O2.404,,3.844,15.13,,15.0,Na149Ca1702Cu851Cl1851O2404,15.0,0.0
2291,Y1Ba2Cu3F0.15O6.7,,,,,89.5,Ba40Y20Cu60O134F3,89.5,0.0
2292,Y1Ba2Cu3F0.25O6.7,,,,,91.0,Ba40Y20Cu60O134F5,91.0,0.0
2293,Y1Ba2Cu3F0.29O6.7,,,,,91.0,Ba200Y100Cu300O670F29,91.0,0.0
2294,Y1Ba2Cu3F0.38O6.7,,,,,91.0,Ba100Y50Cu150O335F19,91.0,0.0
2295,Hg1Ba2Cu1O4.1,A,3.874,,9.5,35.0,Ba20Cu10Hg10O41,68.22,59.099999999999994
2296,Hg1Ba2Cu1O4.09,A,3.874,,9.507,36.0,Ba200Cu100Hg100O409,75.4,62.0
2297,Hg1Ba2Cu1O4.07,A,3.88,,9.512,91.0,Ba200Cu100Hg100O407,68.0,46.0
2298,Hg1Ba2Cu1O4.117,A,,,9.516,82.0,Ba2000Cu1000Hg1000O4117,82.0,0.0
2299,Hg1Ba2Cu1O4.09,,,,9.511,96.0,Ba200Cu100Hg100O409,75.4,62.0
2300,Hg1Ba2Cu1O4.043,A,,,9.516,87.0,Ba2000Cu1000Hg1000O4043,79.5,15.0
2301,Er1Ba2Cu3O6.92,A,3.821,3.888,11.669,90.0,Ba50Er25Cu75O173,90.0,0.0
2302,Y1CaBa2Cu3NiO6.89,A,3.825,3.879,11.683,91.0,Ba200Ca100Y100Cu300Ni100O689,91.0,0.0
2303,Y0.95Ca0.05Ba2Cu2.95Ni0.05O6.83,A,3.827,3.896,11.669,82.0,Ba200Ca5Y95Cu295Ni5O683,82.0,0.0
2304,Y0.9Ca0.1Ba2Cu2.9Ni0.1O6.86,A,3.829,3.88,11.682,74.0,Ba100Ca5Y45Cu145Ni5O343,74.0,0.0
2305,Y0.85Ca0.15Ba2Cu2.85Ni0.15O6.85,A,3.823,3.885,11.671,67.0,Ba40Ca3Y17Cu57Ni3O137,67.0,0.0
2306,Y0.8Ca0.2Ba2Cu2.8Ni0.2O6.77,A,3.825,3.872,11.663,64.0,Ba200Ca20Y80Cu280Ni20O677,64.0,0.0
2307,Y0.75Ca0.25Ba2Cu2.75Ni0.25O6.77,A,3.829,3.891,11.65,62.0,Ba200Ca25Y75Cu275Ni25O677,62.0,0.0
2308,Hg0.8V0.2Ba2Cu1O4.3,A,3.886,,9.339,90.0,Ba20V2Cu10Hg8O43,93.0,6.0
2309,Hg0.8V0.2Ba2Ca1Cu2O6.3,A,3.869,,12.5,115.0,Ba20Ca10V2Cu20Hg8O63,121.75,13.0
2310,Hg0.8V0.2Ba2Ca1Cu2O6.3,,,,,125.0,Ba20Ca10V2Cu20Hg8O63,121.75,13.0
2311,Y0.95Ca0.05Ba2Cu2.95Zn0.05O6.89,A,3.819,3.876,11.658,65.0,Ba200Ca5Y95Zn5Cu295O689,65.0,0.0
2312,Y0.9Ca0.1Ba2Cu2.9Zn0.1O6.81,A,3.814,3.885,11.661,50.0,Ba200Ca10Y90Zn10Cu290O681,50.0,0.0
2313,Y0.85Ca0.15Ba2Cu2.85Zn0.15O6.85,A,3.816,3.879,11.666,43.0,Ba40Ca3Y17Zn3Cu57O137,43.0,0.0
2314,Y0.8Ca0.2Ba2Cu2.8Zn0.2O6.73,A,3.824,3.875,11.674,43.0,Ba200Ca20Y80Zn20Cu280O673,43.0,0.0
2315,Y0.75Ca0.25Ba2Cu2.75Zn0.25O6.76,A,3.82,3.868,11.67,42.0,Ba200Ca25Y75Zn25Cu275O676,42.0,0.0
2316,Y0.6Ca0.4Sr1.8Ba0.2Cu2Ga1O7,,,,,45.0,BaSr9Ca2Y3Ga5(Cu2O7)5,56.5,23.0
2317,Y0.6Ca0.4Sr1.7Ba0.3Cu2Ga1O7,,,,,50.0,Ba3Sr17Ca4Y6Ga10(Cu2O7)10,50.0,0.0
2318,Y0.6Ca0.4Sr1.6Ba0.4Cu2Ga1O7,,,,,56.0,Ba2Sr8Ca2Y3Ga5(Cu2O7)5,56.0,0.0
2319,Y0.6Ca0.4Sr1.8Ba0.2Cu2Ga1O7,,,,,68.0,BaSr9Ca2Y3Ga5(Cu2O7)5,56.5,23.0
2320,Y0.65Ca0.35Sr2Cu2Ga1O7,A,5.384,5.474,22.815,27.0,Sr40Ca7Y13Ga20(Cu2O7)20,27.0,0.0
2321,Y0.6Ca0.4Sr2Cu2Ga1O7,A,5.382,5.472,22.805,41.0,Sr10Ca2Y3Ga5(Cu2O7)5,40.25,3.0
2322,Ba6C60,,,,,7.0,BaC10,7.0,0.0
2323,Y0.8Ca0.2Sr1.5Ba0.5Cu2.8Cr0.2O7,,,,,28.0,Ba5Sr15Ca2Y8Cr2(Cu2O5)14,28.0,0.0
2324,Y0.7Ca0.3Sr1.5Ba0.5Cu2.8Cr0.2O7,,,,,41.0,Ba5Sr15Ca3Y7Cr2(Cu2O5)14,41.0,0.0
2325,Y1Ba2Cu2.8Cr0.2O7,,,,,87.5,Ba10Y5Cr(Cu2O5)7,87.5,0.0
2326,Y1Ba2Cu2.79Co0.21O7,,,,,22.0,Ba200Y100Co21Cu279O700,22.0,0.0
2327,Y0.8Ca0.2Sr1Ba1Cu2.7Ga0.3O7,,,,,64.0,Ba10Sr10Ca2Y8Ga3Cu27O70,64.0,0.0
2328,Y0.8Ca0.2Sr1.6Ba0.4Cu2.7Ga0.3O7,,,,,53.9,Ba4Sr16Ca2Y8Ga3Cu27O70,53.9,0.0
2329,Hg0.9W0.1Ba2Cu1O4.2,A,3.875,,9.45,89.0,Ba20Cu10Hg9WO42,89.0,0.0
2330,Hg0.6Cr0.4Ba2Cu1O4.1,A,3.926,,9.306,70.0,Ba20Cr4Cu10Hg6O41,70.0,0.0
2331,Hg0.8Mo0.2Ba2Cu1O4.4,A,3.882,,9.378,74.0,Ba10Cu5Hg4MoO22,74.0,0.0
2332,Hg0.9Mo0.1Ba2Cu1O4.2,A,3.875,,9.435,75.0,Ba20Cu10Hg9MoO42,75.0,0.0
2333,Hg0.8W0.2Ba2Cu1O4.4,A,3.871,,9.416,45.0,Ba10Cu5Hg4WO22,45.0,0.0
2334,Hg0.8V0.2Ba2Cu1O4.3,A,3.8863,,9.338,96.0,Ba20V2Cu10Hg8O43,93.0,6.0
2335,Hg0.8V0.2Ba2Ca1Cu2O6.3,A,3.869,,12.5,119.0,Ba20Ca10V2Cu20Hg8O63,121.75,13.0
2336,Hg0.8V0.2Ba2Ca1Cu2O6.3,,,,,128.0,Ba20Ca10V2Cu20Hg8O63,121.75,13.0
2337,Hg0.8Mo0.2Ba2Ca1Cu2O6.4,A,3.86,,12.576,127.0,Ba10Ca5Cu10Hg4MoO32,127.0,0.0
2338,Hg0.8W0.2Ba2Ca1Cu2O6.4,A,3.861,,12.661,118.0,Ba10Ca5Cu10Hg4WO32,118.0,0.0
2339,Hg0.9W0.1Ba2Ca1Cu2O6.2,A,3.864,,12.685,118.0,Ba20Ca10Cu20Hg9WO62,118.0,0.0
2340,Hg0.8Ti0.2Ba2Ca1Cu2O6.2,A,3.857,,12.581,127.0,Ba10Ca5TiCu10Hg4O31,127.0,0.0
2341,Hg0.8Cr0.2Ba2Ca1Cu2O6.1,A,3.875,,12.488,110.0,Ba20Ca10Cr2Cu20Hg8O61,112.5,5.0
2342,Hg0.8Cr0.2Ba2Ca1Cu2O6.1,,,,,115.0,Ba20Ca10Cr2Cu20Hg8O61,112.5,5.0
2343,Hg0.8V0.2Ba2Ca2Cu3O8.3,A,3.863,,15.652,120.0,Ba20Ca20V2Cu30Hg8O83,123.5,7.0
2344,Hg0.8V0.2Ba2Ca2Cu3O8.3,,,,,127.0,Ba20Ca20V2Cu30Hg8O83,123.5,7.0
2345,Hg0.8Mo0.2Ba2Ca2Cu3O8.4,A,3.854,,15.731,129.0,Ba10Ca10Cu15Hg4MoO42,131.5,5.0
2346,Hg0.8Mo0.2Ba2Ca2Cu3O8.4,,,,,134.0,Ba10Ca10Cu15Hg4MoO42,131.5,5.0
2347,Hg0.6Ti0.4Ba2Ca2Cu3O8.4,A,3.851,,15.707,128.0,Ba10Ca10Ti2Cu15(HgO14)3,131.0,6.0
2348,Hg0.6Ti0.4Ba2Ca2Cu3O8.4,,,,,134.0,Ba10Ca10Ti2Cu15(HgO14)3,131.0,6.0
2349,Hg0.8Cr0.2Ba2Ca2Cu3O8.1,A,3.863,,15.625,95.0,Ba20Ca20Cr2Cu30Hg8O81,102.5,15.0
2350,Hg0.8Cr0.2Ba2Ca2Cu3O8.1,,,,,110.0,Ba20Ca20Cr2Cu30Hg8O81,102.5,15.0
2351,Y0.95Ba1.95Ca0.1Cu4O8,,,,,80.0,Ba39Ca2Y19(CuO2)80,80.0,0.0
2352,Gd0.95Ba1.95Ca0.1Cu4O8,,,,,80.0,Ba39Ca2Gd19(CuO2)80,80.0,0.0
2353,Y1Ba2Cu4O8,A,,,,80.0,Ba2Y(CuO2)4,78.72848101265825,21.0
2354,Hg0.9Ba2Cu1O4,,,,,73.0,Ba20Cu10Hg9O40,73.0,0.0
2355,Hg0.8Bi0.2Ba2Cu1O4.2,A,3.876,,9.475,85.0,Ba10Cu5Hg4BiO21,85.0,0.0
2356,Hg0.8Bi0.2Ba2Ca2Cu3O8.2,A,3.85,,15.813,130.0,Ba10Ca10Cu15Hg4BiO41,130.0,0.0
2357,Y1Ba2Cu3O7,A,3.818,3.886,11.679,92.03,Ba2YCu3O7,90.18623188405797,45.5
2358,Y1Ba2Cu3O7,A,3.818,3.885,11.677,92.83,Ba2YCu3O7,90.18623188405797,45.5
2359,Hg0.75Mo0.05Sr2Ca2Cu3O,A,3.83,,15.323,106.0,Sr40Ca40Cu60Hg15MoO20,106.0,0.0
2360,Sr2Cu1F2O2,,,,,47.0,Sr2Cu(OF)2,44.75,7.0
2361,Sr2BaCu1F2O2,A,5.405,5.513,13.46,46.0,BaSr2Cu(OF)2,46.0,0.0
2362,Sr1.9Ba0.1Cu1F2O2,A,5.409,5.504,13.49,54.0,BaSr19Cu10(OF)20,54.0,0.0
2363,Sr1.75Ba0.25Cu1F2O2,A,5.431,5.498,13.56,58.0,BaSr7Cu4(OF)8,58.0,0.0
2364,Sr1.6Ba0.4Cu1F2O2,A,5.475,,13.64,60.0,Ba2Sr8Cu5(OF)10,60.0,0.0
2365,Sr1.5Ba0.5Cu1F2O2,A,5.475,,13.64,62.0,BaSr3Cu2(OF)4,62.0,0.0
2366,Sr1.4Ba0.6Cu1F2O2,A,5.48,,13.69,64.0,Ba3Sr7Cu5(OF)10,64.0,0.0
2367,B1Sr2Ca3Cu4O11,A,3.836,,17.082,110.0,Sr2Ca3Cu4BO11,110.0,0.0
2368,Ba0.625K0.375Bi1O3,,,,,30.0,K3Ba5(BiO3)8,28.96666666666667,2.5
2369,Ba0.6K0.4Bi1O3,,,,,27.25,K2Ba3(BiO3)5,27.589583333333337,16.0
2370,Ba0.6K0.4Bi1O3,,,,,28.0,K2Ba3(BiO3)5,27.589583333333337,16.0
2371,C60Yb2.75,A,27.874,27.98,27.873,6.0,Yb11C240,5.8,0.5999999999999996
2372,Y0.3Pr0.7Ba1Sr1Cu3O6.95,,,,,14.0,Ba20Sr20Pr14Y6Cu60O139,14.0,0.0
2373,La1.5Ba1Sr0.5Cu3O6.955,A,3.907,,11.741,26.9,Ba200Sr100La300Cu600O1391,26.9,0.0
2374,La1.1Ba1.4Sr0.5Cu3O6.954,A,3.902,,11.731,50.1,Ba700Sr250La550(Cu500O1159)3,50.1,0.0
2375,La1Ba1.5Sr0.5Cu3O6.948,A,3.907,,11.741,57.1,Ba375Sr125La250(Cu250O579)3,57.1,0.0
2376,La1.2Ba1.3Sr0.5Cu3O6.943,A,3.899,,11.722,45.1,Ba1300Sr500La1200Cu3000O6943,45.1,0.0
2377,La1.3Ba1.7SrCu3O6.885,A,3.921,,11.773,32.0,Ba340Sr200La260(Cu200O459)3,32.0,0.0
2378,La1.3Ba1.5Sr0.2Cu3O6.901,A,3.911,,11.746,43.8,Ba1500Sr200La1300Cu3000O6901,43.8,0.0
2379,La1.3Ba1.4Sr0.3Cu3O6.91,A,3.906,,11.734,50.0,Ba140Sr30La130Cu300O691,50.0,0.0
2380,La1.3Ba1.3Sr0.4Cu3O6.928,A,3.9,,11.722,45.2,Ba325Sr100La325(Cu375O866)2,45.2,0.0
2381,La1.3Ba1.2Sr0.5Cu3O6.955,A,3.895,,11.709,38.0,Ba240Sr100La260Cu600O1391,38.0,0.0
2382,Y1Ba2Cu3O7,A,,,,92.0,Ba2YCu3O7,90.18623188405797,45.5
2383,Gd1Ba1Sr1Cu3O7,A,3.839,,11.572,82.0,BaSrGdCu3O7,82.0,0.0
2384,Bi2Sr2Ca1Cu2O8,,,,,86.1,Sr2CaCu2(BiO4)2,84.95068493150684,39.0
2385,I1Bi2Sr2Ca1Cu2O8,,,,,58.3,Sr2CaCu2Bi2IO8,62.833333333333336,14.200000000000003
2386,Bi2Sr2Ca1Cu2O8,,,,,72.2,Sr2CaCu2(BiO4)2,84.95068493150684,39.0
2387,I1Bi2Sr2Ca1Cu2O8,,,,,72.2,Sr2CaCu2Bi2IO8,62.833333333333336,14.200000000000003
2388,Pb0.5Cd0.5Sr2Y0.5Ca0.5Cu2O7,,3.817,,11.966,63.5,Sr4CaYCdCu4PbO14,52.0,48.5
2389,Pb0.5Cd0.5Sr2Y0.5Ca0.5Cu2O7,,,,,22.0,Sr4CaYCdCu4PbO14,52.0,48.5
2390,Pb0.5Cd0.5Sr2Y0.5Ca0.5Cu2O7,,,,,70.5,Sr4CaYCdCu4PbO14,52.0,48.5
2391,Tl1Ba2Sr2Cu2C1O10,,,,,61.0,Ba2Sr2TlCu2CO10,64.6,7.200000000000003
2392,Tl0.67Cr0.33Sr4Cu2C1O10,,5.418,27.108,16.668,77.0,Sr400Tl67Cr33Cu200(CO10)100,77.0,0.0
2393,Tl0.8V0.2Sr4Cu2C1O10,,5.401,27.076,16.628,50.0,Sr20Tl4VCu10(CO10)5,50.0,0.0
2394,Tl0.5Pb0.5Sr4Cu2C1O10,,,,,71.0,Sr8TlCu4Pb(CO10)2,71.0,0.0
2395,La1.8Sr0.2Cu1O4,A,3.776,,13.247,28.0,SrLa9(CuO4)5,30.797222222222224,22.6
2396,La1.65Sm0.15Sr0.2Cu1O4,,3.775,,13.217,24.0,Sr4La33Sm3(CuO4)20,24.0,0.0
2397,La1.5Sm0.3Sr0.2Cu1O4,,3.77,,13.153,17.0,Sr2La15Sm3(CuO4)10,17.0,0.0
2398,La1.35Sm0.45Sr0.2Cu1O4,,,,,12.0,Sr4La27Sm9(CuO4)20,12.0,0.0
2399,La1Sm0.8Sr0.2Cu1O4,,3.873,,12.605,35.0,SrLa5Sm4(CuO4)5,35.0,0.0
2400,Y1Ba2Cu3.98Fe0.02O8,,3.839,3.861,27.184,70.5,Ba100Y50FeCu199O400,70.5,0.0
2401,Y1Ba2Cu3.96Fe0.04O8,,3.847,3.86,27.132,64.75,Ba50Y25FeCu99O200,66.87,14.0
2402,Y1Ba2Cu3.92Fe0.08O8,,3.85,3.86,27.104,60.5,Ba50Y25Fe2(Cu49O100)2,62.725,19.6
2403,Y1Ba2Cu3.88Fe0.12O8,,3.855,,27.079,48.05,Ba50Y25Fe3Cu97O200,59.35,16.950000000000003
2404,Y1Ba2Cu3.84Fe0.16O8,,3.855,,27.08,40.8,Ba50Y25Fe4(Cu12O25)8,50.35,22.4
2405,Y1Ba2Cu3.8Fe0.2O8,,3.855,,27.08,64.0,Ba10Y5FeCu19O40,64.0,0.0
2406,Y1Ba2Cu3.98Co0.02O8,,3.845,3.86,37.193,73.3,Ba100Y50CoCu199O400,73.3,0.0
2407,Y1Ba2Cu3.96Co0.04O8,,3.847,3.858,27.158,68.5,Ba50Y25CoCu99O200,62.96666666666667,10.600000000000001
2408,Y1Ba2Cu3.92Co0.08O8,,3.85,3.857,27.125,63.75,Ba50Y25Co2(Cu49O100)2,50.18333333333334,27.549999999999997
2409,Y1Ba2Cu3.88Co0.12O8,,3.856,,27.109,58.0,Ba50Y25Co3Cu97O200,37.45,41.1
2410,Y1Ba2Cu3.84Co0.16O8,,3.858,,27.098,54.3,Ba50Y25Co4(Cu12O25)8,54.3,0.0
2411,Y1Ba2Cu3.8Co0.2O8,,3.86,,27.09,50.0,Ba10Y5CoCu19O40,50.0,0.0
2412,Y1Ba2Cu1O8,,3.842,3.861,27.207,84.5,Ba2YCuO8,82.25,4.5
2413,Y1Ba2Cu3.98Ni0.02O8,,3.844,3.862,27.202,71.05,Ba100Y50Cu199NiO400,68.8125,10.899999999999999
2414,Y1Ba2Cu3.96Ni0.04O8,,3.848,3.864,27.196,63.7,Ba50Y25Cu99NiO200,56.24285714285714,24.200000000000003
2415,Y1Ba2Cu3.92Ni0.08O8,,3.851,3.865,27.192,49.25,Ba50Y25Cu98(NiO100)2,34.291666666666664,40.400000000000006
2416,Y1Ba2Cu3.88Ni0.12O8,,3.855,3.866,27.187,50.0,Ba50Y25Cu97Ni3O200,39.25,21.5
2417,Y1Ba2Cu3.98Zn0.02O8,,3.841,3.861,27.2,67.55,Ba100Y50ZnCu199O400,63.324999999999996,21.0
2418,Y1Ba2Cu3.96Zn0.04O8,,3.845,3.862,27.195,56.25,Ba50Y25ZnCu99O200,48.975,41.6
2419,Y1Ba2Cu3.92Zn0.08O8,,3.847,3.862,27.191,49.0,Ba50Y25Zn2(Cu49O100)2,38.06,21.3
2420,Y1Ba2Cu3.88Zn0.12O8,,3.848,3.863,27.185,34.5,Ba50Y25Zn3Cu97O200,30.1,8.8
2421,Y1Ba2Cu3.84Zn0.16O8,,3.852,3.864,27.185,31.5,Ba50Y25Zn4(Cu12O25)8,31.5,0.0
2422,Y1Ba2Cu3.8Zn0.2O8,,3.857,3.865,27.186,30.5,Ba10Y5ZnCu19O40,30.5,0.0
2423,Y1Ba2Cu3.98Ga0.02O8,,3.844,3.86,27.197,77.75,Ba100Y50GaCu199O400,77.75,0.0
2424,Y1Ba2Cu3.96Ga0.04O8,,3.848,3.859,27.172,77.5,Ba50Y25GaCu99O200,77.5,0.0
2425,Y1Ba2Cu3.92Ga0.08O8,,3.85,3.858,27.152,74.5,Ba50Y25Ga2(Cu49O100)2,74.5,0.0
2426,Y1Ba2Cu3.88Ga0.12O8,,3.855,3.857,27.129,73.5,Ba50Y25Ga3Cu97O200,73.5,0.0
2427,Y1Ba2Cu3.84Ga0.16O8,,3.856,,27.12,71.25,Ba50Y25Ga4(Cu12O25)8,71.25,0.0
2428,Y1Ba2Cu3.8Ga0.2O8,,3.858,,27.11,70.25,Ba10Y5GaCu19O40,70.25,0.0
2429,Sr2Cu1F2O2,,,,,40.0,Sr2Cu(OF)2,44.75,7.0
2430,Y1Ba2Cu3O6.92,,,,,92.2,Ba50Y25Cu75O173,91.61428571428571,2.4000000000000057
2431,Y0.65Ca0.35Sr2Cu2Ga1O6.99,,5.384,5.474,22.815,27.0,Sr200Ca35Y65Ga100Cu200O699,27.0,0.0
2432,Y0.6Ca0.4Sr2Cu2Ga1O7,,5.382,5.472,22.805,41.0,Sr10Ca2Y3Ga5(Cu2O7)5,40.25,3.0
2433,Y0.6Ca0.4Sr2Ga1Cu2O7,,22.805,5.472,5.382,41.0,Sr10Ca2Y3Ga5(Cu2O7)5,40.25,3.0
2434,Y0.65Ca0.35Sr2Ga1Cu2O7,,22.815,5.474,5.384,27.0,Sr40Ca7Y13Ga20(Cu2O7)20,27.0,0.0
2435,Pb0.5Sr2Ca1Cu2.5O6.8,,3.82,,15.5,115.0,Sr20Ca10Cu25Pb5O68,115.0,0.0
2436,La1.96Na0.4Cu1O4,,5.361,,13.158,31.0,Na10La49(CuO4)25,31.0,0.0
2437,La1.8K0.2Cu1O4,,5.334,,13.324,41.0,KLa9(CuO4)5,41.0,0.0
2438,La1.92K0.08Cu1O4,,5.342,,13.238,21.0,K2La48(CuO4)25,21.0,0.0
2439,Bi2Sr2Ca1Cu2O8.21,,,,,90.6,Sr200Ca100Cu200Bi200O821,90.6,0.0
2440,Bi2Sr2Ca1Cu2I0.03O8.21,,,,,86.6,Sr200Ca100Cu200Bi200I3O821,86.6,0.0
2441,Bi2Sr2Ca1Cu2I0.1O8.21,,,,,83.9,Sr200Ca100Cu200Bi200I10O821,83.9,0.0
2442,Bi2Sr2Ca1Cu2I0.25O8.21,,,,,71.6,Sr200Ca100Cu200Bi200I25O821,71.6,0.0
2443,Bi2Sr2Ca1Cu2I0.43O8.21,,,,,63.1,Sr200Ca100Cu200Bi200I43O821,63.1,0.0
2444,Bi2Sr2Ca1Cu2I0.61O8.21,,,,,56.3,Sr200Ca100Cu200Bi200I61O821,56.3,0.0
2445,Bi2Sr2Ca2Cu2I0.86O8.21,,,,,50.6,Sr200Ca200Cu200Bi200I86O821,50.6,0.0
2446,Bi2Sr2Ca1Cu2I0.98O8.21,,,,,49.3,Sr200Ca100Cu200Bi200I98O821,49.3,0.0
2447,Bi2Sr2Ca1Cu2O8.242,,,,,73.9,Sr1000Ca500Cu1000Bi1000O4121,73.9,0.0
2448,Bi2Sr2Ca1Cu2I0.2O8.242,,,,,64.6,Sr1000Ca500Cu1000Bi1000I100O4121,64.6,0.0
2449,Bi2Sr2Ca1Cu2I0.4O8.242,,,,,56.7,Sr1000Ca500Cu1000Bi1000I200O4121,56.7,0.0
2450,Bi2Sr2Ca1Cu2I0.69O8.242,,,,,53.1,Sr1000Ca500Cu1000Bi1000I345O4121,53.1,0.0
2451,Bi2Sr2Ca1Cu2I0.86O8.242,,,,,55.5,Sr1000Ca500Cu1000Bi1000I430O4121,55.5,0.0
2452,Bi2Sr2Ca1Cu2I1O8.242,,,,,53.0,Sr1000Ca500Cu1000Bi1000I500O4121,53.0,0.0
2453,Y1Ba2Cu3O6.92,,3.822,3.888,11.667,91.5,Ba50Y25Cu75O173,91.61428571428571,2.4000000000000057
2454,Y1Ba2Cu2.97Ti0.03O6.92,,3.873,3.895,11.652,82.0,Ba200Y100Ti3Cu297O692,82.0,0.0
2455,Y1Ba2Cu2.94Ti0.06O6.91,,3.867,3.883,11.632,77.0,Ba200Y100Ti6Cu294O691,77.0,0.0
2456,Y1Ba2Cu2.91Ti0.09O6.9,,3.877,3.902,11.673,74.1,Ba200Y100Ti9(Cu97O230)3,74.1,0.0
2457,Y1Ba2Cu2.88Ti0.12O6.88,,3.871,3.894,11.653,68.4,Ba50Y25Ti3(Cu18O43)4,68.4,0.0
2458,Na2Rb1C60,,14.096,,,3.4,Rb(NaC30)2,3.1750000000000003,0.8999999999999999
2459,Na2Rb0.75Cs0.25C60,,,,,5.2,CsRb3(NaC30)8,5.2,0.0
2460,Na2Rb0.5Cs0.5C60,,,,,8.4,CsRb(NaC30)4,8.299999999999999,0.40000000000000036
2461,Na2Rb0.25Cs0.75C60,,,,,9.4,Cs3Rb(NaC30)8,9.4,0.0
2462,Na2Cs1C60,,,,,11.7,Cs(NaC30)2,11.381818181818183,5.5
2463,Y1Ba2Cu3O7,,,,,89.8,Ba2YCu3O7,90.18623188405797,45.5
2464,Y1Ba2Cu3O7,,,,,90.3,Ba2YCu3O7,90.18623188405797,45.5
2465,Y1Ba2Cu3O7,,,,,90.7,Ba2YCu3O7,90.18623188405797,45.5
2466,Yb1Ba2Cu4O8,,3.821,3.859,27.109,78.8,Ba2Yb(CuO2)4,78.8,0.0
2467,Tm1Ba2Cu4O8,,3.822,3.856,27.113,80.0,Ba2Tm(CuO2)4,79.28333333333332,1.4000000000000057
2468,Er1Ba2Cu4O8,,3.825,3.86,27.11,80.1,Ba2Er(CuO2)4,78.64285714285714,2.299999999999997
2469,Ho1Ba2Cu4O8,,3.832,3.865,27.128,79.2,Ba2Ho(CuO2)4,76.87142857142858,10.700000000000003
2470,Dy1Ba2Cu4O8,,3.833,3.864,27.115,74.0,Ba2Dy(CuO2)4,74.69999999999999,6.200000000000003
2471,Y0.98Ca0.02Ba2Cu4O8,,3.834,3.864,27.156,87.0,Ba100CaY49(CuO2)200,87.0,0.0
2472,Pb0.5Cd0.5Sr2Tb0.6Ca0.4Cu2O7,,3.826,,11.972,19.0,Sr20Ca4Tb6Cd5Cu20(PbO14)5,19.0,0.0
2473,Pb0.5Cd0.5Sr2Tb0.5Ca0.5Cu2O7,,3.8277,,11.97,19.0,Sr4CaTbCdCu4PbO14,19.0,0.0
2474,Sr1.75K0.25Cu1C1O5,,3.892,,7.52,13.0,KSr7Cu4(CO5)4,13.0,0.0
2475,Sr1.7K0.3Cu1C1O5,,3.891,,7.519,16.0,K3Sr17Cu10(CO5)10,16.0,0.0
2476,Sr1.6K0.4Cu1C1O5,,3.891,,7.522,23.0,K2Sr8Cu5(CO5)5,23.0,0.0
2477,Sr1.5K0.5Cu1C1O5,,3.889,,7.523,20.0,KSr3Cu2(CO5)2,20.0,0.0
2478,Sr1.4K0.6Cu1C1O5,,3.888,,7.528,21.0,K3Sr7Cu5(CO5)5,21.0,0.0
2479,Sr1.3K0.7Cu1C1O5,,3.888,,7.524,20.0,K7Sr13Cu10(CO5)10,20.0,0.0
2480,La1Ba2Cu3O6.89,,3.893,3.925,11.775,76.0,Ba200La100Cu300O689,76.0,0.0
2481,La1Ba2Cu2.95Co0.05O6.94,,3.914,,11.758,40.5,Ba200La100Co5Cu295O694,40.5,0.0
2482,Tl1Ba2Ca2Cu3O9,,,,,118.0,Ba2Ca2Tl(CuO3)3,114.6,15.0
2483,Tl1Ba1Sr1Ca2Cu3O9,,,,,105.0,BaSrCa2Tl(CuO3)3,101.0,8.0
2484,Tl0.5Pb0.5Sr2Ca2Cu3O9,,,,,112.0,Sr4Ca4TlCu6PbO18,113.0,3.0
2485,Pb2Sr0.9La1.1Cu2O6.31,,5.305,5.416,12.655,33.2,Sr90La110Cu200Pb200O631,33.2,0.0
2486,Pb2Sr0.9La1.1Cu2O6.65,,5.309,5.42,12.655,30.3,Sr18La22Cu40Pb40O133,30.3,0.0
2487,Pb2Cu0.9La1.1Cu2O7.42,,5.296,5.431,12.62,18.1,La55Cu145Pb100O371,18.1,0.0
2488,Pb2Cu0.9La1.1Cu2O6.28,,5.317,5.419,12.622,33.4,La55Cu145(Pb50O157)2,33.4,0.0
2489,Pb2Cu0.9La1.1Cu2O6.24,,5.221,5.42,12.622,31.3,La55Cu145(Pb25O78)4,31.3,0.0
2490,Pb2Cu0.9La1.1Cu2O6.19,,5.328,5.422,12.607,19.8,La110Cu290Pb200O619,19.8,0.0
2491,Y1Ba1Sr1Cu3O6.899,,3.808,3.843,11.491,80.2,Ba1000Sr1000Y1000Cu3000O6899,80.2,0.0
2492,Y1Ba1Sr1Cu2.975Sn0.025O6.91,,3.81,3.847,11.489,76.3,Ba200Sr200Y200Cu595Sn5O1382,76.3,0.0
2493,Y1Ba1Sr1Cu2.95Sn0.05O6.96,,3.809,3.84,11.469,73.9,Ba100Sr100Y100Cu295Sn5O696,73.80000000000001,0.20000000000000284
2494,Y1Ba1Sr1Cu2.9Sn0.1O7.001,,3.812,3.842,11.471,68.6,Ba1000Sr1000Y1000Cu2900Sn100O7001,68.6,0.0
2495,Y1Ba1Sr1Cu2.85Sn0.15O7.062,,3.814,3.848,11.478,63.7,Ba500Sr500Y500Cu1425(Sn25O1177)3,63.7,0.0
2496,Y1Ba1Sr1Cu2.8Sn0.2O7.122,,3.815,3.852,11.477,49.3,Ba500Sr500Y500Cu1400Sn100O3561,49.3,0.0
2497,Y1Ba1Sr1Cu2.75Sn0.25O7.163,,3.815,3.853,11.49,40.9,Ba1000Sr1000Y1000Cu2750Sn250O7163,40.9,0.0
2498,Y1Ba2Cu3O6.95,,,,,93.2,Ba40Y20Cu60O139,91.8379411764706,7.5
2499,Y1Ba2Cu3O6.9,,,,,91.5,Ba20Y10(Cu10O23)3,90.9753947368421,15.0
2500,Y1Ba2Cu3O6.85,,,,,89.0,Ba40Y20Cu60O137,87.33636363636364,15.0
2501,Y1Ba2Cu3O6.8,,,,,78.0,Ba10Y5Cu15O34,82.58636363636364,29.900000000000006
2502,Y1Ba2Cu3O6.7,,,,,63.0,Ba20Y10Cu30O67,70.27764705882353,37.0
2503,Y1Ba2Cu3O6.6,,,,,58.0,Ba10Y5(Cu5O11)3,64.38611111111112,50.0
2504,Y1Ba2Cu3O6.5,,,,,53.0,Ba4Y2Cu6O13,47.13846153846154,38.8
2505,Ca0.3Ba1.45La1.25Cu3O6.96,,,,,9.6,Ba145Ca30La125(Cu25O58)12,9.6,0.0
2506,Ca0.3Ba1.45La1.25Cu3O7,,,,,28.3,Ba29Ca6La25(Cu3O7)20,28.3,0.0
2507,Ca0.3Ba1.45La1.25Cu3O7.05,,,,,46.4,Ba29Ca6La25(Cu20O47)3,46.4,0.0
2508,Ca0.3Ba1.45La1.25Cu3O7.11,,,,,65.3,Ba145Ca30La125(Cu100O237)3,66.19999999999999,1.7999999999999972
2509,Ca0.3Ba1.45La1.25Cu3O7.12,,,,,69.3,Ba145Ca30La125(Cu75O178)4,69.3,0.0
2510,Ca0.2Ba1.55La1.25Cu3O6.98,,,,,10.4,Ba155Ca20La125(Cu150O349)2,10.4,0.0
2511,Ca0.2Ba1.55La1.25Cu3O6.99,,,,,14.4,Ba155Ca20La125(Cu100O233)3,14.4,0.0
2512,Ca0.2Ba1.55La1.25Cu3O7.01,,,,,25.1,Ba155Ca20La125Cu300O701,25.1,0.0
2513,Ca0.2Ba1.55La1.25Cu3O7.03,,,,,34.7,Ba155Ca20La125Cu300O703,34.7,0.0
2514,Ca0.2Ba1.55La1.25Cu3O7.05,,,,,41.1,Ba31Ca4La25(Cu20O47)3,41.1,0.0
2515,Ca0.2Ba1.55La1.25Cu3O7.07,,,,,46.1,Ba155Ca20La125Cu300O707,46.1,0.0
2516,Ca0.2Ba1.55La1.25Cu3O7.11,,,,,59.7,Ba155Ca20La125(Cu100O237)3,59.7,0.0
2517,Ca0.4Ba1.25La1.35Cu3O7.04,,,,,21.3,Ba125Ca40La135(Cu75O176)4,21.3,0.0
2518,Ca0.4Ba1.25La1.35Cu3O7.11,,,,,47.1,Ba125Ca40La135(Cu100O237)3,47.1,0.0
2519,Ca0.4Ba1.25La1.35Cu3O7.16,,,,,63.5,Ba125Ca40La135(Cu75O179)4,63.5,0.0
2520,Ca0.4Ba1.25La1.35Cu3O7.19,,,,,72.9,Ba125Ca40La135Cu300O719,72.9,0.0
2521,Ca0.1Ba1.65La1.25Cu3O7.01,,,,,19.5,Ba165Ca10La125Cu300O701,19.5,0.0
2522,Ca0.1Ba1.65La1.25Cu3O7.02,,,,,26.4,Ba165Ca10La125(Cu50O117)6,26.4,0.0
2523,Ca0.1Ba1.65La1.25Cu3O7.03,,,,,29.9,Ba165Ca10La125Cu300O703,29.9,0.0
2524,Ca0.1Ba1.65La1.25Cu3O7.08,,,,,45.9,Ba165Ca10La125(Cu25O59)12,45.9,0.0
2525,Ca0.4Ba1.35La1.25Cu3O6.9,,,,,5.0,Ba27Ca8La25(Cu10O23)6,5.0,0.0
2526,Ca0.4Ba1.35La1.25Cu3O6.92,,,,,14.4,Ba135Ca40La125(Cu75O173)4,14.4,0.0
2527,Ca0.4Ba1.35La1.25Cu3O6.95,,,,,24.8,Ba27Ca8La25Cu60O139,24.8,0.0
2528,Ca0.4Ba1.35La1.25Cu3O7.08,,,,,68.6,Ba135Ca40La125(Cu25O59)12,68.6,0.0
2529,Ca0.4Ba1.35La1.25Cu3O7.15,,,,,78.8,Ba27Ca8La25Cu60O143,79.4,1.2000000000000028
2530,Cu0.5S0.5Sr2Ca2Cu3O12,,3.85,,14.322,100.0,Sr4Ca4Cu7SO24,100.0,0.0
2531,Y0.8Ca0.2Ba2Cu3O6,,3.855,,11.831,24.0,Ba10CaY4(CuO2)15,24.0,0.0
2532,Y0.77Ca0.23Ba2Cu3O6,,3.855,,11.831,25.15,Ba200Ca23Y77(CuO2)300,25.15,0.0
2533,Y0.75Ca0.25Ba2Cu3O6.008,,3.856,,11.833,34.85,Ba1000Ca125Y375(Cu375O751)4,34.85,0.0
2534,Hg0.5Pb0.5Ba2Ca4Cu5O12.5,,3.853,,22.172,110.0,Ba4Ca8Cu10HgPbO25,110.0,0.0
2535,Bi2Sr2Ca1Cu2O8,,,,30.86,85.0,Sr2CaCu2(BiO4)2,84.95068493150684,39.0
2536,Y1Ba2Cu4O8,,,,,74.0,Ba2Y(CuO2)4,78.72848101265825,21.0
2537,Y1Ba2Cu4O8,,,,,72.0,Ba2Y(CuO2)4,78.72848101265825,21.0
2538,Hg1Ba2Ca2Cu3O8.22,,,,,110.0,Ba100Ca100Cu150Hg50O411,108.5,3.0
2539,Hg0.9Pb0.1Ba2Ca2Cu3O8.25,,,,,118.0,Ba40Ca40Cu60Hg18Pb2O165,118.0,0.0
2540,Hg0.8Pb0.2Ba2Ca2Cu3O8.3,,,,,125.0,Ba20Ca20Cu30Hg8Pb2O83,125.0,0.0
2541,Hg0.7Pb0.3Ba2Ca2Cu3O8.35,,,,,130.0,Ba40Ca40Cu60Hg14Pb6O167,130.0,0.0
2542,Hg0.6Pb0.4Ba2Ca2Cu3O8.4,,,,,120.0,Ba10Ca10Cu15Hg3(PbO21)2,120.0,0.0
2543,Hg0.5Pb0.5Ba2Ca2Cu3O8.45,,,,,103.0,Ba40Ca40Cu60Hg10Pb10O169,103.0,0.0
2544,Hg0.66Pb0.34Ba2Ca1.98Cu2.9O8.4,,3.848,,15.918,143.0,Ba100Ca99Cu145Hg33Pb17O420,143.0,0.0
2545,Y0.74Ca0.26Ba2Cu3O6,,3.854,,11.831,44.7,Ba100Ca13Y37(CuO2)150,44.7,0.0
2546,Y0.72Ca0.28Ba2Cu3O6,,,,,47.5,Ba50Ca7Y18(CuO2)75,47.5,0.0
2547,Y0.69Ca0.31Ba2Cu3O6,,3.856,,11.836,27.7,Ba200Ca31Y69(CuO2)300,27.7,0.0
2548,Al1Sr2Ca2Cu3O9.3,,3.836,,14.405,63.0,Sr20Ca20Al10(Cu10O31)3,63.0,0.0
2549,Al1Sr2Ca2Cu3O9.5,,3.836,,14.405,69.0,Sr4Ca4Al2Cu6O19,69.0,0.0
2550,Al1Sr2Ca2Cu3O9.7,,3.836,,14.405,72.0,Sr20Ca20Al10Cu30O97,72.0,0.0
2551,Al1Sr2Ca2Cu3O9.9,,3.836,,14.405,77.0,Sr20Ca20Al10(Cu10O33)3,77.0,0.0
2552,Al1Sr2Ca2Cu3O10.1,,3.836,,14.405,76.0,Sr20Ca20Al10Cu30O101,76.0,0.0
2553,Al1Sr2Ca1.4Y0.6Cu3O9.1,,3.847,,14.368,14.0,Sr20Ca14Y6Al10Cu30O91,14.0,0.0
2554,Ca1.9K0.1Cu1Cl2O2,,3.859,,15.209,18.0,KCa19Cu10(ClO)20,18.0,0.0
2555,Ca0.85K0.15Cu1Cl2O2,,3.856,,15.271,24.0,K3Ca17Cu20(ClO)40,24.0,0.0
2556,Ca1.8K0.2Cu1Cl2O2,,3.857,,15.287,24.0,KCa9Cu5(ClO)10,24.0,0.0
2557,Ca0.75K0.25Cu1Cl2O2,,3.858,,15.249,24.0,KCa3Cu4(ClO)8,24.0,0.0
2558,Ca1.7K0.3Cu1Cl2O2,,3.857,,15.28,24.0,K3Ca17Cu10(ClO)20,24.0,0.0
2559,Y1Ba1Sr1Cu3O6.9,,3.8008,3.8523,11.576,92.0,Ba10Sr10Y10(Cu10O23)3,92.0,0.0
2560,Y0.8Pr0.2Ba1Sr1Cu3O6.9,,3.8154,3.8546,11.573,79.4,Ba10Sr10Pr2Y8(Cu10O23)3,79.4,0.0
2561,Y0.6Pr0.4Ba1Sr1Cu3O6.9,,3.8315,3.515,11.573,60.5,Ba10Sr10Pr4Y6(Cu10O23)3,60.5,0.0
2562,Y0.5Pr0.5Ba1Sr1Cu3O6.9,,3.8438,,11.577,36.0,Ba10Sr10Pr5Y5(Cu10O23)3,36.0,0.0
2563,Y0.4Pr0.6Ba1Sr1Cu3O8.9,,3.85,,11.578,24.1,Ba10Sr10Pr6Y4Cu30O89,24.1,0.0
2564,Y0.35Pr0.65Ba1Sr1Cu3O6.9,,,,,20.3,Ba20Sr20Pr13Y7(Cu10O23)6,20.3,0.0
2565,Pb2Sr2Y1Cu3O8,,,,,31.0,Sr2YCu3(PbO4)2,53.25,44.5
2566,Pb2Sr2Y0.85Ca0.15Cu3O8,,,,,47.0,Sr40Ca3Y17Cu60(PbO4)40,47.0,0.0
2567,Pb1Sr2Y0.62Ca0.38Cu3O8,,,,,71.0,Sr100Ca19Y31Cu150(PbO8)50,71.0,0.0
2568,Pb2Sr2Y0.53Ca0.47Cu3O8,,,,,76.0,Sr200Ca47Y53Cu300(PbO4)200,76.0,0.0
2569,Bi2Sr2Ca1Cu2O8,,,,30.818,83.0,Sr2CaCu2(BiO4)2,84.95068493150684,39.0
2570,Bi2Sr2Ca1Cu2O8.15,,,,30.843,87.0,Sr40Ca20Cu40Bi40O163,87.0,0.0
2571,Bi2Sr2Ca1Cu2O8.16,,,,30.832,85.0,Sr50Ca25Cu50(Bi25O102)2,89.21666666666665,7.799999999999997
2572,Bi2Sr2Ca1Cu2O8.26,,,,30.796,75.0,Sr100Ca50Cu100Bi100O413,85.5,16.0
2573,Bi2Sr2Ca1Cu2O8.28,,,,30.792,75.0,Sr50Ca25Cu50Bi50O207,75.61666666666666,20.299999999999997
2574,Hg1Ba2Cu1O4.08,,3.882,,9.525,94.0,Ba50Cu25Hg25O102,84.8,43.0
2575,Hg1Ba2Cu1O4.01,,3.887,,9.54,68.0,Ba200Cu100Hg100O401,63.333333333333336,7.0
2576,Hg1Ba2Cu1O4.12,,3.876,,9.514,89.0,Ba50Cu25Hg25O103,83.0,27.0
2577,Nd1Ba1Sr1Cu3O6.92,,3.854,,11.634,64.0,Ba25Sr25Nd25Cu75O173,64.0,0.0
2578,Nd0.9Ca0.1Ba1Sr1Cu3O6.85,,3.866,,11.673,71.0,Ba20Sr20Ca2Nd18Cu60O137,71.0,0.0
2579,Nd0.8Ca0.2Ba1Sr1Cu3O6.78,,3.864,,11.648,77.0,Ba50Sr50Ca10Nd40(Cu50O113)3,77.0,0.0
2580,Gd0.7Pr0.2Ca0.1Ba2Cu3O7,,,,,64.4,Ba20CaPr2Gd7(Cu3O7)10,64.4,0.0
2581,Li1Ti1.91Cu0.09O4,,,,,14.4,Li100Ti191Cu9O400,14.4,0.0
2582,Tl2Ba2Cu1O6,,,,,12.0,Ba2Tl2CuO6,60.51578947368422,80.1
2583,Tl2Ba2Cu1O6,,,,,88.0,Ba2Tl2CuO6,60.51578947368422,80.1
2584,Tl2Ba2Ca1Cu2O8,,,,,106.0,Ba2CaTl2(CuO4)2,105.2875,27.099999999999994
2585,Tl1Ba2Ca1Cu2O8,,,,,105.0,Ba2CaTl(CuO4)2,105.98166666666667,3.0450000000000017
2586,Tl1Ba2Ca2Cu3O9,,,,,114.0,Ba2Ca2Tl(CuO3)3,114.6,15.0
2587,Tl1Ba2Ca2Cu3O9,,,,,108.0,Ba2Ca2Tl(CuO3)3,114.6,15.0
2588,Tl1Ba2Ca2Cu3O9,,,,,123.0,Ba2Ca2Tl(CuO3)3,114.6,15.0
2589,Tl2Ba2Ca2Cu3O10,,,,,125.0,Ba2Ca2Tl2Cu3O10,117.88076923076923,20.0
2590,Tl2Ba2Ca2Cu3O10,,,,,123.0,Ba2Ca2Tl2Cu3O10,117.88076923076923,20.0
2591,Tl1Ba1Sr1Ca1Cu2O7,,,,,16.0,BaSrCaTlCu2O7,48.0,64.0
2592,Tl1Ba1Sr1Ca1Cu2O7,,,,,80.0,BaSrCaTlCu2O7,48.0,64.0
2593,Tl1Ba1Sr1Ca2Cu3O9,,,,,97.0,BaSrCa2Tl(CuO3)3,101.0,8.0
2594,Tl1Ba2Sr1Ca2Cu3O9,,,,,92.0,Ba2SrCa2Tl(CuO3)3,92.0,0.0
2595,Y1Ba2Cu3O6.19,,3.818,3.882,11.643,93.2,Ba200Y100Cu300O619,93.2,0.0
2596,Y1Ba2Cu3H0.14O6.91,,3.819,3.885,11.645,90.95,Ba200Y100Cu300H14O691,90.95,0.0
2597,Y1Ba2Cu3H0.32O6.91,,3.848,3.888,11.646,91.25,Ba200Y100Cu300H32O691,91.25,0.0
2598,Y1Ba2Cu3H1.15O6.91,,,,,76.7,Ba200Y100Cu300H115O691,76.7,0.0
2599,Y1Ba2Cu3O6.54,,3.841,3.886,11.666,54.9,Ba100Y50(Cu50O109)3,52.06666666666666,18.0
2600,Y1Ba2Cu3H0.16O6.54,,3.849,3.888,11.662,47.9,Ba100Y50Cu150H8O327,47.9,0.0
2601,Y1Ba2Cu3H0.31O6.54,,3.859,3.884,11.66,47.3,Ba200Y100Cu300H31O654,47.3,0.0
2602,Y1Ba2Cu3H0.53O6.54,,3.874,3.882,11.655,43.8,Ba200Y100Cu300H53O654,43.8,0.0
2603,Y1Ba2Cu3H0.64O6.54,,3.882,,11.65,42.05,Ba100Y50Cu150H32O327,42.05,0.0
2604,Y1Ba2Cu3H0.6O6.91,,,,,86.5,Ba200Y100Cu300H60O691,86.5,0.0
2605,Y1Ba2Cu3H0.69O6.91,,3.847,3.886,11.646,85.7,Ba200Y100Cu300H69O691,85.7,0.0
2606,Y1Ba2Cu3H0.92O6.91,,3.867,3.888,11.647,80.8,Ba200Y100Cu300H92O691,80.8,0.0
2607,Y1Ba2Cu3O6.93,,3.823,3.887,11.68,90.85,Ba200Y100(Cu100O231)3,91.57250000000002,3.799999999999997
2608,Y1Ba2Cu3O6.84,,,,,88.85,Ba50Y25(Cu25O57)3,82.28333333333333,24.0
2609,Y1Ba2Cu3O6.82,,,,,87.05,Ba100Y50Cu150O341,88.64999999999999,8.0
2610,Y1Ba2Cu3O6.78,,,,,82.6,Ba100Y50(Cu50O113)3,81.55,18.89999999999999
2611,Y1Ba2Cu3O6.73,,3.828,3.888,11.706,68.75,Ba200Y100Cu300O673,71.7642857142857,18.0
2612,Y1Ba2Cu3O6.69,,,,,64.7,Ba200Y100(Cu100O223)3,80.85,32.3
2613,Y1Ba2Cu3O6.67,,,,,59.1,Ba200Y100Cu300O667,58.425,9.0
2614,Y1Ba2Cu3O6.64,,,,,56.65,Ba50Y25Cu75O166,59.53333333333333,5.600000000000001
2615,Y1Ba2Cu3O6.6,,3.835,3.886,11.728,57.85,Ba10Y5(Cu5O11)3,64.38611111111112,50.0
2616,Y1Ba2Cu3O6.57,,,,,57.2,Ba200Y100(Cu100O219)3,56.1,2.200000000000003
2617,Y1Ba2Cu3O6.55,,3.837,3.881,11.728,55.55,Ba40Y20Cu60O131,63.370000000000005,34.9
2618,Y1Ba2Cu3O6.52,,,,,54.35,Ba50Y25Cu75O163,55.748333333333335,8.540000000000006
2619,Y1Ba2Cu3O6.48,,3.842,3.878,11.746,51.2,Ba50Y25(Cu25O54)3,41.489999999999995,31.500000000000004
2620,Y1Ba2Cu3O6.45,,3.844,3.877,11.751,26.85,Ba40Y20(Cu20O43)3,39.409375,32.5
2621,Y1Ba2Cu3O6.4,,3.852,3.871,,36.55,Ba10Y5Cu15O32,32.949999999999996,13.199999999999996
2622,Y1Ba2Cu3O6.4,,,,,23.35,Ba10Y5Cu15O32,32.949999999999996,13.199999999999996
2623,Y1Ba2Cu3O6.38,,,,,23.9,Ba100Y50Cu150O319,15.539999999999997,13.799999999999999
2624,Y1Ba2Cu3O6.48,,,,,40.05,Ba50Y25(Cu25O54)3,41.489999999999995,31.500000000000004
2625,Yb0.7Ca0.3Ba1.6Sr0.4Cu3O6.1,,3.818,,11.744,48.3,Ba16Sr4Ca3Yb7Cu30O61,48.3,0.0
2626,Yb0.7Ca0.3Ba1.6Sr0.4Cu3O6.43,,3.823,,11.707,64.3,Ba160Sr40Ca30Yb70Cu300O643,65.3,2.0
2627,Yb0.7Ca0.3Ba1.6Sr0.4Cu3O6.56,,3.83,,11.675,82.4,Ba80Sr20Ca15Yb35(Cu75O164)2,81.35,2.1000000000000085
2628,Yb0.7Ca0.3Ba1.6Sr0.4Cu3O6.73,,3.799,3.857,11.591,68.5,Ba160Sr40Ca30Yb70Cu300O673,68.05,0.9000000000000057
2629,Yb0.7Ca0.3Ba1.6Sr0.4Cu3O6.78,,3.793,3.853,11.612,40.7,Ba80Sr20Ca15Yb35(Cu50O113)3,36.56666666666667,20.200000000000003
2630,Yb1Ba1.6Sr0.4Cu3O6.88,,3.788,3.863,11.588,80.2,Ba40Sr10Yb25Cu75O172,80.2,0.0
2631,Yb0.9Ca0.1Ba1.6Sr0.4Cu3O6.89,,3.788,3.854,11.588,62.1,Ba160Sr40Ca10Yb90Cu300O689,62.1,0.0
2632,Yb0.8Ca0.2Ba0.8Sr0.4Cu3O6.85,,3.796,3.854,11.599,35.0,Ba16Sr8Ca4Yb16Cu60O137,35.0,0.0
2633,Yb0.7Ca0.3Ba1.6Sr0.4Cu3O6.78,,3.797,3.85,11.61,24.4,Ba80Sr20Ca15Yb35(Cu50O113)3,36.56666666666667,20.200000000000003
2634,Y1Ba2Cu3O6.91,,3.817,3.886,11.669,93.1,Ba200Y100Cu300O691,92.34285714285714,5.200000000000003
2635,Y1Ba2Cu3H0.06O6.91,,,,,92.8,Ba200Y100Cu300H6O691,92.8,0.0
2636,Y1Ba2Cu3H0.27O6.91,,3.825,3.885,11.656,91.1,Ba200Y100Cu300H27O691,91.1,0.0
2637,Y1Ba2Cu3H0.52O6.91,,3.865,3.887,11.619,91.7,Ba200Y100Cu300H52O691,91.7,0.0
2638,Y1Ba2Cu3H0.91O6.91,,3.871,,11.625,91.4,Ba200Y100Cu300H91O691,91.4,0.0
2639,Gd1Ba2Cu3O6.89,,3.844,3.889,11.667,92.9,Ba200Gd100Cu300O689,92.9,0.0
2640,Gd1Ba2Cu3H0.12O6.89,,3.846,3.898,11.692,84.0,Ba200Gd100Cu300H12O689,84.0,0.0
2641,Gd1Ba2Cu3H0.43O6.89,,3.849,3.904,11.697,82.0,Ba200Gd100Cu300H43O689,82.0,0.0
2642,Gd1Ba2Cu3H1.32O6.89,,3.901,,11.681,78.2,Ba200Gd100Cu300H132O689,78.2,0.0
2643,Y1Ba2Cu2.94Fe0.06O7,,3.843,3.858,11.66,73.0,Ba100Y50Fe3(Cu21O50)7,74.10000000000001,29.299999999999997
2644,Y1Ba2Cu2.94Fe0.06H0.4O7,,,,11.72,47.0,Ba100Y50Fe3Cu147(H2O35)10,47.0,0.0
2645,Y1Ba2Cu2.94Fe0.06H1O7,,,,11.72,30.0,Ba100Y50Fe3Cu147(HO7)50,30.0,0.0
2646,Pb0.5Cd0.5Sr1.6Ba0.4Ca0.5Y0.5Cu2O7,,3.822,,12.028,36.0,Ba4Sr16Ca5Y5Cd5Cu20(PbO14)5,36.0,0.0
2647,Pb0.5Cd0.5Sr1.5Ba0.5Ca0.5Y0.5Cu2O7,,3.824,,12.054,49.0,BaSr3CaYCdCu4PbO14,49.0,0.0
2648,Pr0.2Ca0.8Ba1La1Cu3O7.1,,3.89,,11.641,33.5,Ba10Ca8La10Pr2Cu30O71,33.5,0.0
2649,Ca1Ba1La1Cu3O6.97,,3.897,,11.669,64.0,Ba100Ca100La100Cu300O697,64.0,0.0
2650,C60Tb2.75,,27.874,27.98,27.873,5.4,Tb11C240,5.4,0.0
2651,Y0.4Pr0.6Ba1.25Sr0.75Cu3O6.92,,3.86,3.862,11.597,17.0,Ba125Sr75Pr60Y40(Cu75O173)4,17.0,0.0
2652,Y0.4Pr0.6Ba1Sr1Cu3O6.92,,,3.849,11.574,18.0,Ba25Sr25Pr15Y10Cu75O173,18.0,0.0
2653,Y0.4Pr0.6Ba0.75Sr1.25Cu3O6.92,,,3.841,11.543,23.0,Ba75Sr125Pr60Y40(Cu75O173)4,23.0,0.0
2654,C60Sm3,,28.17,28.07,28.27,8.0,SmC20,8.0,0.0
2655,C60K3,,,,,19.3,KC20,17.93170731707317,11.8
2656,C60Rb3,,,,,30.0,RbC20,28.738888888888887,18.75
2657,Y1Ba2Cu3O6.94,,,,,91.2,Ba100Y50Cu150O347,92.55714285714285,7.5
2658,Y1Ba2Cu3O6.68,,,,,66.9,Ba50Y25Cu75O167,56.128571428571426,52.400000000000006
2659,Y1Ba2Cu3O6.64,,,,,62.25,Ba50Y25Cu75O166,59.53333333333333,5.600000000000001
2660,Y1Ba2Cu3O6.61,,,,,61.3,Ba200Y100Cu300O661,59.626,5.880000000000003
2661,Y1Ba2Cu3O6.62,,,,,60.9,Ba100Y50Cu150O331,51.825,28.0
2662,Y1Ba2Cu3O6.61,,,,,61.38,Ba200Y100Cu300O661,59.626,5.880000000000003
2663,Y1Ba2Cu3O6.55,,,,,59.9,Ba40Y20Cu60O131,63.370000000000005,34.9
2664,Y1Ba2Cu3O6.52,,,,,61.34,Ba50Y25Cu75O163,55.748333333333335,8.540000000000006
2665,Y1Ba2Cu3O6.61,,,,,61.25,Ba200Y100Cu300O661,59.626,5.880000000000003
2666,Y1Ba2Cu3O6.76,,,,,85.23,Ba50Y25Cu75O169,77.00750000000001,22.230000000000004
2667,Y1Ba2Cu3O6.68,,,,,67.4,Ba50Y25Cu75O167,56.128571428571426,52.400000000000006
2668,Y1Ba2Cu3O6.75,,,,,83.65,Ba8Y4(Cu4O9)3,75.77222222222221,31.199999999999996
2669,Y1Ba2Cu3O6.73,,,,,80.0,Ba200Y100Cu300O673,71.7642857142857,18.0
2670,Y1Ba2Cu3O6.7,,,,,73.62,Ba20Y10Cu30O67,70.27764705882353,37.0
2671,Y1Ba2Cu3O6.49,,,,,59.53,Ba200Y100Cu300O649,48.515,22.03
2672,Y1Ba2Cu3O6.37,,,,,40.87,Ba200Y100Cu300O637,27.185,27.369999999999997
2673,Y1Ba2Cu3O6.41,,,,,49.5,Ba200Y100Cu300O641,22.54,39.4
2674,Y1Ba2Cu4O8,,,,,76.0,Ba2Y(CuO2)4,78.72848101265825,21.0
2675,La1.8Sr0.2Cu1O4,,,,,32.0,SrLa9(CuO4)5,30.797222222222224,22.6
2676,Sm1Ba2Cu3O6.99,,3.849,3.91,11.724,90.7,Ba200Sm100(Cu100O233)3,90.7,0.0
2677,Sm1Ba2Cu3O6.86,,3.861,3.914,11.737,91.0,Ba100Sm50Cu150O343,91.0,0.0
2678,Sm1Ba2Cu3O6.82,,3.859,3.914,11.755,59.2,Ba100Sm50Cu150O341,74.6,30.799999999999997
2679,Sm1Ba2Cu3O6.73,,3.86,3.912,11.748,44.9,Ba200Sm100Cu300O673,44.95,0.10000000000000142
2680,Sm1Ba2Cu3O6.62,,3.872,3.908,11.787,34.2,Ba100Sm50Cu150O331,34.2,0.0
2681,Sm1.05Ba1.95Cu3O6.99,,3.862,3.897,11.694,88.5,Ba65Sm35Cu100O233,88.5,0.0
2682,Sm1.15Ba1.85Cu3O7,,3.851,3.899,11.703,83.0,Ba37Sm23(Cu3O7)20,83.0,0.0
2683,Sm1.27Ba1.73Cu3O7.05,,3.876,,11.656,50.1,Ba173Sm127(Cu20O47)15,50.05,0.10000000000000142
2684,Sm1.39Ba1.61Cu3O7.07,,3.873,,11.619,31.8,Ba161Sm139Cu300O707,31.8,0.0
2685,Pb2Sr2Ho0.5Ca0.5Cu3O8,,,,,73.2,Sr4CaHoCu6(PbO4)4,75.56666666666666,5.299999999999997
2686,Pb2Sr2Ho0.5Ca0.5Cu3O8,,,,,75.0,Sr4CaHoCu6(PbO4)4,75.56666666666666,5.299999999999997
