Repository: Gashmard/Streamlit_Prediction_Tc

File: SuperCon_Main_Dataset_20562sample.csv (part 6 of 34)
,element,Unit_lattice_constant,lattice_constant_a,lattice_constant_b,lattice_constant_c,Tc,Element_Normalize,Tc_mean,Tc_range
2687,Tl1.2Sr2Ca0.8Cu2O6.862,,3.793,,12.126,60.0,Sr1000Ca400Tl600Cu1000O3431,60.0,0.0
2688,Y0.9Ca0.1Ba2Cu3O7,,,,,81.8,Ba20CaY9(Cu3O7)10,81.8,0.0
2689,Y0.9Ca0.1Ba2Cu3O6.9,,,,,88.6,Ba20CaY9(Cu10O23)3,88.6,0.0
2690,Y0.9Ca0.1Ba2Cu3O6.8,,,,,84.1,Ba20CaY9(Cu15O34)2,84.1,0.0
2691,Y0.9Ca0.1Ba2Cu3O6.7,,,,,71.0,Ba20CaY9Cu30O67,73.0,4.0
2692,Y0.9Ca0.1Ba2Cu3O6.6,,,,,65.3,Ba20CaY9(Cu5O11)6,65.3,0.0
2693,Y0.9Ca0.1Ba2Cu3O6.5,,,,,54.5,Ba20CaY9(Cu6O13)5,66.9,24.799999999999997
2694,Y0.9Ca0.1Ba2Cu3O6.4,,,,,41.8,Ba20CaY9(Cu15O32)2,41.8,0.0
2695,Y0.8Ca0.2Ba2Cu3O7,,,,,71.6,Ba10CaY4(Cu3O7)5,71.6,0.0
2696,Y0.8Ca0.2Ba2Cu3O6.9,,,,,82.9,Ba20Ca2Y8(Cu10O23)3,78.4,9.0
2697,Y0.8Ca0.2Ba2Cu3O6.8,,,,,84.1,Ba10CaY4Cu15O34,84.1,0.0
2698,Y0.8Ca0.2Ba2Cu3O6.7,,,,,76.7,Ba20Ca2Y8Cu30O67,76.7,0.0
2699,Y0.8Ca0.2Ba2Cu3O6.6,,,,,72.1,Ba10CaY4(Cu5O11)3,72.1,0.0
2700,Y0.8Ca0.2Ba2Cu3O6.5,,,,,61.9,Ba20Ca2Y8(Cu6O13)5,73.35,22.9
2701,Y0.8Ca0.2Ba2Cu3O6.4,,,,,52.6,Ba10CaY4Cu15O32,52.6,0.0
2702,Y0.8Ca0.2Ba2Cu3O6.3,,,,,40.6,Ba20Ca2Y8(Cu10O21)3,40.6,0.0
2703,Y1Ba1.9La0.1Cu3O7,,,,,88.6,Ba19LaY10(Cu3O7)10,92.35,7.5
2704,Y1Ba1.9La0.1Cu3O6.9,,,,,81.8,Ba19LaY10(Cu10O23)3,88.4,13.200000000000003
2705,Y1Ba1.9La0.1Cu3O6.85,,,,,67.0,Ba38La2Y20Cu60O137,67.0,0.0
2706,Y1Ba1.9La0.1Cu3O6.8,,,,,57.9,Ba19LaY10(Cu15O34)2,57.9,0.0
2707,Y1Ba1.9La0.1Cu3O6.7,,,,,54.5,Ba19LaY10Cu30O67,54.5,0.0
2708,Y1Ba1.9La0.1Cu3O6.6,,,,,50.6,Ba19LaY10(Cu5O11)6,50.6,0.0
2709,Y1Ba1.9La0.1Cu3O6.5,,,,,32.9,Ba19LaY10(Cu6O13)5,32.9,0.0
2710,Y1Ba1.8La0.2Cu3O7,,,,,81.8,Ba9LaY5(Cu3O7)5,79.05,5.5
2711,Y1Ba1.8La0.2Cu3O6.9,,,,,61.4,Ba18La2Y10(Cu10O23)3,61.4,0.0
2712,Y1Ba1.8La0.2Cu3O6.85,,,,,51.4,Ba36La4Y20Cu60O137,51.4,0.0
2713,Y1Ba1.8La0.2Cu3O6.8,,,,,47.2,Ba9LaY5Cu15O34,47.2,0.0
2714,Y1Ba1.8La0.2Cu3O6.7,,,,,44.3,Ba18La2Y10Cu30O67,44.3,0.0
2715,Y1Ba1.8La0.2Cu3O6.6,,,,,28.1,Ba9LaY5(Cu5O11)3,28.1,0.0
2716,Y1Ba1.9La0.1Cu3O7,,,,,96.1,Ba19LaY10(Cu3O7)10,92.35,7.5
2717,Y1Ba1.8La0.2Cu3O7,,,,,76.3,Ba9LaY5(Cu3O7)5,79.05,5.5
2718,Y1Ba1.7La0.3Cu3O7,,,,,54.8,Ba17La3Y10(Cu3O7)10,59.75,12.200000000000003
2719,Y1Ba1.6La0.4Cu3O7,,,,,32.2,Ba8La2Y5(Cu3O7)5,32.2,0.0
2720,Y1Ba1.5La0.5Cu3O7,,,,,0.3,Ba3LaY2(Cu3O7)2,0.3,0.0
2721,Y1Ba1.9Ca0.1Cu4O8,,3.84,3.866,27.247,85.4,Ba19CaY10(CuO2)40,85.4,0.0
2722,Y1Ba1.926Ca0.074Cu4O8,,3.84,3.869,27.241,83.3,Ba963Ca37Y500(CuO2)2000,83.3,0.0
2723,Y1Ba1.972Ca0.028Cu4O8,,3.841,3.87,27.244,79.7,Ba493Ca7Y250(CuO2)1000,79.7,0.0
2724,Y1Ba2Cu4O8,,3.842,3.871,27.24,77.9,Ba2Y(CuO2)4,78.72848101265825,21.0
2725,Y1Ba1.98La0.02Cu4O8,,3.843,3.87,27.25,74.3,Ba99LaY50(CuO2)200,74.3,0.0
2726,Y1Ba1.9La0.1Cu4O8,,3.842,3.875,27.218,61.0,Ba19LaY10(CuO2)40,61.0,0.0
2727,Y1Ba1.87La0.13Cu4O8,,3.841,3.876,27.208,61.0,Ba187La13Y100(CuO2)400,61.0,0.0
2728,Y1Ba1.78La0.22Cu4O8,,3.841,3.881,27.174,37.9,Ba89La11Y50(CuO2)200,37.9,0.0
2729,Y1Ba1.72La0.28Cu4O8,,3.841,3.877,27.132,18.9,Ba43La7Y25(CuO2)100,18.9,0.0
2730,Y1Ba2Cu3O6.94,,3.821,3.89,11.678,92.0,Ba100Y50Cu150O347,92.55714285714285,7.5
2731,Y1Ba1.9La0.1Cu3O6.92,,,,,93.0,Ba95La5Y50(Cu75O173)2,90.0,6.0
2732,Y1Ba1.8La0.2Cu3O6.96,,,,,82.0,Ba45La5Y25(Cu25O58)3,80.0,4.0
2733,Y1Ba1.7La0.3Cu3O7.02,,,,,61.0,Ba85La15Y50(Cu50O117)3,69.0,16.0
2734,Y1Ba1.6La0.4Cu3O7.06,,,,,52.0,Ba80La20Y50Cu150O353,52.0,0.0
2735,Y1Ba1.5La0.5Cu3O7.1,,,,,30.0,Ba15La5Y10Cu30O71,30.0,0.0
2736,Y0.9Ca0.1Ba1.9La0.1Cu3O6.95,,3.817,3.884,11.663,86.0,Ba38Ca2La2Y18Cu60O139,86.0,0.0
2737,Y0.9Ca0.1Ba1.8La0.2Cu3O6.97,,,,,87.0,Ba180Ca10La20Y90Cu300O697,87.0,0.0
2738,Y0.9Ca0.1Ba1.7La0.3Cu3O7.04,,,,,82.0,Ba85Ca5La15Y45(Cu75O176)2,82.0,0.0
2739,Y0.9Ca0.1Ba1.6La0.4Cu3O7.09,,,,,72.0,Ba160Ca10La40Y90Cu300O709,72.0,0.0
2740,Y0.9Ca0.1Ba1.5La0.5Cu3O7.13,,,,,60.0,Ba150Ca10La50Y90Cu300O713,60.0,0.0
2741,Y0.9Ca0.1Ba1.6La6Cu3O7.18,,,,,43.0,Ba80Ca5La300Y45Cu150O359,43.0,0.0
2742,Y0.8Ca0.2Ba1.8La0.2Cu3O6.94,,3.821,3.88,11.653,84.0,Ba90Ca10La10Y40Cu150O347,84.0,0.0
2743,Y0.8Ca0.2Ba1.5La0.5Cu3O7.11,,,,,80.0,Ba150Ca20La50Y80(Cu100O237)3,80.0,0.0
2744,Y0.8Ca0.2Ba1.4La0.6Cu3O7.15,,,,,66.0,Ba28Ca4La12Y16Cu60O143,66.0,0.0
2745,Y0.7Ca0.3Ba1.7La0.3Cu3O6.92,,3.828,3.869,11.645,82.0,Ba85Ca15La15Y35(Cu75O173)2,82.0,0.0
2746,Y0.7Ca0.3Ba1.4La0.6Cu3O7.12,,,,,82.0,Ba70Ca15La30Y35(Cu75O178)2,82.0,0.0
2747,Y0.7Ca0.3Ba1.3La0.7Cu3O7.16,,,,,73.0,Ba65Ca15La35Y35(Cu75O179)2,73.0,0.0
2748,Y0.6Ca0.4Ba1.6La0.4Cu3O6.95,,3.852,,11.63,82.0,Ba32Ca8La8Y12Cu60O139,82.0,0.0
2749,Y0.6Ca0.4Ba1.4La0.6Cu3O7.07,,,,,83.0,Ba140Ca40La60Y60Cu300O707,83.0,0.0
2750,Y0.6Ca0.4Ba1.3La0.7Cu3O7.12,,,,,82.0,Ba65Ca20La35Y30(Cu75O178)2,82.0,0.0
2751,Y0.6Ca0.4Ba1.2La0.8Cu3O7.15,,,,,67.0,Ba24Ca8La16Y12Cu60O143,67.0,0.0
2752,Y0.6Ca0.4Ba1.1La0.9Cu3O7.18,,,,,47.0,Ba55Ca20La45Y30Cu150O359,47.0,0.0
2753,Y0.5Ca0.5Ba1.5La0.5Cu3O6.94,,3.854,,11.617,82.0,Ba75Ca25La25Y25Cu150O347,82.0,0.0
2754,Y0.5Ca0.5Ba1.2La0.8Cu3O7.12,,,,,82.0,Ba60Ca25La40Y25(Cu75O178)2,82.0,0.0
2755,Y0.5Ca0.5Ba1.1La0.9Cu3O7.15,,,,,70.0,Ba22Ca10La18Y10Cu60O143,70.0,0.0
2756,Y0.4Cu0.6Ba1.4La0.6Cu3O6.95,,3.856,,11.594,81.0,Ba28La12Y8Cu72O139,81.0,0.0
2757,Y0.4Cu0.6Ba1.3La0.7Cu3O7,,,,,82.0,Ba13La7Y4(Cu18O35)2,82.0,0.0
2758,Y0.4Ca0.6Ba1.2La0.8Cu3O7.07,,,,,82.0,Ba120Ca60La80Y40Cu300O707,82.0,0.0
2759,Y0.4Ca0.6Ba1.1La0.9Cu3O7.12,,,,,82.0,Ba55Ca30La45Y20(Cu75O178)2,82.0,0.0
2760,La1Ba1.87Ca0.13Cu3O6.923,,3.905,3.919,11.764,82.0,Ba1870Ca130La1000Cu3000O6923,82.0,0.0
2761,La1Ba1.75Ca0.25Cu3O6.951,,3.898,,11.741,80.0,Ba1750Ca250La1000(Cu1000O2317)3,80.0,0.0
2762,La1Ba1.5Ca0.5Cu3O6.96,,3.89,,11.706,79.9,Ba75Ca25La50(Cu25O58)6,79.9,0.0
2763,La1Ba1.25Ca0.75Cu3O6.958,,3.882,,11.655,79.9,Ba625Ca375La500Cu1500O3479,79.9,0.0
2764,Y1Ba2Cu3O6.939,,3.824,3.89,11.677,91.8,Ba2000Y1000(Cu1000O2313)3,91.8,0.0
2765,Y1Ba1.75Sr0.25Cu3O6.928,,3.812,3.88,11.642,89.6,Ba875Sr125Y500(Cu375O866)4,89.6,0.0
2766,Y1Ba1.5Sr0.5Cu3O6.938,,3.805,3.87,11.615,87.6,Ba750Sr250Y500Cu1500O3469,87.6,0.0
2767,Y1Ba1.25Sr0.75Cu3O6.928,,3.799,3.86,11.581,85.5,Ba625Sr375Y500(Cu375O866)4,85.5,0.0
2768,Y1Ba1Sr1Cu3O6.947,,3.793,3.849,11.546,83.3,Ba1000Sr1000Y1000Cu3000O6947,83.3,0.0
2769,La1Ba1.75Sr0.25Cu3O6.946,,3.909,,11.782,72.5,Ba875Sr125La500Cu1500O3473,72.5,0.0
2770,La1Ba1.5Sr0.5Cu3O6.967,,3.898,,11.759,65.2,Ba1500Sr500La1000Cu3000O6967,65.2,0.0
2771,La1Ba1.25Sr0.75Cu3O6.996,,3.894,,11.733,54.1,Ba625Sr375La500(Cu250O583)6,54.1,0.0
2772,La1Ba1Sr1Cu3O7.01,,3.885,,11.714,41.5,Ba100Sr100La100Cu300O701,41.5,0.0
2773,Hg1Ba2Cu1O4.03,,,,,49.9,Ba200Cu100Hg100O403,25.45,48.9
2774,Hg1Ba2Cu1O4.18,,,,,93.2,Ba100Cu50Hg50O209,95.16,3.799999999999997
2775,Hg1Ba2Cu1O4.27,,,,,86.7,Ba200Cu100Hg100O427,88.85,4.299999999999997
2776,Hg1Ba2Cu1O4.36,,,,,40.0,Ba50Cu25Hg25O109,45.333333333333336,16.0
2777,Hg1Ba2Cu1O4.39,,,,,24.6,Ba200Cu100Hg100O439,24.2,4.0
2778,Y0.9Ca0.1Ba2Cu3O6.3,,,,,28.1,Ba20CaY9(Cu10O21)3,28.1,0.0
2779,Nd1.3Ba1.5Ca0.2Cu3O6.952,,3.883,,11.663,36.0,Ba375Ca50Nd325(Cu375O869)2,36.0,0.0
2780,Nd1.2Ba1.6Ca0.2Cu3O6.929,,3.888,,11.697,51.0,Ba1600Ca200Nd1200Cu3000O6929,51.0,0.0
2781,Nd1.1Ba1.7Ca0.2Cu3O6.894,,3.892,,11.732,65.0,Ba850Ca100Nd550(Cu500O1149)3,65.0,0.0
2782,Nd1Ba1.8Ca0.2Cu3O6.866,,3.896,,11.759,73.0,Ba900Ca100Nd500Cu1500O3433,73.0,0.0
2783,Nd1.3Ba1.3Ca0.4Cu3O6.912,,3.876,,11.637,13.0,Ba325Ca100Nd325(Cu125O288)6,13.0,0.0
2784,Nd1.2Ba1.4Ca0.4Cu3O6.888,,3.88,,11.666,40.0,Ba175Ca50Nd150(Cu125O287)3,40.0,0.0
2785,Nd1.1Ba1.5Ca0.4Cu3O6.864,,3.883,,11.696,54.0,Ba375Ca100Nd275(Cu125O286)6,54.0,0.0
2786,Nd1Ba1.6Ca0.4Cu3O6.828,,3.887,,11.719,65.0,Ba400Ca100Nd250(Cu250O569)3,65.0,0.0
2787,Nd0.9Ba1.7Ca0.4Cu3O6.801,,3.89,,11.749,72.0,Ba1700Ca400Nd900(Cu1000O2267)3,72.0,0.0
2788,Nd1.1Ba1.7Sr0.2Cu3O6.858,,3.892,,11.732,70.0,Ba850Sr100Nd550(Cu500O1143)3,70.0,0.0
2789,Nd1Ba1.8Sr0.2Cu3O6.927,,3.896,,11.76,82.0,Ba1800Sr200Nd1000(Cu1000O2309)3,82.0,0.0
2790,Nd1.3Ba1.3Sr0.4O6.828,,3.876,,11.635,35.0,Ba325Sr100Nd325O1707,35.0,0.0
2791,Nd1.2Ba1.4Sr0.4Cu3O6.789,,3.88,,11.665,41.0,Ba1400Sr400Nd1200(Cu1000O2263)3,41.0,0.0
2792,Nd1.2Ba1.4Sr0.4Cu3O6.731,,3.883,,11.695,65.0,Ba1400Sr400Nd1200Cu3000O6731,65.0,0.0
2793,Nd1Ba1.6Sr0.4Cu3O6.721,,3.887,,11.719,78.5,Ba1600Sr400Nd1000Cu3000O6721,78.5,0.0
2794,Nd0.9Ba1.7Sr0.4Cu3O6.666,,3.89,,11.748,82.0,Ba850Sr200Nd450(Cu500O1111)3,82.0,0.0
2795,Nd1.3Ba1.5Sr0.2Cu3O6.917,,3.883,,11.661,36.0,Ba1500Sr200Nd1300Cu3000O6917,36.0,0.0
2796,Nd1.2Ba1.6Sr0.2Cu3O6.885,,3.888,,11.696,45.0,Ba320Sr40Nd240(Cu200O459)3,45.0,0.0
2797,Nd1.3Ba1.7Cu3O6.987,,3.889,,11.696,33.0,Ba1700Nd1300(Cu1000O2329)3,33.0,0.0
2798,Nd1.2Ba1.8Cu3O6.954,,3.894,,11.735,50.0,Ba300Nd200Cu500O1159,50.0,0.0
2799,Nd1.1Ba1.9Cu3O6.935,,3.901,,11.787,76.0,Ba380Nd220Cu600O1387,76.0,0.0
2800,Y1Ba2Cu4O8,,3.842,3.87,27.194,79.7,Ba2Y(CuO2)4,78.72848101265825,21.0
2801,Y1Ba2Cu3.99Ni0.01O8,,,,,78.4,Ba200Y100Cu399NiO800,78.4,0.0
2802,Y1Ba2Cu3.99Zn0.01O8,,,,,73.3,Ba200Y100ZnCu399O800,73.3,0.0
2803,Y1Ba2Cu3.98Zn0.02O8,,3.838,3.869,27.212,66.6,Ba100Y50ZnCu199O400,63.324999999999996,21.0
2804,Y1Ba2Cu3.956Zn0.044O8,,3.84,3.871,27.21,56.8,Ba500Y250Zn11Cu989O2000,56.8,0.0
2805,Y1Ba2Cu3.92Zn0.08O8,,,,,36.4,Ba50Y25Zn2(Cu49O100)2,38.06,21.3
2806,Y1Ba2Cu3.9Zn0.1O8,,3.841,3.873,27.206,22.1,Ba20Y10ZnCu39O80,18.660000000000004,13.8
2807,Er1Ba2Cu3O6.953,,3.821,3.885,11.667,90.9,Ba2000Er1000Cu3000O6953,90.9,0.0
2808,Er0.95Hf0.05Ba2Cu3O6.938,,3.822,3.889,11.667,86.0,Ba1000Er475Hf25Cu1500O3469,86.0,0.0
2809,Er0.9Hf0.1Ba2Cu3O6.862,,3.814,3.879,11.659,82.9,Ba1000Er450Hf50Cu1500O3431,82.9,0.0
2810,Er0.85Hf0.15Ba2Cu3O6.813,,3.818,3.878,11.652,79.9,Ba2000Er850Hf150(Cu1000O2271)3,79.9,0.0
2811,Er0.8Hf0.2Ba2Cu3O6.772,,3.817,3.881,11.667,78.8,Ba500Er200Hf50Cu750O1693,78.8,0.0
2812,Er0.8Ca0.05Hf0.15Ba2Cu3O6.706,,3.828,3.876,11.646,64.8,Ba1000Ca25Er400Hf75Cu1500O3353,64.8,0.0
2813,Er0.75Ca0.1Hf0.15Ba2Cu3O6.796,,3.823,3.87,11.658,73.6,Ba1000Ca50Er375Hf75(Cu750O1699)2,73.6,0.0
2814,Er0.7Ca0.15Hf0.15Ba2Cu3O6.821,,3.825,3.876,11.649,77.3,Ba2000Ca150Er700Hf150Cu3000O6821,77.3,0.0
2815,Er0.65Ca0.2Hf0.15Ba2Cu3O6.83,,3.83,3.877,11.67,80.9,Ba200Ca20Er65Hf15Cu300O683,80.9,0.0
2816,Er0.6Ca0.25Hf0.15Ba2Cu3O7.02,,3.829,3.873,11.702,84.7,Ba200Ca25Er60Hf15(Cu50O117)6,84.7,0.0
2817,Er0.55Ca0.3Hf0.15Ba2Cu3O7.05,,3.825,3.872,11.718,72.2,Ba40Ca6Er11Hf3(Cu20O47)3,72.2,0.0
2818,Er0.45Ca0.4Hf0.15Ba2Cu3O7.1,,3.817,3.875,11.718,66.0,Ba40Ca8Er9Hf3(Cu30O71)2,66.0,0.0
2819,Y1Sr2Cu2.8Re2O7,,3.813,,11.52,42.0,Sr10Y5Cu14(Re2O7)5,42.0,0.0
2820,Y1Sr2Cu2.8Re0.2O7,,3.821,,11.548,55.0,Sr10Y5Cu14ReO35,55.0,0.0
2821,Y0.25Pr0.75Sr2Cu2.8Re0.2O7,,3.854,,11.589,14.0,Sr40Pr15Y5Cu56(ReO35)4,14.0,0.0
2822,La2.5Ca1Ba2.5Cu6O14.146,,,,,79.0,Ba1250Ca500La1250Cu3000O7073,79.0,0.0
2823,La2.4Ca1.2Ba2.4Cu6O14.082,,,,,79.0,Ba400Ca200La400Cu1000O2347,79.0,0.0
2824,La2.375Ca1.25Ba2.375Cu6O14.062,,,,,78.0,Ba2375Ca1250La2375(Cu3000O7031)2,78.0,0.0
2825,La2.25Ca1.5Ba2.25Cu6O13.93,,,,,74.0,Ba225Ca150La225Cu600O1393,74.0,0.0
2826,La2Ca2Ba2Cu3O13.712,,,,,76.0,Ba250Ca250La250Cu375O1714,76.0,0.0
2827,La2.85Ca0.3Ba2.85Cu6O14.252,,,,,22.0,Ba1425Ca150La1425(Cu1500O3563)2,22.0,0.0
2828,La2.77Ca0.46Ba2.77Cu6O14.246,,,,,42.0,Ba1385Ca230La1385Cu3000O7123,42.0,0.0
2829,La2.7Ca0.6Ba2.7Cu6O14.186,,,,,74.0,Ba1350Ca300La1350Cu3000O7093,74.0,0.0
2830,La2.57Ca0.86Ba2.57Cu6O14.2,,,,,80.0,Ba257Ca86La257(Cu30O71)20,80.0,0.0
2831,Ho1Ba2Cu3O6.87,,,,,92.3,Ba200Ho100(Cu100O229)3,92.3,0.0
2832,Ho1Ba2Cu3O6.96,,,,,91.8,Ba50Ho25(Cu25O58)3,91.8,0.0
2833,Y1Ba2Cu3O6.92,,,,,92.2,Ba50Y25Cu75O173,91.61428571428571,2.4000000000000057
2834,Y1Ba2Cu3O6.96,,,,,92.0,Ba50Y25(Cu25O58)3,90.25588235294117,7.299999999999997
2835,Nd1Ba1.5Sr0.5Cu3O6.91,,3.86,3.896,11.697,83.0,Ba150Sr50Nd100Cu300O691,77.0,12.0
2836,Nd1Ba1.5Sr0.5Cu3O6.91,,3.881,,11.688,71.0,Ba150Sr50Nd100Cu300O691,77.0,12.0
2837,Nd1Ba1.5Sr0.5Cu3O6.91,,3.881,,11.688,71.0,Ba150Sr50Nd100Cu300O691,77.0,12.0
2838,Nd1Ba1.5Sr0.5Cu3O6.91,,3.86,3.896,11.697,83.0,Ba150Sr50Nd100Cu300O691,77.0,12.0
2839,Y1Ba2Cu3O6.96,,,,,89.4,Ba50Y25(Cu25O58)3,90.25588235294117,7.299999999999997
2840,Y0.9Ca0.1Ba2Cu3O6.91,,,,,84.2,Ba200Ca10Y90Cu300O691,81.1,6.200000000000003
2841,Y0.8Ca0.2Ba2Cu3O6.86,,,,,79.0,Ba100Ca10Y40Cu150O343,79.0,0.0
2842,Y0.7Ca0.3Ba2Cu3O6.78,,,,,78.0,Ba100Ca15Y35(Cu50O113)3,78.0,0.0
2843,Gd1Ba1.5Sr0.5Cu3O6.63,,,,,16.0,Ba150Sr50Gd100(Cu100O221)3,17.0,2.0
2844,Gd1Ba1.5Sr0.5Cu3O6.73,,,,,50.0,Ba150Sr50Gd100Cu300O673,50.0,0.0
2845,Gd1Ba1.5Sr0.5Cu3O6.93,,,,,89.0,Ba150Sr50Gd100(Cu100O231)3,85.5,7.0
2846,Y1Ba2Cu3O6.83,,3.822,3.888,11.667,92.0,Ba200Y100Cu300O683,90.43333333333334,2.700000000000003
2847,Y0.95Pr0.05Ba2Cu3O6.85,,3.814,3.884,11.65,85.5,Ba40PrY19Cu60O137,85.5,0.0
2848,Y0.9Pr0.1Ba2Cu3O6.82,,3.82,3.884,11.648,82.0,Ba100Pr5Y45Cu150O341,82.0,0.0
2849,Y0.85Pr0.15Ba2Cu3O6.84,,3.817,3.887,11.662,75.0,Ba200Pr15Y85(Cu25O57)12,75.0,0.0
2850,Y0.8Pr0.2Ba2Cu3O6.81,,3.826,3.889,11.669,68.0,Ba200Pr20Y80(Cu100O227)3,68.0,0.0
2851,Y0.95Ca0.05Ba2Cu3O6.79,,3.801,3.883,11.646,88.0,Ba200Ca5Y95Cu300O679,88.0,0.0
2852,Y0.9Ca0.1Ba2Cu3O6.67,,3.841,3.89,11.689,82.0,Ba200Ca10Y90Cu300O667,82.0,0.0
2853,Y0.85Ca0.15Ba2Cu3O6.65,,3.819,3.887,11.655,83.0,Ba40Ca3Y17Cu60O133,83.0,0.0
2854,Y0.8Ca0.2Ba2Cu3O6.64,,3.822,3.872,11.617,81.0,Ba50Ca5Y20Cu75O166,81.0,0.0
2855,Y0.8Pr0.05Ca0.15Ba2Cu3O6.83,,3.819,3.881,11.642,87.0,Ba200Ca15Pr5Y80Cu300O683,87.0,0.0
2856,Y0.8Pr0.15Ca0.05Ba2Cu3O6.82,,3.805,3.873,11.624,80.0,Ba200Ca5Pr15Y80(Cu150O341)2,80.0,0.0
2857,Y1Ba2Cu3O6.96,,,,,92.2,Ba50Y25(Cu25O58)3,90.25588235294117,7.299999999999997
2858,Y0.95Pr0.05Ba2Cu3O6.96,,,,,91.5,Ba200Pr5Y95(Cu25O58)12,89.5,4.0
2859,Y0.9Pr0.1Ba2Cu3O6.97,,,,,88.1,Ba200Pr10Y90Cu300O697,88.1,0.0
2860,Y0.85Pr0.15Ba2Cu3O6.97,,,,,81.8,Ba200Pr15Y85Cu300O697,81.8,0.0
2861,Y0.8Pr0.2Ba2Cu3O6.96,,,,,74.7,Ba50Pr5Y20(Cu25O58)3,72.35,4.700000000000003
2862,Y0.7Pr0.3Ba2Cu3O6.97,,,,,59.3,Ba200Pr30Y70Cu300O697,59.3,0.0
2863,Y0.6Pr0.4Ba2Cu3O6.98,,,,,45.4,Ba100Pr20Y30Cu150O349,44.099999999999994,2.6000000000000014
2864,Y0.5Pr0.5Ba2Cu3O6.95,,,,,28.2,Ba40Pr10Y10Cu60O139,20.45,15.5
2865,Y0.47Pr0.53Ba2Cu3O6.96,,,,,13.5,Ba200Pr53Y47(Cu25O58)12,13.5,0.0
2866,Y0.44Pr0.56Ba2Cu3O6.93,,,,,2.1,Ba200Pr56Y44(Cu100O231)3,2.1,0.0
2867,Y1Ba2Cu3O6.98,,,,,92.2,Ba100Y50Cu150O349,89.78888888888888,8.900000000000006
2868,Y0.9Pr0.1Ba2Cu3O6.98,,,,,85.9,Ba100Pr5Y45Cu150O349,85.9,0.0
2869,Y0.85Pr0.15Ba2Cu3O6.98,,,,,79.2,Ba200Pr15Y85(Cu150O349)2,79.2,0.0
2870,Y0.8Pr0.2Ba2Cu3O6.98,,,,,72.6,Ba100Pr10Y40Cu150O349,72.6,0.0
2871,Y0.7Pr0.3Ba2Cu3O6.98,,,,,57.4,Ba100Pr15Y35Cu150O349,57.4,0.0
2872,Y0.6Pr0.4Ba2Cu3O6.98,,,,,42.8,Ba100Pr20Y30Cu150O349,44.099999999999994,2.6000000000000014
2873,Y0.55Pr0.45Ba2Cu3O6.98,,,,,33.6,Ba200Pr45Y55(Cu150O349)2,33.6,0.0
2874,Y0.5Pr0.5Ba2Cu3O6.98,,,,,21.9,Ba100Pr25Y25Cu150O349,21.9,0.0
2875,Y0.45Pr0.55Ba2Cu3O6.98,,,,,10.1,Ba200Pr55Y45(Cu150O349)2,10.1,0.0
2876,Y1Ba2Cu3O6.8,,,,,73.2,Ba10Y5Cu15O34,82.58636363636364,29.900000000000006
2877,Y0.9Pr0.1Ba2Cu3O6.8,,,,,65.6,Ba20PrY9(Cu15O34)2,65.6,0.0
2878,Y0.85Pr0.15Ba2Cu3O6.8,,,,,59.0,Ba40Pr3Y17(Cu15O34)4,59.0,0.0
2879,Y0.8Pr0.2Ba2Cu3O6.8,,,,,56.1,Ba10PrY4Cu15O34,56.1,0.0
2880,Y0.6Pr0.4Ba2Cu3O6.8,,,,,33.9,Ba10Pr2Y3Cu15O34,33.9,0.0
2881,Y0.55Pr0.45Ba2Cu3O6.8,,,,,23.5,Ba40Pr9Y11(Cu15O34)4,23.5,0.0
2882,Y1Ba2Cu3O6.65,,,,,58.9,Ba40Y20Cu60O133,63.449999999999996,23.0
2883,Y0.9Pr0.1Ba2Cu3O6.65,,,,,56.1,Ba40Pr2Y18Cu60O133,56.1,0.0
2884,Y0.85Pr0.15Ba2Cu3O6.65,,,,,52.9,Ba40Pr3Y17Cu60O133,52.9,0.0
2885,Y0.8Pr0.2Ba2Cu3O6.65,,,,,51.7,Ba40Pr4Y16Cu60O133,51.7,0.0
2886,Y0.7Pr0.3Ba2Cu3O6.65,,,,,46.0,Ba40Pr6Y14Cu60O133,46.0,0.0
2887,Y0.6Pr0.4Ba2Cu3O6.65,,,,,38.0,Ba40Pr8Y12Cu60O133,38.0,0.0
2888,Y0.55Pr0.45Ba2Cu3O6.65,,,,,30.7,Ba40Pr9Y11Cu60O133,30.7,0.0
2889,Y0.5Pr0.5Ba2Cu3O6.65,,,,,18.7,Ba40Pr10Y10Cu60O133,18.7,0.0
2890,Y1Ba2Cu3O6.5,,,,,41.2,Ba4Y2Cu6O13,47.13846153846154,38.8
2891,Y0.9Pr0.1Ba2Cu3O6.5,,,,,38.7,Ba20PrY9(Cu6O13)5,29.900000000000002,17.6
2892,Y0.85Pr0.15Ba2Cu3O6.5,,,,,35.8,Ba40Pr3Y17(Cu6O13)10,35.8,0.0
2893,Y0.8Pr0.2Ba2Cu3O6.5,,,,,33.9,Ba20Pr2Y8(Cu6O13)5,22.5,22.799999999999997
2894,Y0.7Pr0.3Ba2Cu3O6.5,,,,,27.2,Ba20Pr3Y7(Cu6O13)5,27.2,0.0
2895,Y0.6Pr0.4Ba2Cu3O6.5,,,,,14.9,Ba20Pr4Y6(Cu6O13)5,14.9,0.0
2896,Nd1Ba2Cu3O6.85,,,,,67.4,Ba40Nd20Cu60O137,67.4,0.0
2897,Nd0.95Pr0.05Ba2Cu3O6.85,,,,,57.2,Ba40PrNd19Cu60O137,57.2,0.0
2898,Nd0.9Pr0.1Ba2Cu3O6.85,,,,,48.3,Ba40Pr2Nd18Cu60O137,48.3,0.0
2899,Nd0.85Pr0.15Ba2Cu3O6.85,,,,,41.3,Ba40Pr3Nd17Cu60O137,41.3,0.0
2900,Nd0.8Pr0.2Ba2Cu3O6.85,,,,,30.2,Ba40Pr4Nd16Cu60O137,30.2,0.0
2901,Nd0.75Pr0.25Ba2Cu3O6.85,,,,,9.2,Ba40Pr5Nd15Cu60O137,9.2,0.0
2902,Nd1Ba2Cu3O6.75,,,,,52.8,Ba8Nd4(Cu4O9)3,52.8,0.0
2903,Nd0.95Pr0.05Ba2Cu3O6.75,,,,,45.8,Ba40PrNd19(Cu4O9)15,45.8,0.0
2904,Nd0.9Pr0.1Ba2Cu3O6.75,,,,,35.9,Ba40Pr2Nd18(Cu4O9)15,35.9,0.0
2905,Nd0.85Pr0.15Ba2Cu3O6.75,,,,,21.6,Ba40Pr3Nd17(Cu4O9)15,21.6,0.0
2906,Nd0.8Pr0.2Ba2Cu3O6.75,,,,,9.8,Ba40Pr4Nd16(Cu4O9)15,9.8,0.0
2907,Nd1Ba2Cu3O6.65,,,,,34.3,Ba40Nd20Cu60O133,34.3,0.0
2908,Nd0.95Pr0.05Ba2Cu3O6.65,,,,,26.7,Ba40PrNd19Cu60O133,26.7,0.0
2909,Nd0.9Pr0.1Ba2Cu3O6.65,,,,,16.8,Ba40Pr2Nd18Cu60O133,16.8,0.0
2910,Nd1Ba2Cu3O6.6,,,,,14.0,Ba10Nd5(Cu5O11)3,14.0,0.0
2911,Nd0.95Pr0.05Ba2Cu3O6.6,,,,,4.1,Ba40PrNd19(Cu5O11)12,4.1,0.0
2912,Ca2Sr2Cu3Ga1O9,,29.36,5.462,5.404,73.0,Sr2Ca2Ga(CuO3)3,71.5,3.0
2913,Y1Ba2Cu4O8,,,,,72.0,Ba2Y(CuO2)4,78.72848101265825,21.0
2914,Y1Sr2Cu2.85Re0.15O6.95,,3.803,,9.081,43.1,Sr40Y20Cu57Re3O139,43.1,0.0
2915,Y0.8Pr0.2Sr2Cu2.85Re0.15O7,,3.804,,9.068,39.1,Sr40Pr4Y16Cu57Re3O140,39.1,0.0
2916,Y0.6Pr0.4Cu2.85Re0.15O7,,3.814,,9.042,33.9,Pr8Y12Cu57Re3O140,33.9,0.0
2917,Y0.5Pr0.5Sr2Cu2.85Re0.15O7,,,,,26.2,Sr40Pr10Y10Cu57Re3O140,26.2,0.0
2918,Y0.4Pr0.6Sr2Cu2.85Re0.15O6.8,,3.829,,9.002,20.2,Sr40Pr12Y8Cu57Re3O136,20.2,0.0
2919,Y0.3Pr0.7Sr2Cu2.85Re0.15O7,,3.834,,9.0,15.8,Sr40Pr14Y6Cu57Re3O140,15.8,0.0
2920,Y1Ba2Cu3O6.95,,,,,93.5,Ba40Y20Cu60O139,91.8379411764706,7.5
2921,Y1Ba2Cu4O8,,,,,80.0,Ba2Y(CuO2)4,78.72848101265825,21.0
2922,Y1Ba2Cu3O6.94,,,,,89.5,Ba100Y50Cu150O347,92.55714285714285,7.5
2923,Y1Ba2Cu3O6.93,,,,,89.7,Ba200Y100(Cu100O231)3,91.57250000000002,3.799999999999997
2924,Y1Ba2Cu3O6.91,,,,,90.1,Ba200Y100Cu300O691,92.34285714285714,5.200000000000003
2925,Y1Ba2Cu3O6.81,,,,,87.3,Ba200Y100(Cu100O227)3,88.4,2.200000000000003
2926,Y1Ba2Cu3O6.7,,,,,71.2,Ba20Y10Cu30O67,70.27764705882353,37.0
2927,Y1Ba2Cu3O6.61,,,,,58.7,Ba200Y100Cu300O661,59.626,5.880000000000003
2928,Y1Ba2Cu3O6.89,,,,,90.8,Ba200Y100Cu300O689,86.34,27.39999999999999
2929,Y1Ba2Cu3O6.82,,,,,87.7,Ba100Y50Cu150O341,88.64999999999999,8.0
2930,Y1Ba2Cu3O6.63,,,,,61.1,Ba200Y100(Cu100O221)3,62.02,25.0
2931,Y1Ba2Cu3O6.93,,,,,89.7,Ba200Y100(Cu100O231)3,91.57250000000002,3.799999999999997
2932,Y1Ba2Cu3O6.73,,,,,76.3,Ba200Y100Cu300O673,71.7642857142857,18.0
2933,Y1Ba2Cu3O6.59,,,,,59.9,Ba200Y100Cu300O659,60.76666666666667,1.3000000000000043
2934,Y1Ba2Cu3O6.54,,,,,55.5,Ba100Y50(Cu50O109)3,52.06666666666666,18.0
2935,Er1Ba2Cu3O6.94,,3.82,3.886,11.671,91.5,Ba100Er50Cu150O347,91.5,0.0
2936,Er1Ba2Cu2.94Co0.06O6.8,,3.833,3.877,11.655,73.0,Ba100Er50Co3Cu147O340,73.0,0.0
2937,Er1Ba2Cu2.88Co0.12O6.78,,3.833,3.884,11.663,46.0,Ba100Er50Co6(Cu48O113)3,46.0,0.0
2938,Er1Ba2Cu2.28Co0.18O6.74,,3.803,3.88,11.665,34.0,Ba100Er50Co9Cu114O337,34.0,0.0
2939,Er1Ba2Cu2.76Co0.24O6.75,,3.858,3.862,11.672,31.0,Ba200Er100Co24(Cu92O225)3,31.0,0.0
2940,Er0.94Ca0.06Ba2Cu2.82Co0.18O6.76,,3.815,3.879,11.66,64.0,Ba100Ca3Er47Co9Cu141O338,64.0,0.0
2941,Er0.88Ca0.12Ba2Cu2.82Co0.18O6.93,,3.823,3.878,11.658,77.5,Ba200Ca12Er88Co18(Cu94O231)3,77.5,0.0
2942,Er0.82Ca0.18Ba2Cu2.82Co0.18O6.71,,3.827,3.875,11.658,84.5,Ba200Ca18Er82Co18Cu282O671,84.5,0.0
2943,Tm1Ba2Cu4O8,,3.82,3.86,27.187,79.6,Ba2Tm(CuO2)4,79.28333333333332,1.4000000000000057
2944,Er1Ba2Cu4O8,,3.836,3.869,27.197,77.8,Ba2Er(CuO2)4,78.64285714285714,2.299999999999997
2945,Ho1Ba2Cu4O8,,3.837,3.867,27.204,76.2,Ba2Ho(CuO2)4,76.87142857142858,10.700000000000003
2946,Y1Ba2Cu4O8,,3.842,3.871,27.229,78.6,Ba2Y(CuO2)4,78.72848101265825,21.0
2947,Dy1Ba2Cu4O8,,3.845,3.87,27.236,73.6,Ba2Dy(CuO2)4,74.69999999999999,6.200000000000003
2948,Gd1Ba2Cu4O8,,3.877,3.899,27.274,71.8,Ba2Gd(CuO2)4,72.77142857142857,5.700000000000003
2949,Tl1Sr2Ca1Cu2O6.76,,,,,21.0,Sr50Ca25Tl25Cu50O169,21.0,0.0
2950,Tl1Sr2Ca1Cu2O6.75,,,,,37.0,Sr8Ca4Tl4Cu8O27,37.0,0.0
2951,Tl1Sr2Ca1Cu2O6.74,,,,,43.0,Sr100Ca50Tl50Cu100O337,43.0,0.0
2952,Tl1Sr2Ca1Cu2O6.68,,,,,75.0,Sr50Ca25Tl25Cu50O167,75.0,0.0
2953,Tl1Sr2Ca1Cu2O6.61,,,,,52.0,Sr200Ca100Tl100Cu200O661,52.0,0.0
2954,Tl1Sr2Ca1Cu2O6.58,,,,,43.0,Sr100Ca50Tl50Cu100O329,43.0,0.0
2955,Tl1Sr2Ca1Cu2O6.52,,,,,23.0,Sr50Ca25Tl25Cu50O163,23.0,0.0
2956,Tl1Sr2Ca0.8Y0.2Cu2O6.82,,,,,85.0,Sr100Ca40Y10Tl50Cu100O341,85.0,0.0
2957,Tl1Sr2Ca0.7Y0.3Cu2O6.84,,,,,87.0,Sr100Ca35Y15Tl50(Cu50O171)2,87.0,0.0
2958,Tl1Sr2Ca0.6Y0.4Cu2O6.86,,,,,87.0,Sr100Ca30Y20Tl50Cu100O343,87.0,0.0
2959,Tl1Sr2Ca0.5Y0.5Cu2O6.89,,,,,92.0,Sr200Ca50Y50Tl100Cu200O689,92.0,0.0
2960,Tl1Sr2Ca0.4Y0.6Cu2O6.93,,,,,92.0,Sr200Ca40Y60Tl100Cu200O693,92.0,0.0
2961,Tl1Sr2Ca0.3Y0.7Cu2O6.97,,,,,92.0,Sr200Ca30Y70Tl100Cu200O697,92.0,0.0
2962,Tl1Sr2Ca0.2Y0.8Cu2O6.97,,,,,93.0,Sr200Ca20Y80Tl100Cu200O697,93.0,0.0
2963,Tl1Sr2Ca0.1Y0.9Cu2O6.97,,,,,87.0,Sr200Ca10Y90Tl100Cu200O697,87.0,0.0
2964,Er1Ba2Cu3O6.94,,3.82,3.886,11.671,91.5,Ba100Er50Cu150O347,91.5,0.0
2965,Er1Ba2Cu2.94Co0.06O6.8,,3.833,3.877,11.655,73.0,Ba100Er50Co3Cu147O340,73.0,0.0
2966,Er1Ba2Cu2.88Co0.12O6.78,,3.833,3.884,11.663,46.0,Ba100Er50Co6(Cu48O113)3,46.0,0.0
2967,Er1Ba2Cu2.82Co0.18O6.74,,3.803,3.88,11.665,34.0,Ba100Er50Co9Cu141O337,34.0,0.0
2968,Er1Ba2Cu2.76Co0.24O6.75,,3.858,3.862,11.672,31.0,Ba200Er100Co24(Cu92O225)3,31.0,0.0
2969,Er0.94Ca0.04Ba2Cu2.82Co0.18O6.76,,3.815,3.879,11.66,64.0,Ba100Ca2Er47Co9Cu141O338,64.0,0.0
2970,Er0.88Ca0.12Ba2Cu2.28Co0.18O6.93,,3.823,3.878,11.658,77.5,Ba200Ca12Er88Co18(Cu76O231)3,77.5,0.0
2971,Er0.82Ca0.18Ba2Cu2.82Co0.18O6.71,,3.827,3.875,11.658,84.5,Ba200Ca18Er82Co18Cu282O671,84.5,0.0
2972,Pr1Ba2Cu3O7,,,,,90.0,Ba2PrCu3O7,91.33333333333333,2.0
2973,Y1Ba1Sr1Cu3O6.91,,,,,81.0,Ba100Sr100Y100Cu300O691,81.0,0.0
2974,Y1Ba1Sr1Cu2.975Sn0.025O6.92,,,,,77.0,Ba200Sr200Y200Cu595Sn5O1384,77.0,0.0
2975,Y1Ba1Sr1Cu2.95Sn0.05O6.96,,,,,73.7,Ba100Sr100Y100Cu295Sn5O696,73.80000000000001,0.20000000000000284
2976,Y1Ba1Sr1Cu2.9Sn0.1O7,,,,,69.1,Ba10Sr10Y10Cu29SnO70,69.1,0.0
2977,Y1Ba1Sr1Cu2.85Sn0.15O7.06,,,,,63.8,Ba100Sr100Y100Cu285Sn15O706,63.8,0.0
2978,Y1Ba1Sr1Cu2.8Sn0.2O7.12,,,,,49.8,Ba25Sr25Y25Cu70Sn5O178,49.8,0.0
2979,Y1Ba1Sr1Cu2.75Sn0.25O7.16,,,,,40.9,Ba100Sr100Y100Cu275Sn25O716,40.9,0.0
2980,Y0.9Ca0.1Ba2Cu3O6.59,,,,,68.8,Ba200Ca10Y90Cu300O659,68.8,0.0
2981,Y0.9Ca0.1Ba2Cu3O6.72,,,,,82.6,Ba100Ca5Y45(Cu25O56)6,82.6,0.0
2982,Y0.9Ca0.1Ba2Cu3O6.87,,,,,85.4,Ba200Ca10Y90(Cu100O229)3,85.4,0.0
2983,Y0.9Ca0.1Ba2Cu3O6.98,,,,,81.8,Ba100Ca5Y45Cu150O349,81.8,0.0
2984,Y1Ba2Cu3.98Ni0.02O8,,3.84,3.869,27.224,74.0,Ba100Y50Cu199NiO400,68.8125,10.899999999999999
2985,Y1Ba2Cu3.97Ni0.03O8,,,,,70.4,Ba200Y100Cu397Ni3O800,70.4,0.0
2986,Y1Ba2Cu3.96Ni0.04O8,,,,,68.2,Ba50Y25Cu99NiO200,56.24285714285714,24.200000000000003
2987,Y1Ba2Cu3.939Ni0.061O8,,3.839,3.87,27.201,63.5,Ba2000Y1000Cu3939Ni61O8000,63.5,0.0
2988,Y1Ba2Cu3.92Ni0.08O8,,,,,55.1,Ba50Y25Cu98(NiO100)2,34.291666666666664,40.400000000000006
2989,Y1Ba2Cu3.9Ni0.1O8,,3.839,3.872,27.187,52.6,Ba20Y10Cu39NiO80,52.6,0.0
2990,Y1Ba2Cu3.8Ni0.2O8,,3.841,3.874,27.185,21.0,Ba10Y5Cu19NiO40,21.0,0.0
2991,Y1Ba2Cu1O8,,3.842,3.87,27.194,80.0,Ba2YCuO8,82.25,4.5
2992,Y1Ba2Cu3.992Zn0.008O8,,,,,74.0,Ba250Y125ZnCu499O1000,70.05,7.900000000000006
2993,Y1Ba2Cu3.98Zn0.02O8,,3.869,3.838,27.212,67.0,Ba100Y50ZnCu199O400,63.324999999999996,21.0
2994,Y1Ba2Cu3.96Zn0.04O8,,3.871,3.84,27.211,57.6,Ba50Y25ZnCu99O200,48.975,41.6
2995,Y1Ba2Cu3.938Zn0.062O8,,3.872,3.841,27.21,47.0,Ba1000Y500Zn31Cu1969O4000,47.0,0.0
2996,Y1Ba2Cu3.92Zn0.08O8,,,,,36.7,Ba50Y25Zn2(Cu49O100)2,38.06,21.3
2997,Y1Ba2Cu3.9Zn0.1O8,,3.873,3.841,27.207,22.4,Ba20Y10ZnCu39O80,18.660000000000004,13.8
2998,Sr2Nd0.5Ca0.5Cu2F1O5,,3.866,,19.9,70.9,Sr4CaNdCu4(O5F)2,70.9,0.0
2999,Sr2Nd0.4Ca0.6Cu2F1O5,,3.859,,20.048,75.1,Sr10Ca3Nd2Cu10(O5F)5,75.1,0.0
3000,Sr2Nd0.3Ca0.7Cu2F1O5,,3.871,,20.021,73.1,Sr20Ca7Nd3Cu20(O5F)10,73.1,0.0
3001,Sr2Nd0.2Ca0.8Cu2F1O5,,3.861,,20.073,86.0,Sr10Ca4NdCu10(O5F)5,86.0,0.0
3002,Sr2Nd0.1Ca0.9Cu2F1O5,,3.862,,20.085,85.8,Sr20Ca9NdCu20(O5F)10,85.8,0.0
3003,Sr2Ca1Cu2F1O5,,3.856,,20.14,69.1,Sr2CaCu2O5F,69.1,0.0
3004,Dy1Ba2Cu3O6.9,,,,,92.3,Ba20Dy10(Cu10O23)3,92.3,0.0
3005,Dy0.95Pr0.05Ba2Cu3O6.9,,,,,91.4,Ba40PrDy19(Cu10O23)6,91.4,0.0
3006,Dy0.85Pr0.15Ba2Cu3O6.9,,,,,77.4,Ba40Pr3Dy17(Cu10O23)6,77.4,0.0
3007,Dy0.7Pr0.3Ba2Cu3O6.9,,,,,53.9,Ba20Pr3Dy7(Cu10O23)3,53.9,0.0
3008,Dy0.6Pr0.4Ba2Cu3O6.9,,,,,41.2,Ba20Pr4Dy6(Cu10O23)3,41.2,0.0
3009,Dy0.5Pr0.5Ba2Cu3O6.9,,,,,27.8,Ba20Pr5Dy5(Cu10O23)3,27.8,0.0
3010,Tl1Sr1.8Ca0.2Yb1Cu2O7,,3.794,,11.982,45.0,Sr9CaYb5Tl5(Cu2O7)5,45.0,0.0
3011,Tl1Sr1.7Ca0.3Yb1Cu2O7,,3.791,,11.973,55.0,Sr17Ca3Yb10Tl10(Cu2O7)10,55.0,0.0
3012,Tl1Sr1.5Ca0.5Yb1Cu2O7,,3.791,,11.952,55.0,Sr3CaYb2Tl2(Cu2O7)2,55.0,0.0
3013,Nd1Ba2Cu3O6.93,,3.87,3.918,11.763,91.5,Ba200Nd100(Cu100O231)3,91.5,0.0
3014,Nd0.95Ca0.025Pr0.025Ba2Cu3O6.95,,3.871,3.917,11.761,86.1,Ba80CaPrNd38(Cu60O139)2,86.1,0.0
3015,Nd0.9Ca0.05Pr0.05Ba2Cu3O6.95,,3.871,3.916,11.755,81.4,Ba40CaPrNd18Cu60O139,81.4,0.0
3016,Nd0.8Ca0.1Pr0.1Ba2Cu3O7.02,,3.872,3.913,11.747,70.8,Ba100Ca5Pr5Nd40(Cu50O117)3,70.8,0.0
3017,Bi2Sr2Ca1Cu2O8,,,,,85.0,Sr2CaCu2(BiO4)2,84.95068493150684,39.0
3018,Sr0.4Ca13.6Cu24O41.84,,,,,10.0,Sr5Ca170Cu300O523,10.0,0.0
3019,La1.8Sr0.2Ca1Cu2O5.96,,3.818,,19.59,54.0,Sr5Ca25La45Cu50O149,54.0,0.0
3020,La1.8Sr0.2Ca1Cu2O5.98,,3.814,,19.62,60.0,Sr10Ca50La90Cu100O299,60.0,0.0
3021,Sr2Cu1C0.96B0.04O5,,,,,7.0,Sr50Cu25BC24O125,7.0,0.0
3022,Sr2Cu1C0.95B0.05O5,,,,,12.5,Sr40Cu20BC19O100,12.5,0.0
3023,Sr2Cu1C0.94B0.06O5,,,,,21.0,Sr100Cu50B3C47O250,21.0,0.0
3024,Sr2Cu1C0.93B0.07O5,,,,,23.0,Sr200Cu100B7C93O500,23.0,0.0
3025,Sr2Cu1C0.92B0.08O5,,,,,25.0,Sr50Cu25B2C23O125,25.0,0.0
3026,Sr2Cu1C0.91B0.09O5,,,,,26.5,Sr200Cu100B9C91O500,26.5,0.0
3027,Sr2Cu1C0.82B0.12O5,,,,,30.0,Sr100Cu50B6C41O250,30.0,0.0
3028,Sr2Cu1C0.86B0.14O5,,,,,31.0,Sr100Cu50B7C43O250,31.0,0.0
3029,Sr2Cu1C0.85B0.15O5,,,,,32.0,Sr40Cu20B3C17O100,32.0,0.0
3030,Tl3Cr1Sr8Cu4O20,,3.78,15.257,17.674,25.0,Sr8Tl3Cr(CuO5)4,25.0,0.0
3031,Ca2Nb1O4,,,,,8.9,Ca2NbO4,8.9,0.0
3032,Ge0.5Cu0.5Sr2Ca1.9Y0.1Cu3O9.3,,,,,81.5,Sr20Ca19YCu35Ge5O93,81.5,0.0
3033,Ge0.5Cu0.5Sr2Ca1.8Y0.2Cu3O9.3,,3.831,,14.533,77.0,Sr20Ca18Y2Cu35Ge5O93,77.0,0.0
3034,Ge0.5Cu0.5Sr2Ca1.7Y0.3Cu3O9.3,,,,,73.0,Sr20Ca17Y3Cu35Ge5O93,73.0,0.0
3035,Ge0.4Cu0.6Sr2Ca1.9Y0.1Cu3O9.3,,,,,90.0,Sr20Ca19YCu36Ge4O93,90.0,0.0
3036,Ge0.4Cu0.6Sr2Ca1.8Y0.2Cu3O9.3,,3.83,,14.582,81.0,Sr20Ca18Y2Cu36Ge4O93,81.0,0.0
3037,Ge0.4Cu0.6Sr2Ca1.7Y0.3Cu3O9.3,,,,,77.0,Sr20Ca17Y3Cu36Ge4O93,77.0,0.0
3038,Hg1Ba2Cu1O4.025,,3.8888,,9.533,20.0,Ba80Cu40Hg40O161,20.0,0.0
3039,Hg1Ba2Cu1O4.045,,,,,73.0,Ba400Cu200Hg200O809,73.0,0.0
3040,Hg1Ba2Cu1O4.055,,3.8814,,9.5243,80.0,Ba400Cu200Hg200O811,79.1,1.7999999999999972
3041,Hg1Ba2Cu1O4.08,,3.88,,9.5217,85.0,Ba50Cu25Hg25O102,84.8,43.0
3042,Hg1Ba2Cu1O4.085,,3.879,,9.5124,92.0,Ba400Cu200Hg200O817,92.0,0.0
3043,Hg1Ba2Cu1O4.09,,3.8753,,9.512,97.0,Ba200Cu100Hg100O409,75.4,62.0
3044,Hg1Ba2Cu1O4.1,,3.8732,,9.5109,92.0,Ba20Cu10Hg10O41,68.22,59.099999999999994
3045,Hg1Ba2Cu1O4.12,,3.8701,,9.5078,71.0,Ba50Cu25Hg25O103,83.0,27.0
3046,Hg1Ba2Cu1O4.13,,3.8698,,9.5048,60.0,Ba200Cu100Hg100O413,78.5,37.0
3047,Hg1Ba2Cu1O6.932,,3.8676,,9.4989,50.0,Ba500Cu250Hg250O1733,50.0,0.0
3048,Ca1.88Na0.12Cu1Cl2O2,,3.85,,15.153,7.2,Na3Ca47Cu25(ClO)50,14.133333333333333,11.2
3049,Ca1.84Na0.16Cu1Cl2O2,,,,,19.7,Na4Ca46Cu25(ClO)50,19.7,0.0
3050,Ca1.76Na0.24Cu1Cl2O2,,3.846,,15.186,26.9,Na6Ca44Cu25(ClO)50,26.9,0.0
3051,Ca1.7Na0.3Cu1Cl2O2,,,,,27.5,Na3Ca17Cu10(ClO)20,27.6,0.1999999999999993
3052,Ca1.6Na0.4Cu1Cl2O2,,,,,27.8,Na2Ca8Cu5(ClO)10,27.8,0.0
3053,Ca1.5Na0.5Cu1Cl2O2,,3.842,,15.18,28.5,NaCa3Cu2(ClO)4,28.5,0.0
3054,Hg1Ba2Ca3Cu4O1,,,,,115.0,Ba2Ca3Cu4HgO,115.0,0.0
3055,Hg1Ba2Ca3Cu4O2,,,,,115.0,Ba2Ca3Cu4HgO2,115.0,0.0
3056,BaKBi1O3,,,,,31.8,KBaBiO3,29.2,8.7
3057,Pr1Ba2Cu3O7,,,,,92.0,Ba2PrCu3O7,91.33333333333333,2.0
3058,Pr1Ba2Cu3O7,,,,,92.0,Ba2PrCu3O7,91.33333333333333,2.0
3059,Bi2Sr1.8Ca1.2Cu2O8,,,,,79.8,Sr9Ca6Cu10(BiO4)10,75.89999999999999,11.399999999999991
3060,Nd1.32Sr0.41Ce0.27Cu1O4,,,,,24.0,Sr41Ce27Nd132(CuO4)100,24.0,0.0
3061,Pr185Ce0.15Cu1O4,,,,,20.0,Ce3Pr3700(CuO4)20,20.0,0.0
3062,Nd2Cu1FO4,,,,,22.0,Nd2CuO4F,22.0,0.0
3063,Bi2Sr2Ca1Cu2O8.25,,,,,68.2,Sr8Ca4Cu8Bi8O33,84.55,23.799999999999997
3064,Bi2Sr2Ca1Cu2O8.19,,,,,92.7,Sr200Ca100Cu200Bi200O819,89.26666666666667,5.6000000000000085
3065,Bi2Sr2Ca1Cu2O8.28,,,,,60.7,Sr50Ca25Cu50Bi50O207,75.61666666666666,20.299999999999997
3066,Y1Ba2Cu3O6.53,,,,,54.0,Ba200Y100Cu300O653,49.775000000000006,14.799999999999997
3067,Y1Ba2Cu3O6.59,,,,,61.2,Ba200Y100Cu300O659,60.76666666666667,1.3000000000000043
3068,Y1Ba2Cu3O6.67,,,,,61.5,Ba200Y100Cu300O667,58.425,9.0
3069,Y1Ba2Cu3O6.71,,,,,67.3,Ba200Y100Cu300O671,61.96666666666667,8.299999999999997
3070,Y1Ba2Cu3O6.73,,,,,73.6,Ba200Y100Cu300O673,71.7642857142857,18.0
3071,Y1Ba2Cu3O6.77,,,,,86.2,Ba200Y100Cu300O677,80.39999999999999,11.200000000000003
3072,Y1Ba2Cu3O6.87,,,,,90.3,Ba200Y100(Cu100O229)3,89.33333333333333,20.10000000000001
3073,Y1Ba2Cu3O6.93,,,,,92.6,Ba200Y100(Cu100O231)3,91.57250000000002,3.799999999999997
3074,Hg0.7Cr0.3Sr2Cu1O4.6,,3.85,,8.715,53.0,Sr20Cr3Cu10Hg7O46,53.0,0.0
3075,Bi1.6Pb0.4Sr2Ca2Cu3O10.11,,5.399,,36.97,105.3,Sr200Ca200Cu300Bi160Pb40O1011,94.65,21.299999999999997
3076,Bi1.6Pb0.35V0.05Sr2Ca2Cu3O10.12,,5.043,,36.983,103.7,Sr200Ca200V5Cu300Bi160Pb35O1012,103.7,0.0
3077,Bi1.6Pb0.3Sr2Ca2Cu3V0.1O10.12,,5.406,,36.975,102.5,Sr100Ca100V5Cu150Bi80Pb15O506,102.5,0.0
3078,Tl0.5Pb0.5Sr2Ca2Cu3O9,,,,,112.0,Sr4Ca4TlCu6PbO18,113.0,3.0
3079,Bi0.16Pb0.4Sr2Ca2Cu3O10.11,,5.399,,36.97,105.3,Sr200Ca200Cu300Bi16Pb40O1011,105.3,0.0
3080,Bi0.16Pb0.35V0.05Sr2Ca2Cu3O10.12,,5.403,,36.983,103.7,Sr200Ca200V5Cu300Bi16Pb35O1012,103.7,0.0
3081,Bi0.16Pb0.3V0.1Sr2Ca2Cu3O10.12,,5.406,,36.975,102.5,Sr100Ca100V5Cu150Bi8Pb15O506,102.5,0.0
3082,Y0.99Ca0.01Ba2Cu4O8,,3.823,3.858,27.125,79.4,Ba200CaY99(CuO2)400,78.7,1.4000000000000057
3083,Y0.97Ca0.03Ba2Cu4O8,,3.822,3.855,27.164,81.9,Ba200Ca3Y97(CuO2)400,81.9,0.0
3084,Y0.95Ca0.05Ba2Cu4O8,,3.822,3.853,27.175,85.4,Ba40CaY19(CuO2)80,85.16,5.0
3085,Y0.93Ca0.07Ba2Cu4O8,,3.82,3.852,27.18,83.5,Ba200Ca7Y93(CuO2)400,86.25,5.5
3086,Y0.9Ca0.1Ba2Cu4O8,,3.851,3.854,11.579,80.8,Ba20CaY9(CuO2)40,87.625,10.200000000000003
3087,Tm1Ba2Cu4O8,,3.829,3.859,27.185,79.0,Ba2Tm(CuO2)4,79.28333333333332,1.4000000000000057
3088,Tm0.99Ca0.01Ba2Cu4O8,,3.831,3.86,27.186,79.2,Ba200CaTm99(CuO2)400,79.2,0.0
3089,Tm0.97Ca0.03Ba2Cu4O8,,3.829,3.857,27.198,81.2,Ba200Ca3Tm97(CuO2)400,81.2,0.0
3090,Tm0.95Ca0.05Ba2Cu4O8,,3.829,3.857,27.207,84.8,Ba40CaTm19(CuO2)80,84.8,0.0
3091,Tm0.93Ca0.07Ba2Cu4O8,,3.833,3.859,11.628,83.3,Ba200Ca7Tm93(CuO2)400,83.3,0.0
3092,Er1Ba2Cu4O8,,3.836,3.861,27.192,78.0,Ba2Er(CuO2)4,78.64285714285714,2.299999999999997
3093,Er0.99Ca0.01Ba2Cu4O8,,3.837,3.86,27.196,79.3,Ba200CaEr99(CuO2)400,79.3,0.0
3094,Er0.97Ca0.03Ba2Cu4O8,,3.834,3.86,27.218,80.0,Ba200Ca3Er97(CuO2)400,80.0,0.0
3095,Er0.95Ca0.05Ba2Cu4O8,,3.83,3.85,27.15,83.2,Ba40CaEr19(CuO2)80,83.2,0.0
3096,Ho1Ba2Cu4O8,,3.836,3.865,27.198,76.0,Ba2Ho(CuO2)4,76.87142857142858,10.700000000000003
3097,Ho0.99Ca0.01Ba2Cu4O8,,3.832,3.86,27.202,76.8,Ba200CaHo99(CuO2)400,76.8,0.0
3098,Ho0.97Ca0.03Ba2Cu4O8,,3.828,3.875,11.707,77.4,Ba200Ca3Ho97(CuO2)400,77.4,0.0
3099,Y1Ba2Cu4O8,,3.843,3.871,27.23,79.7,Ba2Y(CuO2)4,78.72848101265825,21.0
3100,Y0.99Ca0.01Ba2Cu4O8,,3.837,3.869,27.23,78.0,Ba200CaY99(CuO2)400,78.7,1.4000000000000057
3101,Sr2Y1Cu3O7.9,,,,,69.0,Sr20Y10Cu30O79,69.0,0.0
3102,Sr2Y1Cu3O7.65,,,,,70.0,Sr40Y20(Cu20O51)3,69.5,1.0
3103,Sr2Y1Cu3O7.75,,,,,67.0,Sr8Y4Cu12O31,67.0,0.0
3104,Sr2Y1Cu3O7.65,,,,,69.0,Sr40Y20(Cu20O51)3,69.5,1.0
3105,Sr2Y1Cu3O7.95,,,,,62.0,Sr40Y20(Cu20O53)3,62.0,0.0
3106,Sr2Y1Cu3O7.45,,,,,62.0,Sr40Y20Cu60O149,62.0,0.0
3107,Sr2Tm1Cu3O7.65,,,,,62.0,Sr40Tm20(Cu20O51)3,62.0,0.0
3108,Sr2Tm1Cu3O7.2,,,,,62.0,Sr10Tm5(Cu5O12)3,62.0,0.0
3109,Sr2Tm1Cu3O7.28,,,,,56.0,Sr50Tm25Cu75O182,56.0,0.0
3110,Sr2Tm1Cu3O7.48,,,,,62.0,Sr50Tm25Cu75O187,58.5,7.0
3111,Sr2Tm1Cu3O7.48,,,,,55.0,Sr50Tm25Cu75O187,58.5,7.0
3112,Sr1.5Ba0.5Y1Cu2.8Ti0.2O7,,3.821,,11.513,35.0,Ba5Sr15Y10Ti2(Cu2O5)14,35.0,0.0
3113,Sr1.5Ba0.5Y1Cu2.8Ga0.2O7,,3.817,,11.503,38.0,Ba5Sr15Y10Ga2(Cu2O5)14,38.0,0.0
3114,Sr1.5Ba0.5Y1Cu2.8Ge0.2O7,,3.822,,11.503,25.0,Ba5Sr15Y10Cu28(GeO35)2,25.0,0.0
3115,Sr1.5Ba0.5Y1Cu2.8Mo0.2O7.03,,3.821,,11.583,26.0,Ba50Sr150Y100Cu280Mo20O703,26.0,0.0
3116,Sr1.5Ba0.5Y1Cu2.8Ga0.2O7.2,,,,,61.0,Ba5Sr15Y10Ga2(Cu7O18)4,61.0,0.0
3117,Sr1.5Ba0.5Y1Cu2.8Ga0.2O7.14,,,,,56.0,Ba25Sr75Y50Ga10(Cu20O51)7,56.0,0.0
3118,Sr1.5Ba0.5Y1Cu2.8Ga0.2O7.1,,,,,50.0,Ba5Sr15Y10Ga2Cu28O71,50.0,0.0
3119,Sr1.5Ba0.5Y1Cu2.8Ga0.2O6.96,,,,,32.0,Ba25Sr75Y50Ga10(Cu35O87)4,32.0,0.0
3120,Sr1.5Ba0.5Y1Cu2.8Ti0.2O7.2,,,,,78.0,Ba5Sr15Y10Ti2(Cu7O18)4,78.0,0.0
3121,Sr1.5Ba0.5Y1Cu2.8Ti0.2O7.08,,,,,52.0,Ba25Sr75Y50Ti10(Cu70O177)2,52.0,0.0
3122,Sr0.7Ba1.3Y1Cu2.8Al0.2O7.03,,3.857,,11.487,12.0,Ba130Sr70Y100Al20Cu280O703,12.0,0.0
3123,Sr0.7Ba1.3Y1Cu2.8Al0.2O7.11,,3.858,,11.488,20.0,Ba130Sr70Y100Al20Cu280O711,20.0,0.0
3124,Sr1Ba1Y1Cu2.8Al0.2O7.15,,3.846,,11.446,20.0,Ba20Sr20Y20Al4Cu56O143,20.0,0.0
3125,Sr1.2Ba0.8Y1Cu2.8Al0.2O7.19,,3.841,,11.404,16.0,Ba80Sr120Y100Al20Cu280O719,16.0,0.0
3126,Ga1Sr2Ca2Cu3O9,,,,,70.0,Sr2Ca2Ga(CuO3)3,71.5,3.0
3127,B1Sr2Ca2Cu3O9,,,,,75.0,Sr2Ca2Cu3BO9,75.0,0.0
3128,B1Sr2Ca3Cu4O11,,,,,110.0,Sr2Ca3Cu4BO11,110.0,0.0
3129,Y1Ba2Cu3O6.93,,3.823,3.889,11.679,91.4,Ba200Y100(Cu100O231)3,91.57250000000002,3.799999999999997
3130,Y1Ba2Cu2.985Ni0.015O6.92,,3.824,3.885,11.678,90.5,Ba400Y200Cu597Ni3O1384,90.5,0.0
3131,Y1Ba2Cu2.97Ni0.03O6.94,,3.825,3.886,11.674,88.5,Ba200Y100Cu297Ni3O694,88.5,0.0
3132,Y1Ba2Cu2.955Ni0.045O6.95,,3.825,3.881,11.671,86.2,Ba400Y200Cu591Ni9O1390,86.2,0.0
3133,Y1Ba2Cu2.94Ni0.06O6.94,,3.826,3.877,11.668,83.5,Ba100Y50Cu147Ni3O347,83.5,0.0
3134,Y1Ba2Cu3O6.96,,3.819,3.886,11.679,90.7,Ba50Y25(Cu25O58)3,90.25588235294117,7.299999999999997
3135,Y1Ba2Cu2.6Co0.4O7.03,,3.877,,11.676,11.3,Ba200Y100Co40Cu260O703,11.3,0.0
3136,Eu1Ba2Cu3O6.94,,3.841,3.906,11.712,93.6,Ba100Eu50Cu150O347,93.6,0.0
3137,Eu1Ba2Cu2.9Co0.1O6.97,,3.883,,11.718,72.7,Ba200Eu100Co10Cu290O697,72.7,0.0
3138,Eu1Ba2Cu2.8Co0.2O6.98,,3.889,,11.712,55.3,Ba100Eu50Co10Cu140O349,55.3,0.0
3139,Eu1Ba2Cu2.7Co0.3O6.95,,3.895,,11.703,29.4,Ba40Eu20Co6Cu54O139,29.4,0.0
3140,Y1Ba2Cu3O6.58,,,,,57.4,Ba100Y50Cu150O329,52.4,13.899999999999999
3141,La2Cu1O4.005,,,,,32.0,La400Cu200O801,32.0,0.0
3142,La2Cu1O4.035,,,,,35.0,La400Cu200O807,35.0,0.0
3143,La2Cu1O4.021,,,,,45.0,La2000Cu1000O4021,45.0,0.0
3144,Y1Ba2Cu3O6.94,,3.821,3.884,11.687,93.0,Ba100Y50Cu150O347,92.55714285714285,7.5
3145,Y1Ba2Cu3O6.75,,,,,73.0,Ba8Y4(Cu4O9)3,75.77222222222221,31.199999999999996
3146,Y1Ba2Cu3O6.63,,,,,60.0,Ba200Y100(Cu100O221)3,62.02,25.0
3147,Y1Ba2Cu3O6.48,,,,,48.5,Ba50Y25(Cu25O54)3,41.489999999999995,31.500000000000004
3148,Bi1.95Sr1.65La0.4Cu1O6.2,,,,,10.0,Sr33La8Cu20Bi39O124,20.25,20.5
3149,Bi1.95Sr1.65La0.4Cu1O6.28,,5.442,5.404,24.678,32.6,Sr165La40Cu100Bi195O628,32.6,0.0
3150,Bi1.95Sr1.65La0.4Cu1O6.298,,5.427,5.418,24.639,34.0,Sr825La200Cu500Bi975O3149,34.0,0.0
3151,Bi1.95Sr1.65La0.4Cu1O6.311,,,,,35.5,Sr1650La400Cu1000Bi1950O6311,35.5,0.0
3152,Bi1.95Sr1.65La0.4Cu1O6.334,,,,,30.5,Sr825La200Cu500Bi975O3167,30.5,0.0
3153,Bi1.95Sr1.65La0.4Cu1O6.343,,5.434,5.418,24.599,26.5,Sr1650La400Cu1000Bi1950O6343,26.5,0.0
3154,Bi1.95Sr1.65La0.4Cu1O6.347,,,,,24.0,Sr1650La400Cu1000Bi1950O6347,24.0,0.0
3155,Bi1.95Sr1.65La0.4Cu1O6.36,,5.4216,5.403,24.571,23.0,Sr165La40Cu100(Bi65O212)3,23.0,0.0
3156,Bi1.95Sr1.65La0.4Cu1O6.414,,5.414,5.407,24.552,10.4,Sr825La200Cu500(Bi325O1069)3,10.4,0.0
3157,Bi1.95Sr1.65La0.4Cu1O6.2,,,,,30.5,Sr33La8Cu20Bi39O124,20.25,20.5
3158,Bi1.95Sr1.65La0.4Cu1F0.2O6,,,,,30.1,Sr33La8Cu20Bi39(O30F)4,30.1,0.0
3159,Bi1.95Sr1.65La0.4Cu1F0.4O5.8,,,,,29.0,Sr33La8Cu20Bi39(O29F2)4,29.0,0.0
3160,Bi1.95Sr1.65La0.4Cu1F0.6O5.6,,,,,25.1,Sr33La8Cu20Bi39(O28F3)4,25.1,0.0
3161,Bi1.95Sr1.65La0.4Cu1F0.8O5.4,,,,,13.0,Sr33La8Cu20Bi39(O27F4)4,13.0,0.0
3162,Bi1.7Pb0.3Sr2Ca1Cu2O8.05,,,,,80.5,Sr40Ca20Cu40Bi34Pb6O161,80.5,0.0
3163,Bi1.7Pb0.3Sr2Ca0.99Nd0.01Cu2O8.03,,,,,82.5,Sr200Ca99NdCu200Bi170Pb30O803,82.5,0.0
3164,Bi1.7Pb0.3Sr2Ca0.98Nd0.02Cu2O8.05,,,,,80.89,Sr200Ca98Nd2Cu200Bi170(Pb6O161)5,80.89,0.0
3165,Bi1.7Pb0.3Sr2Ca0.96Y0.04Cu2O8.06,,,,,78.5,Sr100Ca48Y2Cu100Bi85Pb15O403,78.5,0.0
3166,Bi1.7Pb0.3Sr2Ca0.94Nd0.06Cu2O8.1,,,,,81.27,Sr100Ca47Nd3Cu100Bi85(PbO27)15,81.27,0.0
3167,Bi1.7Pb0.3Sr2Ca0.92Nd0.08Cu2O8.16,,,,,84.11,Sr100Ca46Nd4Cu100Bi85(Pb5O136)3,84.11,0.0
3168,Bi1.7Pb0.3Sr2Ca0.9Nd0.1Cu2O8.27,,,,,76.67,Sr200Ca90Nd10Cu200Bi170Pb30O827,76.67,0.0
3169,Er0.76Ca0.24Ba2Cu2.76Co0.24O6.92,,3.824,3.824,11.611,84.0,Ba50Ca6Er19Co6Cu69O173,84.0,0.0
3170,Er0.76Ca0.24Ba1.8Sr0.2Cu2.76Co0.24O6.91,,3.76,3.832,11.787,81.0,Ba180Sr20Ca24Er76Co24Cu276O691,81.0,0.0
3171,Er0.76Ca0.24Ba1.6Sr0.4Cu2.76Co0.24O6.88,,3.833,3.895,11.61,77.0,Ba40Sr10Ca6Er19Co6Cu69O172,77.0,0.0
3172,Er0.76Ca0.24Ba1.4Sr0.6Cu2.76Co0.24O6.84,,3.84,3.902,11.585,64.0,Ba35Sr15Ca6Er19Co6(Cu23O57)3,64.0,0.0
3173,Er0.64Ca0.36Ba1.4Sr0.6Cu2.76Co0.24O6.8,,3.847,3.846,11.611,48.0,Ba35Sr15Ca9Er16Co6Cu69O170,48.0,0.0
3174,Er0.52Ca0.48Ba1.4Sr0.6Cu2.76Co0.24O6.77,,3.844,3.832,11.63,54.0,Ba140Sr60Ca48Er52Co24Cu276O677,54.0,0.0
3175,Cu0.8W0.2Sr2Y1Cu2O7.3,,3.802,,11.497,77.0,Sr20Y10Cu28W2O73,77.0,0.0
3176,Cu0.8Mo0.2Sr2Y1Cu2O7.3,,3.801,,11.486,65.0,Sr20Y10Cu28Mo2O73,65.0,0.0
3177,Cu0.85Re0.15Sr2Y1Cu2O7.3,,3.8,,11.475,69.0,Sr40Y20Cu57Re3O146,69.0,0.0
3178,Ca1La1Ba1Cu3O7,A,3.869,,11.645,69.0,BaCaLaCu3O7,66.71428571428571,33.0
3179,Ca1La1Ba1Cu2.97Fe0.03O7,A,3.866,,11.643,49.0,Ba100Ca100La100Fe3Cu297O700,49.0,0.0
3180,Ca1La1Ba1Cu2.94Fe0.06O7,A,3.864,,11.64,44.0,Ba50Ca50La50Fe3(Cu21O50)7,44.0,0.0
3181,Ca1La1Ba1Cu2.88Fe0.12O7,A,3.863,,11.638,28.0,Ba25Ca25La25Fe3Cu72O175,28.0,0.0
3182,Ca1La1Ba1Cu2.76Fe0.24O7,,3.862,,11.635,22.0,Ba25Ca25La25Fe6Cu69O175,22.0,0.0
3183,Nd1Ba2Cu3O6.67,,,,,29.0,Ba200Nd100Cu300O667,29.0,0.0
3184,H0.2La1.8Sr0.2Cu1O4,,,,,32.0,SrLa9Cu5HO20,32.0,0.0
3185,Ca1La1Ba1Cu3O7,,,,,70.0,BaCaLaCu3O7,66.71428571428571,33.0
3186,Ca1La1Ba1Cu2.97Zn0.03O7,,,,,60.0,Ba100Ca100La100Zn3Cu297O700,60.0,0.0
3187,Ca1La1Ba1Cu2.85Zn0.045O7,,,,,55.0,Ba200Ca200La200Zn9(Cu57O140)10,55.0,0.0
3188,Ca1La1Ba1Cu2.91Zn0.09O7,,,,,20.0,Ba100Ca100La100Zn9Cu291O700,20.0,0.0
3189,Ca1La1Ba1Cu2.88Zn0.12O7,,,,,14.0,Ba25Ca25La25Zn3Cu72O175,14.0,0.0
3190,Ca1Ba1La1Cu3O7,,,,,47.0,BaCaLaCu3O7,66.71428571428571,33.0
3191,Bi1.8Pb0.2Sr2Ca1Cu1.98Fe0.02O8,,,,,54.8,Sr100Ca50FeCu99Bi90(PbO40)10,54.8,0.0
3192,Bi1.8Pb0.2Sr2Ca1Cu1.96Fe0.04O8,,,,,48.5,Sr50Ca25FeCu49Bi45(PbO40)5,48.5,0.0
3193,Bi1.8Pb0.2Sr2Ca1Cu1.92Fe0.08O8,,,,,33.8,Sr50Ca25Fe2Cu48Bi45(PbO40)5,33.8,0.0
3194,Bi1.8Pb0.2Sr2Ca1Cu1.88Fe0.12O8,,,,,30.9,Sr50Ca25Fe3Cu47Bi45(PbO40)5,30.9,0.0
3195,Bi1.8Pb0.2Sr2Ca1Cu1.84Fe0.16O8,,,,,26.1,Sr50Ca25Fe4Cu46Bi45(PbO40)5,26.1,0.0
3196,Bi1.8Pb0.2Sr2Ca1Cu1.96Co0.04O8,,,,,50.7,Sr50Ca25CoCu49Bi45(PbO40)5,50.7,0.0
3197,Bi1.8Pb0.2Sr2Ca1Cu1.94Co0.06O8,,,,,48.6,Sr100Ca50Co3Cu97Bi90(PbO40)10,48.6,0.0
3198,Bi1.8Pb0.2Sr2Ca1Cu1.92Co0.08O8,,,,,43.0,Sr50Ca25Co2Cu48Bi45(PbO40)5,43.0,0.0
3199,Bi1.8Pb0.2Sr2Ca1Cu1.88Co0.12O8,,,,,38.8,Sr50Ca25Co3Cu47Bi45(PbO40)5,38.8,0.0
3200,Bi1.8Pb0.2Sr2Ca1Cu1.84Co0.16O8,,,,,35.8,Sr50Ca25Co4Cu46Bi45(PbO40)5,35.8,0.0
3201,Bi2Sr2Ca1Cu2O8,,5.41,5.412,30.88,92.4,Sr2CaCu2(BiO4)2,84.95068493150684,39.0
3202,Tl2Ba2Cu1O6,,3.87,,23.226,92.1,Ba2Tl2CuO6,60.51578947368422,80.1
3203,Tl2Ba2Ca1Cu2O8,,3.855,,29.328,108.7,Ba2CaTl2(CuO4)2,105.2875,27.099999999999994
3204,Y1Ba2Cu3O6.346,,,,,12.3,Ba1000Y500Cu1500O3173,12.3,0.0
3205,Y1Ba2Cu3O6.409,,,,,26.0,Ba2000Y1000Cu3000O6409,26.0,0.0
3206,Y1Ba2Cu3O6.55,,,,,54.1,Ba40Y20Cu60O131,63.370000000000005,34.9
3207,Y1Ba2Cu3O6.6,,,,,58.4,Ba10Y5(Cu5O11)3,64.38611111111112,50.0
3208,Y1Ba2Cu3O6.72,,,,,80.7,Ba50Y25(Cu25O56)3,72.07142857142857,35.400000000000006
3209,Y1Ba2Cu3O6.74,,,,,82.6,Ba100Y50Cu150O337,78.275,31.0
3210,Y1Ba2Cu3O6.78,,,,,88.1,Ba100Y50(Cu50O113)3,81.55,18.89999999999999
3211,Y1Ba2Cu3O4.86,,,,,93.2,Ba100Y50(Cu50O81)3,93.2,0.0
3212,Y1Ba2Cu3O7,,,,,94.3,Ba2YCu3O7,90.18623188405797,45.5
3213,Y1Ba2Cu3O6.95,,,,,93.5,Ba40Y20Cu60O139,91.8379411764706,7.5
3214,Y1Ba2Cu4O8,,,,,80.0,Ba2Y(CuO2)4,78.72848101265825,21.0
3215,Y1Ba2Cu3O6.97,,,,,89.5,Ba200Y100Cu300O697,90.36,2.0999999999999943
3216,Y1Ba2Cu3O6.556,,,,,59.4,Ba500Y250Cu750O1639,58.95,0.8999999999999986
3217,Y1Ba2Cu3O6.516,,,,,57.7,Ba500Y250(Cu250O543)3,58.2,1.0
