Repository: Gashmard/Streamlit_Prediction_Tc

File: SuperCon_Main_Dataset_20562sample.csv (part 7 of 34)
,element,Unit_lattice_constant,lattice_constant_a,lattice_constant_b,lattice_constant_c,Tc,Element_Normalize,Tc_mean,Tc_range
3218,Y1Ba2Cu4O8,,,,,80.2,Ba2Y(CuO2)4,78.72848101265825,21.0
3219,Bi2Sr2Ca1Cu2O8,,,,,86.4,Sr2CaCu2(BiO4)2,84.95068493150684,39.0
3220,Y1Ba2Cu3O7,,3.817,3.885,11.685,92.3,Ba2YCu3O7,90.18623188405797,45.5
3221,Y1Ba2Cu3O7,,3.817,3.886,11.679,91.7,Ba2YCu3O7,90.18623188405797,45.5
3222,Y1Ba2Cu4O8,,3.843,3.871,27.242,80.1,Ba2Y(CuO2)4,78.72848101265825,21.0
3223,Y2Ba4Cu7O14,,3.832,3.877,50.6,94.2,Ba4Y2(CuO2)7,62.25,64.8
3224,Y2Ba4Cu7O14,,3.831,3.877,50.591,94.8,Ba4Y2(CuO2)7,62.25,64.8
3225,Bi2Sr2Ca1Cu2O8,,5.409,5.411,30.9,93.7,Sr2CaCu2(BiO4)2,84.95068493150684,39.0
3226,Bi2Sr2Ca1Cu2O8,,5.41,5.412,30.88,92.4,Sr2CaCu2(BiO4)2,84.95068493150684,39.0
3227,Tl2Ba2Cu1O6,,3.87,,23.226,92.1,Ba2Tl2CuO6,60.51578947368422,80.1
3228,Tl2Ba2Cu1O6,,3.871,,23.224,92.1,Ba2Tl2CuO6,60.51578947368422,80.1
3229,Tl2Ba2Ca1Cu2O8,,3.855,,29.328,108.7,Ba2CaTl2(CuO4)2,105.2875,27.099999999999994
3230,Y1Ba2Cu4O8,,,,,81.8,Ba2Y(CuO2)4,78.72848101265825,21.0
3231,Bi2Sr2Ca1Cu2O8,,,,,85.0,Sr2CaCu2(BiO4)2,84.95068493150684,39.0
3232,Ba1Pb0.75Bi0.25O3,,,,,12.0,Ba4Bi(PbO4)3,11.614285714285714,2.0
3233,Bi2Sr2Ca1Cu2O8,,,,,85.1,Sr2CaCu2(BiO4)2,84.95068493150684,39.0
3234,Bi2Sr2Cu1O6,,,,,12.5,Sr2Cu(BiO3)2,9.225,5.0
3235,Bi2Sr2Ca1Cu2O8,,,,,84.0,Sr2CaCu2(BiO4)2,84.95068493150684,39.0
3236,Bi2Sr1.8Ca1.2Cu2O8,,,,,79.5,Sr9Ca6Cu10(BiO4)10,75.89999999999999,11.399999999999991
3237,Tb1Sr2Cu2.69Mo0.31O7,,3.827,3.825,11.553,34.5,Sr200Tb100Cu269Mo31O700,34.5,0.0
3238,Y1Ba2Cu3O6.68,,,,,63.0,Ba50Y25Cu75O167,56.128571428571426,52.400000000000006
3239,Y1Ba2Cu3O6.93,,,,,92.0,Ba200Y100(Cu100O231)3,91.57250000000002,3.799999999999997
3240,Y1Ba2Cu2.97Zn0.03O6.93,,,,,80.0,Ba200Y100Zn3(Cu3O7)99,81.0,2.0
3241,Bi2Sr2Ca1Cu2O8.214,,,,,70.0,Sr1000Ca500Cu1000Bi1000O4107,70.0,0.0
3242,Bi2Sr2Ca1Cu2O8.216,,,,,78.0,Sr250Ca125Cu250Bi250O1027,78.0,0.0
3243,Bi2Sr2Ca1Cu2O8.22,,,,,82.0,Sr100Ca50Cu100Bi100O411,80.025,4.400000000000006
3244,Bi2Sr2Ca1Cu2O8.23,,,,,86.0,Sr200Ca100Cu200Bi200O823,75.33333333333333,16.0
3245,Bi2Sr2Ca1Cu2O8.24,,,,,88.0,Sr50Ca25Cu50(Bi25O103)2,81.775,16.900000000000006
3246,Bi2Sr2Ca1Cu2O8.25,,,,,89.0,Sr8Ca4Cu8Bi8O33,84.55,23.799999999999997
3247,Bi2Sr2Ca1Cu2O8.26,,,,,86.0,Sr100Ca50Cu100Bi100O413,85.5,16.0
3248,Bi2Sr2Ca1Cu2O8.27,,,,,84.0,Sr200Ca100Cu200Bi200O827,85.0,3.0
3249,Bi2Sr2Ca1Cu2O8.28,,,,,81.0,Sr50Ca25Cu50Bi50O207,75.61666666666666,20.299999999999997
3250,Eu1.5Ce0.5Sr2Cu2Nb1O9.955,,,,,21.0,Sr400Ce100Eu300Nb200Cu400O1991,21.0,0.0
3251,Y1Ba2Cu4O8,,,,,78.8,Ba2Y(CuO2)4,78.72848101265825,21.0
3252,Lu0.8Ca0.2Ba2Cu3O6.13,,3.851,,11.778,41.0,Ba200Ca20Lu80Cu300O613,41.0,0.0
3253,Lu0.7Ca0.3Ba2Cu3O6.15,,3.829,,11.728,58.0,Ba40Ca6Lu14(Cu20O41)3,58.0,0.0
3254,Lu0.8Ca0.2Ba2Cu3O6.54,,,,,65.0,Ba100Ca10Lu40(Cu50O109)3,65.0,0.0
3255,Lu0.7Ca0.3Ba2Cu3O6.4,,3.852,,11.774,68.0,Ba20Ca3Lu7(Cu15O32)2,68.0,0.0
3256,Lu0.8Ca0.2Ba2Cu3O6.81,,3.883,3.815,11.66,52.0,Ba200Ca20Lu80(Cu100O227)3,52.0,0.0
3257,Lu0.7Ca0.3Ba2Cu3O6.78,,3.875,3.814,11.661,54.0,Ba100Ca15Lu35(Cu50O113)3,54.0,0.0
3258,Lu0.8Ca0.2Ba2Cu3O6.68,,,,,78.0,Ba50Ca5Lu20Cu75O167,78.0,0.0
3259,Lu0.7Ca0.3Ba2Cu3O6.62,,3.877,3.817,11.707,80.0,Ba100Ca15Lu35Cu150O331,80.0,0.0
3260,Lu0.8Ca0.2Ba2Cu3O6.91,,3.882,3.81,11.665,48.0,Ba200Ca20Lu80Cu300O691,48.0,0.0
3261,Lu0.7Ca0.3Ba2Cu3O6.88,,3.806,3.861,11.654,45.0,Ba100Ca15Lu35(Cu75O172)2,45.0,0.0
3262,Nd2Ba4Cu7O14.525,,3.893,3.901,50.68,66.0,Ba160Nd80(Cu40O83)7,66.0,0.0
3263,Nd1.8Pr0.2Ba4Cu7O14.587,,3.896,3.904,50.709,56.0,Ba4000Pr200Nd1800Cu7000O14587,56.0,0.0
3264,Nd1.6Pr0.4Ba4Cu7O14.603,,3.9,3.907,50.749,48.0,Ba4000Pr400Nd1600Cu7000O14603,48.0,0.0
3265,Nd1.4Pr0.6Ba4Cu7O14.541,,3.902,3.908,50.77,41.0,Ba4000Pr600Nd1400Cu7000O14541,41.0,0.0
3266,Eu2Ba4Cu7O14.671,,3.864,3.897,50.571,75.0,Ba4000Eu2000Cu7000O14671,75.0,0.0
3267,Eu1.8Pr0.2Ba4Cu7O14.779,,3.868,3.896,50.608,68.0,Ba4000Pr200Eu1800Cu7000O14779,68.0,0.0
3268,Eu1.6Pr0.4Ba4Cu7O14.761,,3.868,3.892,50.646,63.0,Ba4000Pr400Eu1600Cu7000O14761,63.0,0.0
3269,Eu1.4Pr0.6Ba4Cu7O14.632,,3.869,3.891,50.677,58.0,Ba500Pr75Eu175Cu875O1829,58.0,0.0
3270,Eu1.2Pr0.8Ba4Cu7O14.788,,3.871,3.89,50.699,52.0,Ba1000Pr200Eu300Cu1750O3697,52.0,0.0
3271,Tm2Ba4Cu7O14.732,,3.835,3.879,50.419,88.0,Ba1000Tm500Cu1750O3683,88.0,0.0
3272,Tm1.8Pr0.2Ba4Cu7O14.725,,3.837,3.881,50.471,76.0,Ba160Pr8Tm72Cu280O589,76.0,0.0
3273,Tm1.6Pr0.4Ba4Cu7O14.722,,3.849,3.883,50.498,68.0,Ba2000Pr200Tm800Cu3500O7361,68.0,0.0
3274,Tm1.4Pr0.6Ba4Cu7O14.667,,3.853,3.886,50.53,60.0,Ba4000Pr600Tm1400Cu7000O14667,60.0,0.0
3275,Tm1.2Pr0.8Ba4Cu7O14.652,,3.856,3.887,50.567,50.0,Ba1000Pr200Tm300Cu1750O3663,50.0,0.0
3276,Bi2Sr2Ca2Cu3O1,,5.393,,37.112,114.0,Sr2Ca2Cu3Bi2O,112.5,3.0
3277,Bi1.8V0.2Sr2Ca2Cu3O2,,5.413,,30.701,112.0,Sr10Ca10VCu15Bi9O10,112.0,0.0
3278,Gd1Ba2Cu4O8,,,,,73.1,Ba2Gd(CuO2)4,72.77142857142857,5.700000000000003
3279,Gd1Sr0.1Ba1.9Cu4O8,,,,,73.5,Ba19SrGd10(CuO2)40,73.5,0.0
3280,Gd1Sr1.8Ba0.2Cu4O8,,,,,73.1,BaSr9Gd5(CuO2)20,73.1,0.0
3281,Ho1Ba2Cu4O8,,,,,68.5,Ba2Ho(CuO2)4,76.87142857142858,10.700000000000003
3282,Ho1Sr0.2Ba1.8Cu4O8,,,,,68.8,Ba9SrHo5(CuO2)20,68.8,0.0
3283,Ho1Sr0.4Ba1.6Cu4O8,,,,,68.1,Ba8Sr2Ho5(CuO2)20,68.1,0.0
3284,Ho1Sr0.6Ba1.4Cu4O8,,,,,68.3,Ba7Sr3Ho5(CuO2)20,68.3,0.0
3285,La3.1Gd0.2Ca0.4Ba3.3Cu7O16.473,,3.892,,11.667,48.0,Ba3300Ca400La3100Gd200Cu7000O16473,48.0,0.0
3286,La2.9Gd0.3Ca0.6Ba3.2Cu0.3O16.503,,3.888,,11.659,58.0,Ba3200Ca600La2900Gd300(Cu100O5501)3,58.0,0.0
3287,La2.7Gd0.4Ca0.8Ba3.1Cu7O16.537,,3.871,,11.644,74.0,Ba3100Ca800La2700Gd400Cu7000O16537,74.0,0.0
3288,La2.5Gd0.5Ca1Ba3Cu7O16.359,,3.869,,11.63,80.0,Ba3000Ca1000La2500Gd500(Cu1000O2337)7,80.0,0.0
3289,La2.3Gd0.6Ca1.2Ba2.9Cu7O16.543,,3.866,,11.609,80.0,Ba2900Ca1200La2300Gd600Cu7000O16543,80.0,0.0
3290,La2.1Gd0.7Ca1.4Ba2.8Cu0.7O16.471,,3.863,,11.604,79.0,Ba400Ca200La300Gd100Cu100O2353,79.0,0.0
3291,La1.85Sr0.15Cu1O4,,3.771,,13.217,37.8,Sr3La37(CuO4)20,36.01482142857143,22.299999999999997
3292,La1.85Sr0.15Cu0.9Mg0.1O4,,3.779,,13.16,29.6,Sr3La37Mg2(Cu9O40)2,29.6,0.0
3293,La1.85Sr0.15Cu0.8Mg0.2O4,,3.786,,13.192,15.6,Sr3La37Mg4(CuO5)16,15.6,0.0
3294,Nd1Ba2Cu3O6.95,,3.865,3.9167,11.754,89.0,Ba40Nd20Cu60O139,89.0,0.0
3295,Nd1.1Ba1.9Cu3O6.96,,3.8614,3.9144,11.7378,87.6,Ba95Nd55(Cu25O58)6,87.6,0.0
3296,Nd1.15Ba1.85Cu3O6.96,,3.8703,3.9077,11.7192,76.8,Ba185Nd115(Cu25O58)12,76.8,0.0
3297,Nd1.25Ba1.75Cu3O6.99,,3.889,,11.6871,52.7,Ba175Nd125(Cu100O233)3,52.7,0.0
3298,Nd1.35Ba1.65Cu3O7.02,,3.8881,,11.6643,35.9,Ba55Nd45(Cu50O117)2,35.9,0.0
3299,Nd1.45Ba1.55Cu3O7.08,,3.885,,11.6244,26.5,Ba155Nd145(Cu25O59)12,26.5,0.0
3300,Nd1.5Ba1.5Cu3O7.12,,3.8855,,11.6097,15.4,Ba75Nd75(Cu75O178)2,15.4,0.0
3301,Pb2Sr2Y0.5Ca0.5Cu3O8.1882,,5.395,5.318,15.731,62.0,Sr10000Ca2500Y2500Cu15000Pb10000O40941,62.0,0.0
3302,Pb2Sr2Y0.5Ca0.5Cu3F0.253O7.9858,,5.391,5.119,15.727,68.0,Sr10000Ca2500Y2500Cu15000Pb10000O39929F1265,68.0,0.0
3303,Pb2Sr2Y0.5Ca0.5Cu3F0.5612O7.649,,5.385,5.105,15.718,72.0,Sr10000Ca2500Y2500Cu15000Pb10000O38245F2806,72.0,0.0
3304,Pb2Sr2Y0.5Ca0.5Cu3F0.8115O7.3458,,5.38,5.098,15.701,78.0,Sr20000Ca5000Y5000Cu30000Pb20000(O24486F2705)3,78.0,0.0
3305,Pb2Sr2Y0.5Ca0.5Cu3F1.0031O7.2608,,5.376,5.096,15.685,73.0,Sr2500Ca625Y625Cu3750Pb2500(O4538F627)2,73.0,0.0
3306,La1Ca1Ba1Cu3O7,,3.869,,11.645,69.0,BaCaLaCu3O7,66.71428571428571,33.0
3307,La0.7Pr0.3Ca1Ba1Cu3O7,,3.866,,11.632,40.0,Ba10Ca10La7Pr3(Cu3O7)10,40.0,0.0
3308,Nd1Ba2Cu3O7,,,,,96.0,Ba2NdCu3O7,93.38571428571429,8.0
3309,Pr1.79Ce0.15Sr0.06Cu1O3.94,,3.96,,12.16,21.0,Sr6Ce15Pr179(Cu50O197)2,21.0,0.0
3310,Pr1.74Ce0.15Sr0.11Cu1O3.96,,,,,18.0,Sr11Ce15Pr174(Cu25O99)4,18.0,0.0
3311,Pr1.9Ce0.1Cu1O3.98,,,,,9.0,Ce5Pr95Cu50O199,9.0,0.0
3312,Pr1.87Ce0.13Cu1O3.99,,,,,16.0,Ce13Pr187Cu100O399,16.0,0.0
3313,Pr1.85Ce0.15Cu1O3.98,,,,,18.0,Ce15Pr185(Cu50O199)2,19.15,3.1999999999999993
3314,Pr1.83Ce0.17Cu1O3.99,,,,,13.0,Ce17Pr183Cu100O399,13.0,0.0
3315,Y1La0.2Ba1.8Cu3O7.06,,3.889,3.825,11.638,48.9,Ba90La10Y50Cu150O353,48.9,0.0
3316,Y1La0.2Ba1.8Cu3O7.16,,3.882,3.839,11.632,61.7,Ba45La5Y25Cu75O179,61.7,0.0
3317,Y1La0.2Ba1.8Cu3O7.26,,3.876,3.846,11.625,67.6,Ba90La10Y50(Cu50O121)3,67.6,0.0
3318,Y1La0.2Ba1.8Cu3O7.36,,3.863,3.851,11.608,89.1,Ba45La5Y25Cu75O184,89.1,0.0
3319,Y1La0.2Ba1.8Cu3O7.46,,3.86,,11.608,89.8,Ba90La10Y50Cu150O373,89.8,0.0
3320,Y1La0.2Ba1.8Cu3O7.49,,3.86,,11.595,90.4,Ba180La20Y100Cu300O749,90.4,0.0
3321,Y1La0.2Ba1.8Cu3O7.57,,3.861,,11.595,89.6,Ba180La20Y100Cu300O757,89.6,0.0
3322,Y1La0.2Ba1.8Cu3O7.62,,3.86,,11.595,87.9,Ba90La10Y50(Cu50O127)3,87.9,0.0
3323,Y1La0.2Ba1.8Cu3O7.64,,3.862,,11.601,88.1,Ba45La5Y25Cu75O191,88.1,0.0
3324,Y1La0.2Ba1.8Cu3O7.74,,3.861,,11.597,89.1,Ba90La10Y50(Cu50O129)3,89.1,0.0
3325,Y1La0.2Ba1.8Cu3O7.77,,3.866,,11.595,89.8,Ba180La20Y100(Cu100O259)3,89.8,0.0
3326,Y1La0.2Ba1.8Cu3O7.79,,3.86,,11.59,90.4,Ba180La20Y100Cu300O779,90.4,0.0
3327,La1.2Ba1.8Cu3O7.2,,3.924,3.913,11.745,27.0,Ba3La2Cu5O12,27.0,0.0
3328,La1.2Ba1.8Cu3O7.3,,3.927,3.918,11.741,27.0,Ba18La12Cu30O73,27.0,0.0
3329,Y0.8Pr0.2Ba2Cu3O7,,3.898,3.834,11.673,58.7,Ba10PrY4(Cu3O7)5,68.53999999999999,17.099999999999994
3330,Y0.8Pr0.2Ba2Cu3O7.1,,3.896,3.841,11.665,57.6,Ba20Pr2Y8Cu30O71,57.6,0.0
3331,Y0.8Pr0.2Ba2Cu3O7.2,,3.891,3.846,11.654,63.3,Ba10PrY4(Cu5O12)3,63.3,0.0
3332,Y0.8Pr0.2Ba2Cu3O7.3,,3.873,3.861,11.638,62.6,Ba20Pr2Y8Cu30O73,62.6,0.0
3333,Y0.8Pr0.2Ba2Cu3O7.4,,3.87,,11.635,59.8,Ba10PrY4Cu15O37,59.8,0.0
3334,Y0.8Pr0.2Ba2Cu3O7.5,,3.868,,11.641,62.9,Ba20Pr2Y8(Cu2O5)15,62.9,0.0
3335,Y0.8Pr0.2Ba2Cu3O7.55,,3.869,,11.639,68.3,Ba40Pr4Y16Cu60O151,68.3,0.0
3336,Y0.8Pr0.2Ba2Cu3O7.6,,3.87,,11.637,66.5,Ba10PrY4Cu15O38,66.5,0.0
3337,Y0.8Pr0.2Ba2Cu3O7.65,,3.873,,11.629,66.5,Ba40Pr4Y16(Cu20O51)3,66.5,0.0
3338,Y0.8Pr0.2Ba2Cu3O7.67,,3.868,,11.631,67.5,Ba200Pr20Y80Cu300O767,67.5,0.0
3339,Y0.8Pr0.2Ba2Cu3O7.79,,3.868,,11.629,65.4,Ba200Pr20Y80Cu300O779,65.4,0.0
3340,Y0.8Pr0.2Ba2Cu3O8.04,,3.873,,11.627,64.4,Ba50Pr5Y20(Cu25O67)3,64.4,0.0
3341,Y0.8Pr0.2Ba2Cu3O8.06,,3.875,,11.623,65.8,Ba100Pr10Y40Cu150O403,65.8,0.0
3342,Y0.9Ca0.1Ba2Cu3O6.5,,3.834,3.878,11.745,79.3,Ba20CaY9(Cu6O13)5,66.9,24.799999999999997
3343,Y0.8Ca0.2Ba2Cu3O6.5,,,,,84.8,Ba20Ca2Y8(Cu6O13)5,73.35,22.9
3344,Y0.9Ca0.1Ba2Cu3O6.03,,3.857,,11.835,19.8,Ba200Ca10Y90(Cu100O201)3,19.8,0.0
3345,Y0.8Ca0.2Ba2Cu3O6.03,,3.854,,11.83,43.5,Ba200Ca20Y80(Cu100O201)3,43.5,0.0
3346,Hg0.65V0.35Sr2Ca0.55Nd0.45Cu2O6.8,,,,,67.0,Sr40Ca11Nd9V7Cu40Hg13O136,67.0,0.0
3347,Tl1Ba2Ca2Cu3O9,,3.853,,15.913,110.0,Ba2Ca2Tl(CuO3)3,114.6,15.0
3348,Tl0.8Bi0.2Ba2Ca2Cu3O9,,3.846,,15.816,116.0,Ba10Ca10Tl4Cu15BiO45,116.0,0.0
3349,Sr2Cu1O3.1,,3.764,,12.548,70.0,Sr20Cu10O31,70.0,0.0
3350,Y1Ba2Cu3O8,,3.826,3.887,11.682,93.0,Ba2YCu3O8,86.5,13.0
3351,Sr2Cu1O3.1,,3.764,,12.548,70.0,Sr20Cu10O31,70.0,0.0
3352,Tm1.83Ca0.17Cu1O4,,,,,30.0,Ca17Tm183(CuO4)100,30.0,0.0
3353,Ba0.9K0.1Pb1O3,,4.26,,4.293,30.0,KBa9(PbO3)10,30.0,0.0
3354,La1.85Sr0.15Cu1O4,,,,,36.5,Sr3La37(CuO4)20,36.01482142857143,22.299999999999997
3355,La1.85Sr0.15Cu0.98Li0.02O4,,,,,36.5,Sr15Li2La185(Cu49O200)2,36.5,0.0
3356,La1.85Sr0.15Cu0.97Li0.03O4,,,,,33.5,Sr15Li3La185Cu97O400,33.5,0.0
3357,La1.85Sr0.15Cu0.95Li0.05O4,,,,,27.2,Sr3LiLa37Cu19O80,27.2,0.0
3358,Nd2Cu1O4,,,,,27.0,Nd2CuO4,29.5,5.0
3359,Nd2Cu1F0.22O3.78,,,,,24.5,Nd100Cu50O189F11,24.5,0.0
3360,Nd2Cu1F0.24O3.76,,,,,27.0,Nd50Cu25(O47F3)2,27.0,0.0
3361,Nd2Cu1F0.3O3.7,,,,,27.0,Nd20Cu10O37F3,26.928571428571427,18.5
3362,Pb0.6Cu0.4Sr1La1Cu1O5.05,,3.774,,8.691,37.6,Sr20La20Cu28Pb12O101,37.6,0.0
3363,Pb0.6Cu0.4Sr1La1Cu1O5.06,,3.776,,8.687,37.8,Sr50La50Cu70Pb30O253,37.8,0.0
3364,Pb0.6Cu0.4Sr1La1Cu1O5.09,,3.776,,8.688,36.7,Sr100La100Cu140Pb60O509,36.7,0.0
3365,Pb0.6Cu0.4Sr1La1Cu1O5.12,,3.777,,8.665,35.9,Sr25La25Cu35Pb15O128,35.9,0.0
3366,Pb0.6Cu0.4Sr1La1Cu1O5.15,,3.784,,8.668,32.0,Sr20La20Cu28Pb12O103,32.0,0.0
3367,Pb0.6Cu0.4Sr1La1Cu1O5.19,,3.788,,8.662,25.1,Sr100La100Cu140(Pb20O173)3,25.1,0.0
3368,Pb0.6Cu0.4Sr1La1Cu1O5.21,,3.795,,8.637,25.1,Sr100La100Cu140Pb60O521,25.1,0.0
3369,Pb0.6Cu0.4Sr1.1La0.9Cu1O5.07,,,,,33.9,Sr110La90Cu140(Pb20O169)3,33.9,0.0
3370,Pb0.6Cu0.4Sr1.1La0.9Cu1O5.12,,,,,31.0,Sr55La45Cu70(Pb15O128)2,31.0,0.0
3371,Pb0.6Cu0.4Sr1.1La0.9Cu1O5.18,,,,,28.0,Sr55La45Cu70Pb30O259,28.0,0.0
3372,Pb0.6Cu0.4Sr1.1La0.9Cu1O5.19,,,,,25.0,Sr110La90Cu140(Pb20O173)3,25.0,0.0
3373,Pb0.6Cu0.4Sr0.8La1.2Cu1O5.06,,,,,28.7,Sr40La60Cu70Pb30O253,28.7,0.0
3374,Pb0.6Cu0.4Sr0.8La1.2Cu1O5.11,,,,,34.8,Sr80La120Cu140Pb60O511,34.8,0.0
3375,Pb0.6Cu0.4Sr0.8La1.2Cu1O5.29,,,,,25.2,Sr80La120Cu140Pb60O529,25.2,0.0
3376,Pb0.6Cu0.4Sr0.8La1.2Cu1O5.28,,,,,28.1,Sr20La30Cu35(Pb5O44)3,28.1,0.0
3377,Pb0.6Cu0.4Sr0.9La1.1Cu1O5.06,,,,,37.6,Sr45La55Cu70Pb30O253,37.6,0.0
3378,Pb0.6Cu0.4Sr0.9La1.1Cu1O5.18,,,,,31.6,Sr45La55Cu70Pb30O259,31.6,0.0
3379,Pb0.6Cu0.4Sr0.9La1.1Cu1O5.24,,,,,27.8,Sr45La55Cu70(Pb15O131)2,27.8,0.0
3380,Pb0.5Cu0.5Sr1La1Cu1O5.03,,3.778,,8.676,36.7,Sr100La100Cu150Pb50O503,36.7,0.0
3381,Pb0.5Cu0.5Sr1La1Cu1O5.05,,3.772,,8.688,36.7,Sr20La20Cu30Pb10O101,36.7,0.0
3382,Pb0.5Cu0.5Sr1La1Cu1O5.1,,3.778,,8.666,31.9,Sr10La10Cu15Pb5O51,31.9,0.0
3383,Pb0.5Cu0.5Sr1La1Cu1O5.15,,3.789,,8.649,28.0,Sr20La20Cu30Pb10O103,28.0,0.0
3384,Pb0.5Cu0.5Sr1La1Cu1O5.19,,3.791,,8.627,24.1,Sr100La100Cu150Pb50O519,24.1,0.0
3385,Pb0.5Cu0.5Sr0.8La1.2Cu1O5.01,,3.772,,8.684,38.7,Sr80La120Cu150Pb50O501,38.7,0.0
3386,Pb0.5Cu0.5Sr0.8La1.2Cu1O5.1,,3.783,,8.673,34.9,Sr8La12Cu15Pb5O51,34.9,0.0
3387,Pb0.5Cu0.5Sr0.8La1.2Cu1O5.16,,3.791,,8.651,28.0,Sr40La60Cu75Pb25O258,28.0,0.0
3388,Pb0.5Cu0.5Sr0.8La1.2Cu1O5.25,,3.799,,8.632,25.2,Sr16La24Cu30(Pb2O21)5,25.2,0.0
3389,Pb0.5Cu0.5Sr0.9La1.1Cu1O5.02,,3.771,,8.688,38.5,Sr45La55Cu75Pb25O251,38.5,0.0
3390,Pb0.5Cu0.5Sr0.9La1.1Cu1O5.08,,3.78,,8.679,37.7,Sr45La55Cu75Pb25O254,37.7,0.0
3391,Pb0.5Cu0.5Sr0.9La1.1Cu1O5.16,,3.79,,8.652,28.1,Sr45La55Cu75Pb25O258,28.1,0.0
3392,Pb0.5Cu0.5Sr0.9La1.1Cu1O5.22,,3.79,,8.609,24.9,Sr45La55Cu75Pb25O261,24.9,0.0
3393,Ba1.6Sr0.4Yb1Cu3O6.96,,3.789,3.867,11.59,82.0,Ba40Sr10Yb25(Cu25O58)3,82.0,0.0
3394,Ba1.6Sr0.4Yb1Cu3O6.8,,3.795,3.872,11.6,81.0,Ba8Sr2Yb5Cu15O34,81.0,0.0
3395,Ba1.6Sr0.4Yb1Cu3O6.75,,3.803,3.864,11.63,60.0,Ba32Sr8Yb20(Cu4O9)15,60.0,0.0
3396,Ba1.6Sr0.4Yb1Cu3O6.64,,3.806,3.858,11.64,47.0,Ba40Sr10Yb25Cu75O166,47.0,0.0
3397,Ba1.6Sr0.4Yb1Cu3O6.53,,3.817,3.851,11.67,34.0,Ba160Sr40Yb100Cu300O653,34.0,0.0
3398,Ba1.6Sr0.4Yb1Cu3O6.48,,3.833,,11.68,10.0,Ba40Sr10Yb25(Cu25O54)3,10.0,0.0
3399,Ba1.6Sr0.4Yb0.95Ca0.05Cu3O6.8,,3.792,3.862,11.61,80.0,Ba32Sr8CaYb19(Cu15O34)4,80.0,0.0
3400,Ba1.6Sr0.4Yb0.95Ca0.05Cu3O6.76,,3.8,3.864,11.62,80.0,Ba160Sr40Ca5Yb95(Cu75O169)4,80.0,0.0
3401,Ba1.6Sr0.4Yb0.95Ca0.05Cu3O6.58,,3.813,3.863,11.66,55.0,Ba160Sr40Ca5Yb95(Cu150O329)2,55.0,0.0
3402,Ba1.6Sr0.4Yb0.95Ca0.05Cu3O6.56,,3.835,,11.69,30.0,Ba160Sr40Ca5Yb95(Cu75O164)4,30.0,0.0
3403,Ba1.6Sr0.4Yb0.85Ca0.15Cu3O6.83,,3.795,3.857,11.61,76.0,Ba160Sr40Ca15Yb85Cu300O683,76.0,0.0
3404,Ba1.6Sr0.4Yb0.85Ca0.15Cu3O6.6,,3.816,3.862,11.67,61.0,Ba32Sr8Ca3Yb17(Cu5O11)12,61.0,0.0
3405,Ba1.6Sr0.4Yb0.85Ca0.15Cu3O6.36,,3.833,,11.7,19.0,Ba160Sr40Ca15Yb85(Cu25O53)12,19.0,0.0
3406,Ba1.6Sr0.4Yb0.75Ca0.25Cu3O6.68,,3.801,3.857,11.6,74.0,Ba160Sr40Ca25Yb75(Cu75O167)4,74.0,0.0
3407,Ba1.6Sr0.4Yb0.75Ca0.25Cu3O6.51,,,,,66.0,Ba160Sr40Ca25Yb75(Cu100O217)3,66.0,0.0
3408,Ba1.6Sr0.4Yb0.75Ca0.25Cu3O6.3,,3.835,,11.71,34.0,Ba32Sr8Ca5Yb15(Cu10O21)6,34.0,0.0
3409,Ba1.6Sr0.4Yb0.75Ca0.25Cu3O6.19,,3.82,,11.72,25.0,Ba160Sr40Ca25Yb75Cu300O619,24.0,2.0
3410,Ba1.6Sr0.4Yb0.75Ca0.25Cu3O6.19,,3.831,,11.73,23.0,Ba160Sr40Ca25Yb75Cu300O619,24.0,2.0
3411,Ba1.6Sr0.4Yb0.75Ca0.25Cu3O6,,3.833,,11.72,22.0,Ba32Sr8Ca5Yb15(CuO2)60,22.0,0.0
3412,Ba1.6Sr0.4Yb0.65Ca0.35Cu3O6.63,,3.806,3.855,11.62,77.0,Ba160Sr40Ca35Yb65(Cu100O221)3,77.0,0.0
3413,Ba1.6Sr0.4Yb0.65Ca0.35Cu3O6.53,,3.816,3.857,11.65,78.0,Ba160Sr40Ca35Yb65Cu300O653,78.0,0.0
3414,Ba1.6Sr0.4Yb0.65Ca0.35Cu3O6.52,,3.827,3.848,11.66,79.0,Ba160Sr40Ca35Yb65(Cu75O163)4,79.0,0.0
3415,Ba1.6Sr0.4Yb0.65Ca0.35Cu3O6.45,,3.835,,11.68,73.0,Ba32Sr8Ca7Yb13(Cu20O43)3,73.0,0.0
3416,Ba1.6Sr0.4Yb0.65Ca0.35Cu2O6.4,,3.838,,11.69,61.0,Ba32Sr8Ca7Yb13(Cu5O16)8,61.0,0.0
3417,Ba1.6Sr0.4Yb0.65Ca0.35Cu3O6.28,,3.837,,11.72,51.0,Ba160Sr40Ca35Yb65(Cu75O157)4,51.0,0.0
3418,Ba1.6Sr0.4Yb0.8Ca0.2Cu3O6.04,,3.83,,11.72,13.0,Ba40Sr10Ca5Yb20Cu75O151,13.0,0.0
3419,Ba1.6Sr0.4Yb0.7Ca0.3Cu3O6,,3.83,,11.74,41.0,Ba16Sr4Ca3Yb7(CuO2)30,41.0,0.0
3420,Cu1Ba1.6Sr0.4Yb0.65Ca0.35Cu2O6.15,,3.834,,11.73,48.0,Ba32Sr8Ca7Yb13(Cu20O41)3,48.5,1.0
3421,Ba1.6Sr0.4Yb0.65Ca0.35Cu3O6.15,,3.835,,11.73,49.0,Ba32Sr8Ca7Yb13(Cu20O41)3,48.5,1.0
3422,Ba1.6Sr0.4Yb0.65Ca0.35Cu3O6.04,,3.832,,11.73,50.0,Ba160Sr40Ca35Yb65(Cu75O151)4,50.0,0.0
3423,Ba1.6Sr0.4Yb0.6Ca0.4Cu3O6.61,,3.807,3.856,11.61,76.0,Ba160Sr40Ca40Yb60Cu300O661,76.0,0.0
3424,Ba1.6Sr0.4Yb0.6Ca0.4Cu3O6.36,,3.839,,11.67,75.0,Ba40Sr10Ca10Yb15(Cu25O53)3,75.0,0.0
3425,Ba1.6Sr0.4Yb0.6Ca0.4Cu3O6.25,,3.838,,11.71,53.0,Ba32Sr8Ca8Yb12(Cu12O25)5,53.0,0.0
3426,Ba1.6Sr0.4Yb0.6Ca0.4Cu3O6.14,,3.835,,11.72,47.0,Ba80Sr20Ca20Yb30Cu150O307,46.5,1.0
3427,Ba1.6Sr0.4Yb0.6Ca0.4Cu3O6.14,,3.834,,11.73,46.0,Ba80Sr20Ca20Yb30Cu150O307,46.5,1.0
3428,Ba1.6Sr0.4Yb0.6Ca0.4Cu3O6.04,,3.835,,11.72,47.0,Ba40Sr10Ca10Yb15Cu75O151,47.0,0.0
3429,Hg0.75Ba2.07Ca2.07Cu3.11O8.136,,,,,132.9,Ba1035Ca1035Cu1555(Hg125O1356)3,132.9,0.0
3430,Hg0.92Ba2.05Cu1.03O4.044,,,,,90.7,Ba1025Cu515(Hg230O1011)2,90.7,0.0
3431,Y0.74Ca0.16Sr2.1Cu2.78S0.22O7,,3.825,3.843,11.26,25.0,Sr105Ca8Y37Cu139S11O350,29.95,9.899999999999999
3432,Y1Ca1Ba4Cu5N0.3C0.7O14,,3.879,3.885,11.536,82.0,Ba40Ca10Y10Cu50C7N3O140,82.0,0.0
3433,Tl0.5Bi0.5Sr4Cu2C1O10,,3.831,,16.518,55.0,Sr8TlCu4Bi(CO10)2,53.5,3.0
3434,Tl0.5Bi0.5Sr4Cu2C1O10,,,,,52.0,Sr8TlCu4Bi(CO10)2,53.5,3.0
3435,Tl0.7Bi0.3Sr4Cu2C1O10,,,,,50.0,Sr40Tl7Cu20Bi3(CO10)10,49.0,2.0
3436,Tl0.7Bi0.3Sr4Cu2C1O10,,,,,48.0,Sr40Tl7Cu20Bi3(CO10)10,49.0,2.0
3437,Bi2Sr4Cu2C1O11,,5.466,5.46,39.5,30.0,Sr4Cu2Bi2CO11,30.0,0.0
3438,Tl0.5Pb0.5Sr4Cu2C7.75O23.25,,3.824,,16.516,23.0,Sr16Tl2Cu8Pb2(CO3)31,43.0,40.0
3439,Tl0.5Pb0.5Sr4Cu2C7.75O23.25,,,,,63.0,Sr16Tl2Cu8Pb2(CO3)31,43.0,40.0
3440,Tl0.5Pb0.5Sr4Cu2C7O21,,,,,60.0,Sr8TlCu4Pb(CO3)14,65.0,10.0
3441,Tl0.5Pb0.5Sr4Cu2C7O21,,,,,70.0,Sr8TlCu4Pb(CO3)14,65.0,10.0
3442,Y0.74Ca0.16Sr2.1Cu2.78S0.22O7,,3.825,3.844,11.244,34.9,Sr105Ca8Y37Cu139S11O350,29.95,9.899999999999999
3443,Y0.74Ca0.16Sr1.6Ba0.5Cu2.78S0.22O7,,3.827,,11.439,54.9,Ba25Sr80Ca8Y37Cu139S11O350,54.9,0.0
3444,Y0.74Ca0.16Sr1.1Ba1Cu2.78S0.22O7,,3.833,,11.534,75.1,Ba50Sr55Ca8Y37Cu139S11O350,75.1,0.0
3445,Y0.74Ca0.16Sr0.6Ba1.5Cu2.78S0.22O7,,3.85,,11.622,77.9,Ba75Sr30Ca8Y37Cu139S11O350,77.9,0.0
3446,Y0.84Sr2.16Cu2.78S0.22O7,,,,,45.0,Sr108Y42Cu139S11O350,45.0,0.0
3447,Y0.84Sr1.16Ba1Cu2.78S0.22O7,,,,,78.1,Ba50Sr58Y42Cu139S11O350,78.1,0.0
3448,Hg0.75Ba2.07Ca2.07Cu3.11O8.15,,,,,134.7,Ba207Ca207Cu311(Hg15O163)5,134.7,0.0
3449,Hg0.75Ba2.07Ca2.07Cu3.11O8.16,,,,,134.2,Ba207Ca207Cu311(Hg25O272)3,134.2,0.0
3450,Hg0.75Ba2.07Ca2.07Cu3.11O8.187,,,,,135.4,Ba2070Ca2070Cu3110(Hg250O2729)3,135.4,0.0
3451,Hg0.75Ba2.07Ca2.07Cu3.11O8.208,,,,,135.8,Ba1035Ca1035Cu1555(Hg125O1368)3,135.8,0.0
3452,Hg0.75Ba2.07Ca2.07Cu3.11O8.223,,,,,133.4,Ba2070Ca2070Cu3110(Hg250O2741)3,133.4,0.0
3453,Hg0.92Ba2.05Cu1.03O4.05,,,,,93.8,Ba205Cu103Hg92O405,93.8,0.0
3454,Hg0.92Ba2.05Cu1.03O4.058,,,,,92.1,Ba1025Cu515Hg460O2029,92.1,0.0
3455,Hg0.92Ba2.05Cu1.03O4.062,,,,,96.5,Ba1025Cu515Hg460O2031,96.5,0.0
3456,Hg0.92Ba2.05Cu1.03O4.063,,,,,93.4,Ba2050Cu1030Hg920O4063,93.4,0.0
3457,Hg0.92Ba2.05Cu1.03O4.065,,,,,91.6,Ba410Cu206Hg184O813,91.6,0.0
3458,Hg0.92Ba2.05Cu1.03O4.079,,,,,79.2,Ba2050Cu1030Hg920O4079,79.2,0.0
3459,Hg0.92Ba2.05Cu1.03O4.087,,,,,70.3,Ba2050Cu1030Hg920O4087,70.3,0.0
3460,Hg0.92Ba2.05Cu1.03O4.103,,,,,63.6,Ba2050Cu1030Hg920O4103,63.6,0.0
3461,Y2Ba4Cu7O15,,3.8364,3.8791,50.386,80.0,Ba4Y2Cu7O15,84.3,20.799999999999997
3462,Y2Ba4Cu7O14,,3.849,3.8693,50.794,30.0,Ba4Y2(CuO2)7,62.25,64.8
3463,La1Ba1Ca1Cu3O7,,3.869,,11.645,69.0,BaCaLaCu3O7,66.71428571428571,33.0
3464,La0.75Nd0.25Ba1Ca1Cu3O7,,3.866,,11.642,55.0,Ba4Ca4La3Nd(Cu3O7)4,55.0,0.0
3465,Nd1Ba1Ca1Cu3O7,,3.862,,11.623,33.0,BaCaNdCu3O7,35.0,4.0
3466,La0.75Sm0.25Ba1Ca1Cu3O7,,3.865,,11.632,71.0,Ba4Ca4La3Sm(Cu3O7)4,71.0,0.0
3467,La0.5Sm0.5Ba1Ca1Cu3O7,,3.866,,11.621,66.0,Ba2Ca2LaSm(Cu3O7)2,66.0,0.0
3468,La0.25Sm0.75Ba1Ca1Cu3O7,,3.862,,11.601,65.0,Ba4Ca4LaSm3(Cu3O7)4,65.0,0.0
3469,La0.8Pr0.2Ba1Ca1Cu3O7,,3.867,,11.639,52.0,Ba5Ca5La4Pr(Cu3O7)5,52.0,0.0
3470,La0.6Pr0.6Ba1Ca1Cu3O7,,3.866,,11.63,28.0,Ba5Ca5La3Pr3(Cu3O7)5,28.0,0.0
3471,La0.4Pr0.4Ba1Ca1Cu3O7,,3.87,,11.624,14.0,Ba5Ca5La2Pr2(Cu3O7)5,14.0,0.0
3472,La1.82Ca1.18Cu2O6,,,,,55.0,Ca59La91(CuO3)100,55.0,0.0
3473,La0.75Dy0.25Ba1Ca1Cu3O7,,3.862,,11.623,56.0,Ba4Ca4La3Dy(Cu3O7)4,56.0,0.0
3474,La0.5Dy0.5Ba1Ca1Cu3O7,,3.86,,11.606,55.0,Ba2Ca2LaDy(Cu3O7)2,55.0,0.0
3475,La0.25Dy0.75Ba1Ca1Cu3O7,,,,,59.0,Ba4Ca4LaDy3(Cu3O7)4,59.0,0.0
3476,Y1Ba2Cu4O8,,3.8441,3.8727,27.2381,75.0,Ba2Y(CuO2)4,78.72848101265825,21.0
3477,Y0.9Pr0.1Ba2Cu4O8,,3.841,3.8727,,66.0,Ba20PrY9(CuO2)40,72.62,9.0
3478,Y0.8Pr0.2Ba2Cu4O8,,3.8449,3.8766,27.2112,60.0,Ba10PrY4(CuO2)20,66.78571428571429,10.799999999999997
3479,Y0.7Pr0.3Ba2Cu4O8,,3.8495,3.8774,27.205,61.0,Ba20Pr3Y7(CuO2)40,63.0,5.5
3480,Y0.6Pr0.4Ba2Cu4O8,,3.8557,3.8821,27.2181,54.0,Ba10Pr2Y3(CuO2)20,55.25,11.0
3481,Y0.5Pr0.5Ba2Cu4O8,,3.8588,3.8883,27.2404,50.0,Ba4PrY(CuO2)8,50.5,3.5
3482,Y0.4Pr0.6Ba2Cu4O8,,3.8635,3.889,27.2412,40.0,Ba10Pr3Y2(CuO2)20,37.875,8.5
3483,Y0.3Pr0.7Ba2Cu4O8,,3.8673,3.8921,27.265,20.0,Ba20Pr7Y3(CuO2)40,23.0,9.0
3484,Y1Ba2Cu3O6.765,,,,,75.8,Ba400Y200(Cu200O451)3,75.8,0.0
3485,Y1Ba2Cu3H0.1O6.765,,,,,73.0,Ba400Y200Cu600H20O1353,73.0,0.0
3486,Y1Ba2Cu3H0.24O6.765,,,,,68.0,Ba400Y200Cu600(H16O451)3,68.0,0.0
3487,Y1Ba2Cu3O6.795,,,,,82.5,Ba400Y200(Cu200O453)3,82.5,0.0
3488,Y1Ba2Cu3H0.1O6.795,,,,,75.0,Ba400Y200Cu600H20O1359,75.0,0.0
3489,Y1Ba2Cu3H0.2O6.795,,,,,72.5,Ba400Y200Cu600H40O1359,72.5,0.0
3490,Cu0.75Ti0.25Sr2Y1.3Ce0.7Cu2O8.71,,3.8163,,28.595,21.0,Sr200Ce70Y130Ti25Cu275O871,21.0,0.0
3491,Cu0.75V0.25Sr2Y1.3Ce0.7Cu2O8.77,,3.826,,28.2914,24.5,Sr200Ce70Y130V25Cu275O877,24.5,0.0
3492,Cu0.75Cr0.25Sr2Y1.3Ce0.7Cu2O8.87,,3.8366,,28.154,8.0,Sr200Ce70Y130Cr25Cu275O887,8.0,0.0
3493,Cu0.75Co0.25Sr2Y1.3Ce0.7Cu2O8.43,,3.8077,,28.468,24.0,Sr200Ce70Y130Co25Cu275O843,24.0,0.0
3494,Cu0.75Ga0.25Sr2Y1.3Ce0.7Cu2O8.6,,3.8179,,28.649,12.0,Sr40Ce14Y26Ga5Cu55O172,12.0,0.0
3495,Cu0.75Ge0.25Sr2Y1.3Ce0.7Cu2O8.59,,3.8131,,28.458,17.5,Sr200Ce70Y130Cu275Ge25O859,17.5,0.0
3496,Cu0.75Ce0.25Sr2Y1.3Ce0.7Cu2O8.91,,3.8198,,29.107,10.0,Sr200Ce95Y130(Cu25O81)11,10.0,0.0
3497,Cu0.75W0.25Sr2Y1.3Ce0.7Cu2O8.81,,3.8102,,28.395,31.5,Sr200Ce70Y130Cu275W25O881,31.5,0.0
3498,Cu0.75Re0.25Sr2Y1.3Ce0.7Cu2O9.06,,3.8159,,28.371,33.5,Sr200Ce70Y130Cu275Re25O906,33.5,0.0
3499,Cu6.5Sr2Ca5Cr0.5O15.17,,3.8651,,24.192,32.0,Sr200Ca500Cr50Cu650O1517,32.0,0.0
3500,Cu7.5Sr2Ca6Cr0.5O17.1,,3.8667,,27.602,10.0,Sr20Ca60Cr5(Cu25O57)3,10.0,0.0
3501,Cu2.5Sr2Ca1Cr0.5O7.5,,3.8669,,11.396,81.0,Sr4Ca2Cr(CuO3)5,81.0,0.0
3502,Cu3.5Sr2Ca2Cr0.5O9.55,,3.8577,,14.575,103.0,Sr40Ca40Cr10Cu70O191,103.0,0.0
3503,Cu4.5Sr2Ca3Cr0.5O11.45,,3.8593,,17.776,71.0,Sr40Ca60Cr10Cu90O229,71.0,0.0
3504,Cu5.5Sr2Ca4Cr0.5O13.35,,3.8614,,20.975,65.0,Sr40Ca80Cr10Cu110O267,65.0,0.0
3505,Tl1Sr2Ba2Cu2C2.7N0.3O7,,3.921,30.397,16.725,49.0,Ba20Sr20Tl10Cu20C27N3O70,49.0,0.0
3506,Tl1Sr2Ba2Cu2C2.4N0.6O7,,3.921,30.937,16.725,49.0,Ba10Sr10Tl5Cu10C12N3O35,49.0,0.0
3507,Tl0.5Pb0.5Sr4Cu2C0.9N0.1O7,,3.821,,16.503,76.0,Sr40Tl5Cu20Pb5C9NO70,76.0,0.0
3508,Tl0.5Pb0.5Sr4Cu2C0.7N0.3O7,,3.821,,16.503,70.0,Sr40Tl5Cu20Pb5C7N3O70,70.0,0.0
3509,Tl0.5Pb0.5Sr4Cu2C0.5N0.5O7,,3.821,,16.503,70.0,Sr8TlCu4PbCNO14,70.0,0.0
3510,Y1Ba2Cu3Li0.02O7,,,,,91.18,Ba100LiY50(Cu3O7)50,91.18,0.0
3511,Y1Ba2Cu3Li0.08O7,,,,,89.2,Ba50Li2Y25(Cu3O7)25,89.2,0.0
3512,Y1Ba2Cu3Li0.1O7,,,,,88.91,Ba20LiY10(Cu3O7)10,88.91,0.0
3513,Y1Ba2Cu3Li0.3O7,,,,,86.0,Ba20Li3Y10(Cu3O7)10,86.0,0.0
3514,Y1Ba2Cu3Li0.5O7,,,,,83.79,Ba4LiY2(Cu3O7)2,83.79,0.0
3515,Hg1Ba2Cu1O4.08,,3.8928,,9.5528,96.0,Ba50Cu25Hg25O102,84.8,43.0
3516,Bi2Sr2Ca1Cu2O8.218,,,,,70.0,Sr1000Ca500Cu1000Bi1000O4109,70.0,0.0
3517,Hg1Ba2Cu1O4.049,,,,,70.0,Ba2000Cu1000Hg1000O4049,70.0,0.0
3518,Hg1Ba2Cu1O4.055,,,,,78.2,Ba400Cu200Hg200O811,79.1,1.7999999999999972
3519,Hg1Ba2Cu1O4.066,,,,,88.5,Ba1000Cu500Hg500O2033,88.5,0.0
3520,Hg1Ba2Cu1O4.096,,,,,95.6,Ba250Cu125Hg125O512,95.6,0.0
3521,Hg1Ba2Cu1O4.097,,,,,95.3,Ba2000Cu1000Hg1000O4097,95.3,0.0
3522,Hg1Ba2Cu1O4.1,,,,,94.1,Ba20Cu10Hg10O41,68.22,59.099999999999994
3523,Hg1Ba2Cu1O4.101,,,,,93.4,Ba2000Cu1000Hg1000O4101,93.4,0.0
3524,Hg1Ba2Cu1O4.103,,,,,92.5,Ba2000Cu1000Hg1000O4103,92.5,0.0
3525,Hg1Ba2Cu1O4.105,,,,,90.9,Ba400Cu200Hg200O821,90.9,0.0
3526,Hg1Ba2Cu1O4.108,,,,,89.1,Ba500Cu250Hg250O1027,89.1,0.0
3527,Bi1.6Pb0.4Sr2Cu3Ca2O10.13,,5.411,,37.03,102.0,Sr200Ca200Cu300Bi160Pb40O1013,102.0,0.0
3528,Bi1.6Pb0.4Sr2Cu3Ca2O10.11,,5.411,,37.03,84.0,Sr200Ca200Cu300Bi160Pb40O1011,94.65,21.299999999999997
3529,Bi1.6Pb0.4Sr2Cu3Ca2O10.08,,5.411,,37.03,60.0,Sr50Ca50Cu75Bi40(Pb5O126)2,60.0,0.0
3530,Bi1.6Pb0.4Sr2Cu3Ca2O10.04,,5.411,,37.03,45.0,Sr50Ca50Cu75Bi40Pb10O251,45.0,0.0
3531,Bi1.6Pb0.4Sr2Ca2Cu3O10.34,,,,,67.1,Sr100Ca100Cu150Bi80Pb20O517,67.1,0.0
3532,Bi1.6Pb0.4Sr2Ca2Cu3O10.24,,,,,73.3,Sr50Ca50Cu75Bi40(Pb5O128)2,73.3,0.0
3533,Bi1.6Pb0.4Sr2Ca2Cu3O10.15,,,,,97.0,Sr40Ca40Cu60Bi32Pb8O203,97.0,0.0
3534,Bi1.6Pb0.4Sr2Ca2Cu3O10.07,,,,,102.3,Sr200Ca200Cu300Bi160Pb40O1007,102.3,0.0
3535,Bi1.6Pb0.4Sr2Ca2Cu3O9.91,,,,,104.4,Sr200Ca200Cu300Bi160Pb40O991,104.4,0.0
3536,Y1Ba2Cu3O6.96,,3.822,3.879,11.694,92.3,Ba50Y25(Cu25O58)3,90.25588235294117,7.299999999999997
3537,Y0.975Ca0.025Ba2Cu3O6.95,,3.822,3.882,11.691,91.5,Ba80CaY39(Cu60O139)2,91.5,0.0
3538,Y0.95Ca0.05Ba2Cu3O6.94,,3.822,3.879,11.689,88.2,Ba200Ca5Y95(Cu150O347)2,88.2,0.0
3539,Y0.925Ca0.075Ba2Cu3O6.93,,3.824,3.878,11.69,86.3,Ba400Ca15Y185(Cu100O231)6,86.3,0.0
3540,Y0.9Ca0.1Ba2Cu3O6.93,,3.825,3.879,11.69,83.3,Ba200Ca10Y90(Cu100O231)3,83.3,0.0
3541,Y0.85Ca0.15Ba2Cu3O6.9,,3.828,3.871,11.693,79.0,Ba40Ca3Y17(Cu10O23)6,79.0,0.0
3542,Y0.8Ca0.2Ba2Cu3O6.89,,3.832,3.875,11.697,78.2,Ba200Ca20Y80Cu300O689,78.2,0.0
3543,Y1Ba2Cu3O6.73,,3.822,3.879,11.694,63.7,Ba200Y100Cu300O673,71.7642857142857,18.0
3544,Y0.975Ca0.025Ba2Cu3O6.72,,3.822,3.882,11.691,70.8,Ba400Ca5Y195(Cu25O56)24,70.8,0.0
3545,Y0.95Ca0.05Ba2Cu3O6.7,,3.822,3.879,11.689,72.0,Ba40CaY19(Cu30O67)2,71.0,2.0
3546,Y0.925Ca0.075Ba2Cu3O6.68,,3.824,3.878,11.69,75.1,Ba400Ca15Y185(Cu75O167)8,75.1,0.0
3547,Y0.9Ca0.1Ba2Cu3O6.66,,3.825,3.879,11.69,80.0,Ba100Ca5Y45(Cu50O111)3,80.0,0.0
3548,Y0.85Ca0.15Ba2Cu3O6.58,,3.828,3.871,11.693,80.6,Ba200Ca15Y85(Cu150O329)2,80.6,0.0
3549,Y0.8Ca0.2Ba2Cu3O6.53,,3.832,3.875,11.697,80.9,Ba200Ca20Y80Cu300O653,80.9,0.0
3550,Ba0.65K0.35Bi1O3,,,,,30.0,K7Ba13(BiO3)20,28.2,8.8
3551,Ba0.55K0.45Bi1O3,,,,,30.0,K9Ba11(BiO3)20,24.525,10.0
3552,Cu0.5C0.5Sr2Ca1Cu2O7,,3.833,,10.953,90.0,Sr4Ca2Cu5CO14,90.0,0.0
3553,Cu0.5C0.5Sr2Ca1Cu5O10.8,,3.858,,20.521,41.0,Sr20Ca10Cu55C5O108,41.0,0.0
3554,Ba0.66K0.34Bi1O3,,,,,30.0,K17Ba33(BiO3)50,28.1,3.8000000000000007
3555,Ba0.63K0.37Bi1O3,,,,,29.0,K37Ba63(BiO3)100,29.78888888888889,4.300000000000001
3556,Ba0.59K0.41Bi1O3,,,,,31.0,K41Ba59(BiO3)100,31.0,0.0
3557,Ba0.6K0.4Bi1O3,,,,,31.4,K2Ba3(BiO3)5,27.589583333333337,16.0
3558,Ba0.62K0.38Bi1O3.1,,,,,29.5,K19Ba31(Bi10O31)5,29.5,0.0
3559,Ba0.63K0.37Bi1O3,,,,,32.0,K37Ba63(BiO3)100,29.78888888888889,4.300000000000001
3560,Ba0.5K0.5Bi1O3,,,,,15.5,KBa(BiO3)2,19.664285714285715,8.5
3561,Ba0.54K0.46Bi1O3,,,,,18.0,K23Ba27(BiO3)50,20.0,5.0
3562,Ba0.63K0.37Bi1O3,,,,,30.0,K37Ba63(BiO3)100,29.78888888888889,4.300000000000001
3563,Ba0.6K0.4Bi1O3,,,,,30.8,K2Ba3(BiO3)5,27.589583333333337,16.0
3564,Ba0.51K0.49Bi1O3,,,,,17.2,K49Ba51(BiO3)100,17.2,0.0
3565,Ba0.65K0.35Bi1O3,,,,,31.8,K7Ba13(BiO3)20,28.2,8.8
3566,Eu1Ba1Sr1Cu3O6.95,,3.803,3.845,11.582,84.0,Ba20Sr20Eu20Cu60O139,84.0,0.0
3567,Eu1Ba1Sr0.9Ca0.1Cu3O6.95,,3.82,3.85,11.57,81.0,Ba20Sr18Ca2Eu20Cu60O139,81.0,0.0
3568,Eu1Ba1Sr0.8Ca0.2Cu3O6.95,,3.84,,11.575,75.0,Ba20Sr16Ca4Eu20Cu60O139,75.0,0.0
3569,Eu1Ba1Sr0.7Ca0.3Cu3O6.95,,3.842,,11.582,75.0,Ba20Sr14Ca6Eu20Cu60O139,75.0,0.0
3570,Tl1Sr2Ba2Cu2C0.9N0.1O10,,3.921,30.397,16.725,61.0,Ba20Sr20Tl10Cu20C9NO100,52.0,18.0
3571,Tl1Sr2Ba2Cu2C0.9N0.1O10,,,,,43.0,Ba20Sr20Tl10Cu20C9NO100,52.0,18.0
3572,Tl1Sr2Ba2Cu2C0.8N0.2O10,,3.881,30.535,16.472,61.0,Ba10Sr10Tl5Cu10C4NO50,55.0,12.0
3573,Tl1Sr2Ba2Cu2C0.8N0.2O10,,,,,49.0,Ba10Sr10Tl5Cu10C4NO50,55.0,12.0
3574,Pb0.5Tl0.5Sr4Cu2C0.9N0.1O10,,3.821,,16.503,40.0,Sr40Tl5Cu20Pb5C9NO100,58.0,36.0
3575,Pb0.5Tl0.5Sr4Cu2C0.9N0.1O10,,,,,76.0,Sr40Tl5Cu20Pb5C9NO100,58.0,36.0
3576,Pb0.5Tl0.5Sr4Cu2C0.7N0.3O10,,,,,28.0,Sr40Tl5Cu20Pb5C7N3O100,49.0,42.0
3577,Pb0.5Tl0.5Sr4Cu2C0.7N0.3O10,,,,,70.0,Sr40Tl5Cu20Pb5C7N3O100,49.0,42.0
3578,Pb0.5Tl0.5Sr4Cu2C0.5N0.5O10,,,,,24.0,Sr8TlCu4PbCNO20,47.0,46.0
3579,Pb0.5Tl0.5Sr4Cu2C0.5N0.5O10,,,,,70.0,Sr8TlCu4PbCNO20,47.0,46.0
3580,La1Ba1Ca1Cu3O7,,3.8689,,11.6459,63.0,BaCaLaCu3O7,66.71428571428571,33.0
3581,Ca0.27Sr0.63Cu1O2,,,,,110.0,Sr63Ca27(CuO2)100,110.0,0.0
3582,Sr0.9Nd0.1Cu1O2,,3.947,,3.39,44.0,Sr9Nd(CuO2)10,44.0,0.0
3583,Sr0.9Gd0.1Cu1O2,,,,,44.0,Sr9Gd(CuO2)10,43.333333333333336,1.0
3584,Sr0.9Sm0.1Cu1O2,,,,,44.0,Sr9Sm(CuO2)10,44.0,0.0
3585,Sr2Ca1Cu2F2O4.6,,3.843,,19.88,99.0,Sr10Ca5Cu10O23F10,99.0,0.0
3586,Sr2Ca2Cu3F3.2O6.2,,3.84,,26.17,111.0,Sr10Ca10Cu15O31F16,111.0,0.0
3587,Sr2Cu1O3.1,,3.788,,12.434,70.0,Sr20Cu10O31,70.0,0.0
3588,Sr2Ca1Cu2O5.5,,3.821,,20.74,77.0,Sr4Ca2Cu4O11,77.0,0.0
3589,Sr2Ca2Cu3O5.5,,3.863,,27.22,109.0,Sr4Ca4Cu6O11,109.0,0.0
3590,Sr2Ca1Cu2.8O7.5,,3.901,,33.82,83.0,Sr20Ca10Cu28O75,83.0,0.0
3591,Sr2Ca1Cu2F2O4.6,,,,,99.0,Sr10Ca5Cu10O23F10,99.0,0.0
3592,Sr2Ca2Cu3F3.2O6.2,,,,,111.0,Sr10Ca10Cu15O31F16,111.0,0.0
3593,Ba0.5K0.5Bi1O3,,4.29,,,23.5,KBa(BiO3)2,19.664285714285715,8.5
3594,Ba0.6K0.4Bi1O3,,,,,28.6,K2Ba3(BiO3)5,27.589583333333337,16.0
3595,La1Ba1Cu2.94Co0.06O7,,3.8676,,11.6433,57.0,Ba50La50Co3(Cu21O50)7,57.0,0.0
3596,La1Ba1Cu2.88Co0.12O7,,3.8671,,11.6426,40.0,Ba25La25Co3Cu72O175,40.0,0.0
3597,La1Ba1Cu2.82Co0.18O7,,3.8665,,11.6403,14.0,Ba50La50Co9Cu141O350,14.0,0.0
3598,Bi2Sr2Ca1Cu2O8.234,,,,,84.0,Sr1000Ca500Cu1000Bi1000O4117,84.0,0.0
3599,Bi2Sr2Ca1Cu2O8.248,,,,,86.0,Sr250Ca125Cu250Bi250O1031,86.0,0.0
3600,Bi2Sr2Ca1Cu2O8.26,,,,,91.0,Sr100Ca50Cu100Bi100O413,85.5,16.0
3601,Bi2Sr2Ca1Cu2O8.272,,,,,92.2,Sr250Ca125Cu250(Bi125O517)2,92.2,0.0
3602,Bi2Sr2Ca1Cu2O8.288,,,,,90.2,Sr250Ca125Cu250(Bi125O518)2,90.2,0.0
3603,Bi2Sr2Ca1Cu2O8.291,,,,,89.1,Sr2000Ca1000Cu2000Bi2000O8291,89.1,0.0
3604,Bi2Sr2Ca1Cu2O8.293,,,,,87.5,Sr2000Ca1000Cu2000Bi2000O8293,87.5,0.0
3605,Y1Ba2Cu3O6.54,,,,,40.0,Ba100Y50(Cu50O109)3,52.06666666666666,18.0
3606,Y1Ba2Cu3O6.6,,,,,42.0,Ba10Y5(Cu5O11)3,64.38611111111112,50.0
3607,Y1Ba2Cu3O6.72,,,,,58.0,Ba50Y25(Cu25O56)3,72.07142857142857,35.400000000000006
3608,Y1Ba2Cu3O6.74,,,,,60.0,Ba100Y50Cu150O337,78.275,31.0
3609,Y1Ba2Cu3O6.8,,,,,77.0,Ba10Y5Cu15O34,82.58636363636364,29.900000000000006
3610,Y1Ba2Cu3O6.85,,,,,77.0,Ba40Y20Cu60O137,87.33636363636364,15.0
3611,Y1Ba2Cu3O6.88,,,,,82.0,Ba50Y25Cu75O172,89.62,10.0
3612,La1.82Ca1.16Y0.02Cu2O6,,,,,40.0,Ca58La91Y(CuO3)100,40.0,0.0
3613,La1.798Nd0.052Ca0.15Cu1O4,,,,,31.6,Ca75La899Nd26(CuO4)500,31.6,0.0
3614,La1.736Nd0.117Ca0.138Ba0.012Cu1O4,,,,,29.4,Ba12Ca138La1736Nd117(CuO4)1000,29.4,0.0
3615,La1.65Nd0.2Ca0.122Ba0.028Cu1O4,,,,,27.1,Ba14Ca61La825Nd100(CuO4)500,27.1,0.0
3616,La1.562Nd0.288Ca0.106Ba0.044Cu1O4,,,,,23.0,Ba22Ca53La781Nd144(CuO4)500,23.0,0.0
3617,La1.85Sr0.15Cu1O4,,,,,32.5,Sr3La37(CuO4)20,36.01482142857143,22.299999999999997
3618,La1.85Sr0.12Ca0.016Ba0.014Cu1O4,,,,,30.0,Ba7Sr60Ca8La925(CuO4)500,30.0,0.0
3619,La1.85Sr0.09Ca0.034Ba0.026Cu1O4,,,,,28.5,Ba13Sr45Ca17La925(CuO4)500,28.5,0.0
3620,La1.85Sr0.06Ca0.05Ba0.04Cu1O4,,,,,27.0,Ba4Sr6Ca5La185(CuO4)100,27.0,0.0
3621,La1.85Sr0.03Ca0.066Ba0.054Cu1O4,,,,,24.0,Ba27Sr15Ca33La925(CuO4)500,24.0,0.0
3622,La1.85Sr0.016Ca0.074Ba0.06Cu1O4,,,,,23.5,Ba30Sr8Ca37La925(CuO4)500,23.5,0.0
3623,La1.85Ca0.082Ba0.068Cu1O4,,,,,20.0,Ba34Ca41La925(CuO4)500,20.0,0.0
3624,La1.8Nd0.05Ca0.074Ba0.076Cu1O4,,,,,2.05,Ba38Ca37La900Nd25(CuO4)500,2.05,0.0
3625,La1.75Nd0.1Ca0.064Ba0.086Cu1O4,,,,,18.0,Ba43Ca32La875Nd50(CuO4)500,18.0,0.0
3626,La1.7Nd0.15Ca0.056Ba0.094Cu1O4,,,,,16.0,Ba47Ca28La850Nd75(CuO4)500,16.0,0.0
3627,La1.85Sr0.038Ba0.112Cu1O4,,,,,32.0,Ba56Sr19La925(CuO4)500,32.0,0.0
3628,La1.842Nd0.008Sr0.036Ba0.114Cu1O4,,,,,31.7,Ba57Sr18La921Nd4(CuO4)500,31.7,0.0
3629,La1.812Nd0.038Sr0.026Ba0.124Cu1O4,,,,,31.1,Ba62Sr13La906Nd19(CuO4)500,31.1,0.0
3630,La1.776Nd0.074Sr0.014Ba0.136Cu1O4,,,,,30.0,Ba68Sr7La888Nd37(CuO4)500,30.0,0.0
3631,La1.736Nd0.116Ba0.15Cu1O4,,,,,29.0,Ba75La868Nd58(CuO4)500,29.0,0.0
3632,Al1Sr2Ho0.5Ca0.5Cu2O7.05,,,,,18.0,Sr40Ca10Ho10Al20Cu40O141,18.0,0.0
3633,Al1Sr2Ho0.4Ca0.6Cu2O7,,7.64,,22.5,24.0,Sr10Ca3Ho2Al5(Cu2O7)5,24.0,0.0
3634,B1Sr2Ca2Cu3O9,,,,,75.0,Sr2Ca2Cu3BO9,75.0,0.0
3635,B1Sr2Ca3Cu4O11,,,,,110.0,Sr2Ca3Cu4BO11,110.0,0.0
3636,B1Sr2Ca4Cu5O13,,,,,85.0,Sr2Ca4Cu5BO13,85.0,0.0
3637,Sr2Ru1O4,,,,,2.7,Sr2RuO4,1.3589285714285713,2.77
3638,Sr2Ru1O4,,,,,1.5,Sr2RuO4,1.3589285714285713,2.77
3639,Ba1K1Bi1O4,,,,,23.0,KBaBiO4,23.0,0.0
3640,Sr0.86Nd0.14Cu1O2,,3.9388,,3.3851,40.0,Sr43Nd7(CuO2)50,37.5,5.0
3641,Sr0.83Nd0.17Cu1O2,,3.9425,,3.3862,35.0,Sr83Nd17(CuO2)100,35.0,0.0
3642,Sr0.81Nd0.19Cu1O2,,3.9387,,3.3904,18.0,Sr81Nd19(CuO2)100,18.0,0.0
3643,Sr0.84Nd0.16Cu1O2.01,,3.9405,,3.3911,40.0,Sr84Nd16Cu100O201,40.0,0.0
3644,Ba0.54K0.46Bi1O3,,,,,23.0,K23Ba27(BiO3)50,20.0,5.0
3645,Ba0.5K0.5Bi1O3,,,,,20.0,KBa(BiO3)2,19.664285714285715,8.5
3646,Tl1Sr1.9Cr0.1Cu1O5,,,,,37.5,Sr19Tl10Cr(CuO5)10,37.5,0.0
3647,Tl1Sr1.8Cr0.2Cu1O5,,,,,43.0,Sr9Tl5Cr(CuO5)5,43.0,0.0
3648,Tl1Sr1.7Cr0.3Cu1O5,,,,,47.0,Sr17Tl10Cr3(CuO5)10,61.5,29.0
3649,Tl1Sr1.6Cr0.4Cu1O5,,,,,48.0,Sr8Tl5Cr2(CuO5)5,48.0,0.0
3650,Tl1Sr1.7Cr0.3Cu1O5,,3.7598,,23.4565,76.0,Sr17Tl10Cr3(CuO5)10,61.5,29.0
3651,Y1Ba2Cu3O6.94,,,,,93.0,Ba100Y50Cu150O347,92.55714285714285,7.5
3652,Y0.984Ca0.016Ba2Cu3O6.986,,,,,89.5,Ba1000Ca8Y492Cu1500O3493,89.5,0.0
3653,Y0.899Ca0.101Ba2Cu3O6.943,,,,,83.0,Ba2000Ca101Y899Cu3000O6943,83.0,0.0
3654,Y0.868Ca0.132Ba2Cu3O6.928,,,,,75.0,Ba500Ca33Y217(Cu375O866)2,75.0,0.0
3655,Ba1K1Bi1O3,,,,,23.3,KBaBiO3,29.2,8.7
3656,Cs1Sr1Bi0.25Pb0.75O3,,,,,7.5,Cs4Sr4Bi(PbO4)3,7.5,0.0
3657,Gd1.4Ce0.6Sr2Cu2Ti1O10,,,,,11.0,Sr10Ce3Gd7Ti5(CuO5)10,11.0,0.0
3658,Tl2Ba2Cu1O6,,,,,86.0,Ba2Tl2CuO6,60.51578947368422,80.1
3659,Nd1Ba2Cu3O6.98,,3.8594,3.9163,11.7276,91.0,Ba100Nd50Cu150O349,91.0,0.0
3660,Nd1Ba1.9La0.1O6.86,,3.8663,3.9161,11.7414,83.5,Ba95La5Nd50O343,83.5,0.0
3661,Nd1Ba1.8La0.2O6.81,,3.8644,3.913,11.7422,78.5,Ba180La20Nd100O681,78.5,0.0
3662,Nd1Ba1.7La0.3O6.77,,3.8896,3.8943,11.7012,57.5,Ba170La30Nd100O677,57.5,0.0
3663,Nd1Ba1.65La0.35O6.69,,3.8868,3.8919,11.6958,36.5,Ba165La35Nd100O669,36.5,0.0
3664,Nd1Ba1.6La0.4O6.68,,3.8914,3.8941,11.6698,37.0,Ba40La10Nd25O167,37.0,0.0
3665,Nd0.9Ca0.1Ba0.6La0.4Cu3O6.7,,3.8769,3.9222,11.6601,54.5,Ba6CaLa4Nd9Cu30O67,54.5,0.0
3666,Nd0.8Ca0.2Ba0.6La0.4Cu3O6.72,,3.8661,3.9131,11.6655,72.0,Ba15Ca5La10Nd20(Cu25O56)3,72.0,0.0
3667,Nd0.7Ca0.3Ba0.6La0.4Cu3O6.79,,3.8637,3.9116,11.7096,75.0,Ba60Ca30La40Nd70Cu300O679,75.0,0.0
3668,Nd0.6Ca0.4Ba0.6La0.4Cu3O6.83,,3.8611,3.9226,11.6983,84.0,Ba60Ca40La40Nd60Cu300O683,84.0,0.0
3669,Nd0.5Ca0.5Ba0.6La0.4Cu3O6.77,,3.8641,3.9207,11.6995,80.5,Ba60Ca50La40Nd50Cu300O677,80.5,0.0
3670,Nd0.4Ca0.6Ba0.6La0.4Cu3O6.71,,3.8791,3.9307,11.6817,78.5,Ba60Ca60La40Nd40Cu300O671,78.5,0.0
3671,Y1Ba2Cu3O7,,,,,90.5,Ba2YCu3O7,90.18623188405797,45.5
3672,Y1Cu2.99Zn0.01O7,,,,,86.6,Y100ZnCu299O700,86.6,0.0
3673,Y1Cu2.98Zn0.02O7,,,,,84.5,Y50ZnCu149O350,84.5,0.0
3674,Y1Cu2.97Zn0.03O7,,,,,81.5,Y100Zn3Cu297O700,81.5,0.0
3675,La3.1Y0.2Ca0.4Ba3.3Cu7O16.529,,3.894,,11.659,55.0,Ba3300Ca400La3100Y200Cu7000O16529,55.0,0.0
3676,La5.8Y0.4Ca0.8Ba3.1Cu7O16.548,,3.873,,11.623,74.0,Ba775Ca200La1450Y100(Cu250O591)7,74.0,0.0
3677,La2.5Y0.5Ca1Ba3Cu7O16.552,,3.862,,11.601,80.0,Ba750Ca250La625Y125(Cu875O2069)2,80.0,0.0
3678,La2.1Y0.7Ca1.4Ba2.8Cu7O16.433,,3.839,,11.493,79.0,Ba2800Ca1400La2100Y700Cu7000O16433,79.0,0.0
3679,Hg0.8Bi0.2Sr2Ca2Cu3O8.35,,3.8067,,15.2993,102.0,Sr40Ca40Cu60Hg16Bi4O167,102.0,0.0
3680,Hg0.7Bi0.3Sr2Ca2Cu3O8.35,,3.8185,,15.2911,107.0,Sr40Ca40Cu60Hg14Bi6O167,107.0,0.0
3681,Hg0.5Bi0.5Sr2Ca2Cu3O8.35,,3.826,,15.2534,107.0,Sr40Ca40Cu60Hg10Bi10O167,107.0,0.0
3682,Hg0.7Bi0.3Sr2Ca2Cu3O8.15,,,,,108.0,Sr40Ca40Cu60Hg14Bi6O163,110.0,4.0
3683,Hg0.7Bi0.3Sr2Ca2Cu3O8.65,,,,,104.0,Sr40Ca40Cu60Hg14Bi6O173,104.0,0.0
3684,Hg0.7Bi0.3Sr2Ca2Cu3O8.15,,,,,112.0,Sr40Ca40Cu60Hg14Bi6O163,110.0,4.0
3685,Nd1Ba1Ca1Cu3O7,,3.866,,11.6237,37.0,BaCaNdCu3O7,35.0,4.0
3686,Nd0.9Pr0.1Ba1Ca1Cu3O7,,,,,35.0,Ba10Ca10PrNd9(Cu3O7)10,35.0,0.0
3687,Nd0.75Pr0.25Ba1Ca1Cu3O7,,,,,26.0,Ba4Ca4PrNd3(Cu3O7)4,26.0,0.0
3688,Nd0.65Pr0.35Ba1Ca1Cu3O7,,,,,10.0,Ba20Ca20Pr7Nd13(Cu3O7)20,10.0,0.0
3689,Y1Ba2Cu3O6.41,,,,,10.1,Ba200Y100Cu300O641,22.54,39.4
3690,La1.86K0.14Cu1O3.97,,3.7683,,13.259,33.0,K14La186Cu100O397,33.0,0.0
3691,B1Sr2Ca2Cu3O9,,3.821,,13.854,75.0,Sr2Ca2Cu3BO9,75.0,0.0
3692,B1Sr2Ca4Cu5O13,,3.837,,20.22,85.0,Sr2Ca4Cu5BO13,85.0,0.0
3693,B1Sr2Ca3Cu4O11,,3.8359,,17.082,110.0,Sr2Ca3Cu4BO11,110.0,0.0
3694,Cu0.5C0.5Ba2Ca2Cu3O9,,3.859,,14.766,67.0,Ba4Ca4Cu7CO18,67.0,0.0
3695,Cu0.5C0.5Ba2Ca3Cu4O11,,3.855,,17.93,117.0,Ba4Ca6Cu9CO22,117.0,0.0
3696,C1Ca3Cu2O7.1,,3.842,,10.336,47.0,Ca30Cu20C10O71,47.0,0.0
3697,Cu0.25C0.75Ca3Cu2O6.85,,,,,47.0,Ca60Cu45C15O137,47.0,0.0
3698,Cu0.5C0.5Ca3Cu2O6.6,,,,,57.0,Ca30Cu25C5O66,57.0,0.0
3699,Ge0.3Cu0.7Sr2Ca2.9Y0.1Cu4O11.1,,3.8411,,17.733,89.0,Sr20Ca29YCu47(GeO37)3,89.0,0.0
3700,Ge0.3Cu0.7Sr2Ca3Cu4O11.05,,3.8496,,24.183,7.0,Sr40Ca60Cu94Ge6O221,7.0,0.0
3701,Cu0.5P0.5Sr2Ca2Cu3O9.25,,,,,82.0,Sr8Ca8Cu14P2O37,82.0,0.0
3702,Cu0.5P0.5Sr2Ca1.9Y0.1Cu3O9.3,,,,,84.0,Sr20Ca19YCu35P5O93,84.0,0.0
3703,Cu0.5P0.5Sr2Ca1.8Y0.2Cu3O9.35,,,,,70.0,Sr40Ca36Y4Cu70P10O187,71.0,2.0
3704,Cu0.5P0.5Sr2Ca1.7Y0.3Cu3O9.4,,,,,50.0,Sr20Ca17Y3Cu35P5O94,50.0,0.0
3705,Cu0.5P0.5Sr2Ca1.9Y0.1Cu3O9.4,,,,,84.0,Sr20Ca19YCu35P5O94,84.0,0.0
3706,Cu0.5P0.5Sr2Ca1.8Y0.2Cu3O9.25,,,,,72.0,Sr40Ca36Y4Cu70(P2O37)5,70.0,4.0
3707,Cu0.5P0.5Sr2Ca1.8Y0.2Cu3O9.45,,,,,74.0,Sr40Ca36Y4Cu70P10O189,75.0,2.0
3708,Cu0.5P0.5Sr2Ca1.8Y0.2Cu3O9.55,,,,,80.0,Sr40Ca36Y4Cu70P10O191,80.0,0.0
3709,Cu0.5P0.5Sr2Ca1.8Y0.2Cu3O9.25,,,,,68.0,Sr40Ca36Y4Cu70(P2O37)5,70.0,4.0
3710,Cu0.5P0.5Sr2Ca1.8Y0.2Cu3O9.35,,,,,72.0,Sr40Ca36Y4Cu70P10O187,71.0,2.0
3711,Cu0.5P0.5Sr2Ca1.8Y0.2Cu3O9.45,,,,,76.0,Sr40Ca36Y4Cu70P10O189,75.0,2.0
3712,Cu0.5P0.5Sr2Ca1.8Y0.2Cu3O9.55,,,,,80.0,Sr40Ca36Y4Cu70P10O191,80.0,0.0
3713,B1Sr2Ca2Cu3O2N3,,,,,75.0,Sr2Ca2Cu3BN3O2,75.0,0.0
3714,B1Sr2Ca3Cu4O2N3,,,,,110.0,Sr2Ca3Cu4BN3O2,110.0,0.0
3715,B1Sr2Ca4Cu5O2N3,,,,,85.0,Sr2Ca4Cu5BN3O2,85.0,0.0
3716,La2Cu1O4.03,,,,,34.0,La200Cu100O403,30.95,8.2
3717,La2Cu1O4.044,,,,,34.0,La500Cu250O1011,34.0,0.0
3718,La2Cu1O4.065,,,,,34.0,La400Cu200O813,39.5,11.0
3719,La2Cu1O4.11,,,,,42.0,La200Cu100O411,44.25,3.0
3720,La2Cu1O4.032,,,,,30.0,La250Cu125O504,30.0,0.0
3721,Y0.14Tm0.85Ba2Cu3O7,,,,,91.0,Ba200Y14Tm85(Cu3O7)100,91.0,0.0
3722,La2.5Y0.5Ca1Ba3Cu7Fe7O16.574,,3.8628,,11.6047,80.0,Ba1500Ca500La1250Y250Fe3500Cu3500O8287,80.0,0.0
3723,La2.5Y0.5Ca1Ba3Cu6.86Fe0.14O16.578,,3.8892,,11.6047,77.0,Ba1500Ca500La1250Y250Fe70Cu3430O8289,77.0,0.0
3724,La2.5Y0.5Ca1Ba3Cu6.72Fe0.28O16.592,,3.8815,,11.6281,70.0,Ba750Ca250La625Y125Fe70(Cu420O1037)4,70.0,0.0
3725,La2.5Y0.5Ca1Ba3Cu6.58Fe0.42O16.599,,3.8694,,11.6047,68.0,Ba3000Ca1000La2500Y500Fe420Cu6580O16599,68.0,0.0
3726,La2.5Y0.5Ca1Ba3Cu6.44Fe0.56O16.617,,3.8727,,11.6031,58.0,Ba3000Ca1000La2500Y500Fe560Cu6440O16617,58.0,0.0
3727,La2.5Y0.5Ca1Ba3Cu6.3Fe0.7O16.627,,3.8694,,11.6125,51.0,Ba3000Ca1000La2500Y500Fe700Cu6300O16627,51.0,0.0
3728,La2.5Y0.5Ca1Ba3Cu6.16Fe0.84O16.634,,,,,41.0,Ba1500Ca500La1250Y250Fe420Cu3080O8317,41.0,0.0
3729,Y1Ba2Cu3O6.95,,3.818,3.89,11.666,91.0,Ba40Y20Cu60O139,91.8379411764706,7.5
3730,Y0.95Ca0.05Ba2Cu2.95Co0.05O6.96,,3.83,3.89,11.668,88.0,Ba200Ca5Y95Co5Cu295O696,88.0,0.0
3731,Y0.9Ca0.1Ba2Cu2.9Co0.1O6.95,,3.862,3.87,11.673,88.0,Ba40Ca2Y18Co2Cu58O139,88.0,0.0
3732,Y0.85Ca0.15Ba2Cu2.85Co0.15O6.97,,3.864,3.868,11.676,86.0,Ba200Ca15Y85Co15Cu285O697,86.0,0.0
3733,Y0.8Ca0.2Ba2Cu2.8Co0.2O6.98,,3.865,,11.695,82.5,Ba100Ca10Y40Co10Cu140O349,82.5,0.0
3734,Y0.75Ca0.25Ba2Cu2.75Co0.25O7,,3.867,,11.689,82.5,Ba8CaY3CoCu11O28,82.5,0.0
3735,Y0.7Ca0.3Ba2Cu2.7Co0.3O7.02,,3.866,,11.698,82.0,Ba100Ca15Y35Co15(Cu5O13)27,82.0,0.0
3736,Y1Ba2Cu3O6.82,,3.826,3.89,11.702,85.0,Ba100Y50Cu150O341,88.64999999999999,8.0
3737,Y0.95Ca0.05Ba2Cu2.95Co0.05O6.84,,3.837,3.88,11.711,72.5,Ba200Ca5Y95Co5Cu295O684,72.5,0.0
3738,Y0.9Ca0.1Ba2Cu2.9Co0.1O6.84,,3.863,,11.711,69.5,Ba100Ca5Y45Co5Cu145O342,69.5,0.0
