Repository: Gashmard/Streamlit_Prediction_Tc

File: SuperCon_Main_Dataset_20562sample.csv (part 8 of 34)
,element,Unit_lattice_constant,lattice_constant_a,lattice_constant_b,lattice_constant_c,Tc,Element_Normalize,Tc_mean,Tc_range
3739,Y0.85Ca0.15Ba2Cu2.85Co0.15O6.83,,3.864,,11.716,67.5,Ba200Ca15Y85Co15Cu285O683,79.83333333333333,18.5
3740,Y0.8Ca0.2Ba2Cu2.8Co0.2O6.83,,3.868,,11.72,69.0,Ba200Ca20Y80Co20Cu280O683,69.0,0.0
3741,Y0.75Ca0.25Ba2Cu2.75Co0.25O6.82,,3.868,,11.715,67.5,Ba200Ca25Y75Co25(Cu25O62)11,67.5,0.0
3742,Y0.7Ca0.3Ba2Cu2.7Co0.3O6.84,,3.868,,11.714,70.0,Ba100Ca15Y35Co15(Cu15O38)9,70.0,0.0
3743,Y1Ba2Cu3O6.74,,3.824,3.896,11.704,79.5,Ba100Y50Cu150O337,78.275,31.0
3744,Y0.95Ca0.05Ba2Cu2.95Co0.05O6.75,,3.836,3.886,11.71,64.0,Ba40CaY19CoCu59O135,64.0,0.0
3745,Y0.9Ca0.1Ba2Cu2.9Co0.1O6.76,,3.864,,11.713,57.5,Ba100Ca5Y45Co5Cu145O338,57.5,0.0
3746,Y0.85Ca0.15Ba2Cu2.85Co0.15O6.78,,3.865,,11.717,57.5,Ba200Ca15Y85Co15(Cu95O226)3,57.5,0.0
3747,Y0.8Ca0.2Ba2Cu2.8Co0.2O6.78,,3.866,,11.73,55.5,Ba100Ca10Y40Co10Cu140O339,55.5,0.0
3748,Y0.75Ca0.25Ba2Cu2.75Co0.25O6.8,,3.868,,11.73,61.0,Ba40Ca5Y15Co5Cu55O136,61.0,0.0
3749,Y0.7Ca0.3Ba2Cu2.7Co0.3O6.78,,3.87,,11.725,59.0,Ba100Ca15Y35Co15(Cu45O113)3,59.0,0.0
3750,Sr2Cu1F2O2,,,,,46.0,Sr2Cu(OF)2,44.75,7.0
3751,Sr1.4Ba0.6Cu1F2O2,,,,,64.0,Ba3Sr7Cu5(OF)10,64.0,0.0
3752,Y1Ba2Cu3O4,,,,,92.0,Ba2YCu3O4,92.0,0.0
3753,Dy1Ba2Cu3O7,,,,,91.05,Ba2DyCu3O7,85.225,45.099999999999994
3754,Sm1La0.8Sr0.2Cu1O3.95,,,,,28.8,Sr4La16Sm20Cu20O79,28.8,0.0
3755,Sm1La0.8Sr0.2Cu1O3.945,,,,,26.0,Sr40La160Sm200Cu200O789,26.0,0.0
3756,Sm1La0.8Sr0.2Cu1O3.94,,,,,24.6,Sr10La40Sm50Cu50O197,24.8,0.3999999999999986
3757,Sm1La0.8Sr0.2Cu1O3.925,,,,,19.6,Sr8La32Sm40Cu40O157,19.6,0.0
3758,Y1Ba2Cu3O6.96,,3.815,3.881,11.667,88.0,Ba50Y25(Cu25O58)3,90.25588235294117,7.299999999999997
3759,Y0.95Pr0.05Ba2Cu3O6.96,,3.822,3.883,11.684,87.5,Ba200Pr5Y95(Cu25O58)12,89.5,4.0
3760,Y0.9Pr0.1Ba2Cu3O6.96,,3.823,3.89,11.67,83.0,Ba100Pr5Y45(Cu25O58)6,83.0,0.0
3761,Y0.8Pr0.2Ba2Cu3O6.96,,3.826,3.895,11.674,70.0,Ba50Pr5Y20(Cu25O58)3,72.35,4.700000000000003
3762,Y0.7Pr0.3Ba2Cu3O6.96,,3.831,3.897,11.666,57.0,Ba100Pr15Y35(Cu25O58)6,57.0,0.0
3763,Y0.6Pr0.4Ba2Cu3O6.96,,3.836,3.899,11.667,32.0,Ba50Pr10Y15(Cu25O58)3,32.0,0.0
3764,Y0.5Pr0.5Ba2Cu3O6.96,,3.838,3.908,11.675,12.0,Ba100Pr25Y25(Cu25O58)6,12.0,0.0
3765,La1.35Ba1.5Ca0.15Cu3O6.67,,3.899,,11.732,43.0,Ba150Ca15La135Cu300O667,43.0,0.0
3766,La1.3Ba1.5Ca0.2Cu3O6.72,,3.891,,11.726,48.0,Ba75Ca10La65(Cu25O56)6,48.0,0.0
3767,La1.25Ba1.5Ca0.25Cu3O6.74,,3.888,,11.72,70.0,Ba150Ca25La125(Cu150O337)2,70.0,0.0
3768,La1.65Ba1.5Ca0.35Cu3O6.79,,3.885,,11.703,72.0,Ba150Ca35La165Cu300O679,72.0,0.0
3769,La1.1Ba1.5Ca0.4Cu3O6.82,,3.884,,11.693,72.0,Ba75Ca20La55Cu150O341,72.0,0.0
3770,La1.05Ba1.5Ca0.45Cu3O6.81,,3.881,,11.686,74.0,Ba50Ca15La35Cu100O227,74.0,0.0
3771,La1Ba1.5Ca0.5Cu3O6.85,,3.878,,11.666,76.0,Ba30Ca10La20Cu60O137,76.0,0.0
3772,La0.9Ba1.5Ca0.6Cu3O6.74,,3.899,,11.701,73.0,Ba75Ca30La45Cu150O337,73.0,0.0
3773,La1Ba1.4Ca0.6Cu3O6.9,,3.874,,11.654,74.0,Ba14Ca6La10(Cu10O23)3,74.0,0.0
3774,La1Ba1.3Ca0.7Cu3O6.92,,3.867,,11.64,73.0,Ba65Ca35La50(Cu75O173)2,73.0,0.0
3775,La1Ba1.2Ca0.8Cu3O6.95,,3.863,,11.631,74.0,Ba24Ca16La20Cu60O139,74.0,0.0
3776,La1Ba1.1Ca0.9Cu3O7.02,,3.858,,11.613,75.0,Ba55Ca45La50(Cu50O117)3,75.0,0.0
3777,La1Ba1Ca1Cu3O6.99,,3.85,,11.56,75.0,Ba100Ca100La100(Cu100O233)3,75.0,0.0
3778,La1Ba0.9Ca1.1Cu3O7.05,,3.824,,11.483,71.0,Ba18Ca22La20(Cu20O47)3,71.0,0.0
3779,La1Ba0.8Ca1.2Cu3O7.11,,3.803,,11.419,60.0,Ba80Ca120La100(Cu100O237)3,60.0,0.0
3780,Y1Ba2Cu3O6.37,,,,,13.5,Ba200Y100Cu300O637,27.185,27.369999999999997
3781,Y1Ba2Cu3O6.38,,,,,10.1,Ba100Y50Cu150O319,15.539999999999997,13.799999999999999
3782,Y1Ba2Cu3O6.38,,,,,11.3,Ba100Y50Cu150O319,15.539999999999997,13.799999999999999
3783,Y1Ba2Cu3O6.38,,,,,15.4,Ba100Y50Cu150O319,15.539999999999997,13.799999999999999
3784,Y1Ba2Cu3O6.38,,,,,17.0,Ba100Y50Cu150O319,15.539999999999997,13.799999999999999
3785,Y1Ba2Cu3O6.43,,,,,35.0,Ba200Y100Cu300O643,30.7,8.600000000000001
3786,Y1Ba2Cu3O6.45,,,,,31.5,Ba40Y20(Cu20O43)3,39.409375,32.5
3787,Y1Ba2Cu3O6.45,,,,,33.5,Ba40Y20(Cu20O43)3,39.409375,32.5
3788,Y1Ba2Cu3O6.45,,,,,35.7,Ba40Y20(Cu20O43)3,39.409375,32.5
3789,Y1Ba2Cu3O6.45,,,,,39.9,Ba40Y20(Cu20O43)3,39.409375,32.5
3790,Y1Ba2Cu3O6.52,,,,,55.0,Ba50Y25Cu75O163,55.748333333333335,8.540000000000006
3791,Y1Ba2Cu3O6.52,,,,,55.0,Ba50Y25Cu75O163,55.748333333333335,8.540000000000006
3792,Y1Ba2Cu3O7,,,,,89.9,Ba2YCu3O7,90.18623188405797,45.5
3793,Y1Ba2Cu3O7,,,,,90.1,Ba2YCu3O7,90.18623188405797,45.5
3794,Y1Ba2Cu3O7,,,,,91.4,Ba2YCu3O7,90.18623188405797,45.5
3795,Y1Ba2Cu3O7,,,,,90.2,Ba2YCu3O7,90.18623188405797,45.5
3796,Y1Ba2Cu3O7,,,,,90.2,Ba2YCu3O7,90.18623188405797,45.5
3797,Ca0.1La0.9Ba1.65La0.35Cu3O7.15,,,,,57.0,Ba33Ca2La25Cu60O143,57.15,0.29999999999999716
3798,Ca0.2La0.8Ba1.55La0.45Cu3O7.16,,,,,68.0,Ba155Ca20La125(Cu75O179)4,68.25,0.5
3799,Ca0.3La0.7Ba1.45La0.55Cu3O7.16,,,,,76.0,Ba145Ca30La125(Cu75O179)4,76.0,0.0
3800,Ca0.4La0.6Ba1.35La0.65Cu3O7.15,,,,,80.0,Ba27Ca8La25Cu60O143,79.4,1.2000000000000028
3801,Tl1Sr2Ca2Cu3O9.4,,3.813,,15.24,86.0,Sr10Ca10Tl5Cu15O47,86.0,0.0
3802,Hg0.75Mo0.25Ba2Cu1O4.59,,3.883,,9.3547,12.0,Ba200Cu100Hg75Mo25O459,12.0,0.0
3803,Hg0.75Mo0.25Ba2Cu1O4.51,,3.8875,,9.3592,40.0,Ba200Cu100Hg75Mo25O451,40.0,0.0
3804,Sr3.1Ca5.9Bi0.4Y0.3Pb0.3Cu16.7O29,,11.316,12.763,19.491,80.0,Sr31Ca59Y3Cu167Bi4Pb3O290,80.0,0.0
3805,La1.91Sr0.09Cu1O4,,,,,27.9,Sr9La191(CuO4)100,25.8875,19.0
3806,La1.88Sr0.12Cu1O4,,,,,32.0,Sr3La47(CuO4)25,29.011111111111113,17.6
3807,La1.85Sr0.15Cu1O4,,,,,35.1,Sr3La37(CuO4)20,36.01482142857143,22.299999999999997
3808,La1.82Sr0.18Cu1O4,,,,,32.2,Sr9La91(CuO4)50,36.36,8.799999999999997
3809,La1.81Sr0.19Cu1O4,,,,,29.1,Sr19La181(CuO4)100,31.3,3.0
3810,La1.65Nd0.2Ca1.15Cu2O5.99,,3.824,,19.382,5.0,Ca115La165Nd20Cu200O599,5.0,0.0
3811,Sr2Cu1F2O2,,,,,46.0,Sr2Cu(OF)2,44.75,7.0
3812,Sr1.4Ba0.6Cu1F2O2,,,,,64.0,Ba3Sr7Cu5(OF)10,64.0,0.0
3813,Y1Ca1Ba4Cu5N0.3C0.7O14,,3.879,3.885,11.536,82.0,Ba40Ca10Y10Cu50C7N3O140,82.0,0.0
3814,Sr0.6Ca0.333Cu1O2.15,,,,,82.0,Sr600Ca333(Cu20O43)50,82.0,0.0
3815,Sr0.6Ca0.333Cu1O2.2,,,,,98.0,Sr600Ca333(Cu5O11)200,98.0,0.0
3816,Sr0.9La0.1Cu1O2,,3.95,,3.409,42.0,Sr9La(CuO2)10,42.23,3.1000000000000014
3817,Sr0.7Ca0.3Cu1O2,,3.902,,3.35,110.0,Sr7Ca3(CuO2)10,102.66666666666667,11.0
3818,Sr2Ru1O4,,,,,0.616,Sr2RuO4,1.3589285714285713,2.77
3819,Sr2Ru1O4,,,,,0.954,Sr2RuO4,1.3589285714285713,2.77
3820,Sr2Ru1O4,,,,,1.201,Sr2RuO4,1.3589285714285713,2.77
3821,Sr2Ru1O4,,,,,1.242,Sr2RuO4,1.3589285714285713,2.77
3822,Sr2Ru1O4,,,,,1.398,Sr2RuO4,1.3589285714285713,2.77
3823,Sr2Ru1O4,,,,,1.489,Sr2RuO4,1.3589285714285713,2.77
3824,Bi0.1485Mo0.1815Cu2.67Sr2Y1O7.21,,3.8138,,11.5938,20.6,Sr4000Y2000Cu5340Bi297Mo363O14420,20.6,0.0
3825,Bi0.132Mo0.198Cu2.67Sr2Y1O7.2,,3.812,,11.5852,29.0,Sr1000Y500Cu1335Bi66(Mo11O400)9,29.0,0.0
3826,Bi0.066Mo0.264Cu2.67Sr2Y1O7.32,,3.8125,,11.5469,31.0,Sr1000Y500Cu1335Bi33(Mo11O305)12,31.0,0.0
3827,Y1Ba2Cu4O8,,,,,81.9,Ba2Y(CuO2)4,78.72848101265825,21.0
3828,La1.88Sr0.12Cu1O4,,,,13.172,16.4,Sr3La47(CuO4)25,29.011111111111113,17.6
3829,La1.84Sr0.16Cu1O4,,,,13.182,22.6,Sr4La46(CuO4)25,35.48333333333333,16.699999999999996
3830,La1.83Sr0.17Cu1O4,,,,13.198,21.0,Sr17La183(CuO4)100,34.82222222222222,17.700000000000003
3831,La1.45Nd0.4Sr0.15Cu1O4,,,,,12.0,Sr3La29Nd8(CuO4)20,14.67777777777778,13.5
3832,Y1Ba2Cu3.96Ni0.04O8,,,,,57.0,Ba50Y25Cu99NiO200,56.24285714285714,24.200000000000003
3833,Y1Ba2Cu4O8,,,,,82.0,Ba2Y(CuO2)4,78.72848101265825,21.0
3834,Ru1Sr2Gd1Cu2O8,,,,,40.5,Sr2GdCu2RuO8,37.888888888888886,34.7
3835,Sr2Ru1O4,,,,,1.2,Sr2RuO4,1.3589285714285713,2.77
3836,Gd1Ba2Cu4O8,,,,,74.0,Ba2Gd(CuO2)4,72.77142857142857,5.700000000000003
3837,Bi1.8Pb0.2Sr2Ca1Cu2O8,,,,,67.0,Sr10Ca5Cu10Bi9PbO40,80.0,25.0
3838,Bi1.8Pb0.2Sr2Ca1Cu2O8,,,,,92.0,Sr10Ca5Cu10Bi9PbO40,80.0,25.0
3839,Bi1.8Pb0.2Sr2Ca1Cu2O8,,,,,80.0,Sr10Ca5Cu10Bi9PbO40,80.0,25.0
3840,Bi1.8Pb0.2Sr2Ca1Cu2O8,,,,,81.0,Sr10Ca5Cu10Bi9PbO40,80.0,25.0
3841,Hg1Ba2Cu1O4.02,,,,,72.0,Ba100Cu50Hg50O201,72.0,0.0
3842,Hg1Ba2Cu1O4.08,,,,,96.0,Ba50Cu25Hg25O102,84.8,43.0
3843,Y1Ba2Cu3O6.95,,,,,93.4,Ba40Y20Cu60O139,91.8379411764706,7.5
3844,Tl2Ba2Cu1O6.056,,3.867,,23.21,40.0,Ba250Tl250Cu125O757,40.0,0.0
3845,Y1Ba2Cu4O8,,3.8452,3.8666,27.2417,77.5,Ba2Y(CuO2)4,78.72848101265825,21.0
3846,Y0.9Tb0.1Ba2Cu4O8,A,3.8459,3.8702,27.2521,78.0,Ba20TbY9(CuO2)40,78.0,0.0
3847,Y0.9Ce0.1Ba2Cu4O8,A,3.8456,3.8747,27.2191,38.0,Ba20CeY9(CuO2)40,49.833333333333336,18.5
3848,Y0.9Pr0.1Ba2Cu4O8,A,3.8446,3.8696,27.2321,75.0,Ba20PrY9(CuO2)40,72.62,9.0
3849,Gd1Ba2Cu3O6.969,A,3.8387,3.8968,11.6979,91.0,Ba2000Gd1000(Cu1000O2323)3,91.0,0.0
3850,Gd0.95Mo0.05Ba2Cu3O6.948,A,3.8461,3.903,11.7015,82.4,Ba1000Gd475Cu1500Mo25O3474,82.4,0.0
3851,Gd0.9Mo0.1Ba2Cu3O6.907,A,3.8844,3.8782,11.7126,65.9,Ba2000Gd900Cu3000Mo100O6907,65.9,0.0
3852,Gd0.85Mo0.15Ba2Cu3O6.855,A,3.8795,3.8881,11.7312,59.2,Ba400Gd170Cu600(Mo10O457)3,59.2,0.0
3853,Gd0.8Mo0.2Ba2Cu3O6.807,A,3.9376,3.9451,11.6571,52.5,Ba2000Gd800Cu3000Mo200O6807,52.5,0.0
3854,Gd0.8Ca0.05Mo0.15Ba2Cu3O6.651,A,3.8504,3.897,11.6697,66.1,Ba2000Ca50Gd800Cu3000(Mo50O2217)3,66.1,0.0
3855,Gd0.75Ca0.1Mo0.15Ba2Cu3O6.671,A,3.8565,3.8929,11.7183,75.1,Ba2000Ca100Gd750Cu3000Mo150O6671,75.1,0.0
3856,Gd0.7Ca0.15Mo0.15Ba2Cu3O6.716,A,3.8473,3.8939,11.7,86.3,Ba1000Ca75Gd350Cu1500Mo75O3358,86.3,0.0
3857,Gd0.65Ca0.2Mo0.15Ba2Cu3O6.818,A,3.8494,3.897,11.694,84.1,Ba1000Ca100Gd325Cu1500Mo75O3409,84.1,0.0
3858,Gd0.6Ca0.25Mo0.15Ba2Cu3O6.761,A,3.8392,3.9061,11.697,83.7,Ba2000Ca250Gd600Cu3000Mo150O6761,83.7,0.0
3859,Gd0.55Ca0.3Mo0.15Ba2Cu3O6.626,A,3.8433,3.8949,11.7273,80.7,Ba1000Ca150Gd275Cu1500Mo75O3313,80.7,0.0
3860,Gd0.5Ca0.35Mo0.15Ba2Cu3O6.586,A,3.8352,3.8959,11.703,77.7,Ba1000Ca175Gd250Cu1500Mo75O3293,77.7,0.0
3861,Gd0.45Ca0.4Mo0.15Ba2Cu3O6.537,A,3.8392,3.898,11.697,73.0,Ba2000Ca400Gd450Cu3000(Mo50O2179)3,73.0,0.0
3862,Eu1.5Ce0.5Ru1Sr2Cu2O10,A,3.846,,28.72,32.0,Sr4CeEu3Cu4(RuO10)2,40.550000000000004,17.0
3863,Eu1.5Ce0.5Ru1Sr2Cu2O10,,,,,38.0,Sr4CeEu3Cu4(RuO10)2,40.550000000000004,17.0
3864,Eu1.5Ce0.5Ru1Sr2Cu2O10,,,,,46.0,Sr4CeEu3Cu4(RuO10)2,40.550000000000004,17.0
3865,Eu1.5Ce0.5Ru1Sr2Cu2O10,,,,,49.0,Sr4CeEu3Cu4(RuO10)2,40.550000000000004,17.0
3866,La1.85Sr0.15Cu1O4,A,3.773,,13.233,39.0,Sr3La37(CuO4)20,36.01482142857143,22.299999999999997
3867,Sr2.5Ca11.5Cu24O41,,,,,5.0,Sr5Ca23(Cu24O41)2,5.0,0.0
3868,La2Cu1O4.093,,,,,45.0,La2000Cu1000O4093,45.0,0.0
3869,La2Cu1O4.068,,,,,36.0,La500Cu250O1017,36.0,0.0
3870,La2Cu1O4.093,,,,,45.0,La2000Cu1000O4093,45.0,0.0
3871,La1.9Sr0.1Cu1O3.997,,,,,32.0,Sr100La1900Cu1000O3997,32.0,0.0
3872,La1.9Sr0.1Cu1O4.018,,,,,40.0,Sr50La950Cu500O2009,40.0,0.0
3873,La1.9Sr0.1Cu1O4.023,,,,,40.0,Sr100La1900Cu1000O4023,40.0,0.0
3874,La1.85Sr0.15Cu1O3.998,,,,,37.0,Sr75La925Cu500O1999,37.0,0.0
3875,La1.85Sr0.15Cu1O4.022,,,,,40.0,Sr75La925Cu500O2011,40.0,0.0
3876,La1.85Sr0.15Cu1O4.03,,,,,40.0,Sr15La185Cu100O403,40.0,0.0
3877,Pr1.85Ce0.15Cu1O4,A,3.953,,12.129,17.0,Ce3Pr37(CuO4)20,21.083333333333332,8.299999999999999
3878,Pr1.8315Y0.0185Ce0.15Cu1O4,A,3.952,,12.126,16.0,Ce300Pr3663Y37(CuO4)2000,16.0,0.0
3879,Pr1.7945Y0.0555Ce0.15Cu1O4,A,3.95,,12.11,15.0,Ce300Pr3589Y111(CuO4)2000,15.0,0.0
3880,Pr1.7575Y0.0925Ce0.15Cu1O4,A,3.948,,12.105,14.5,Ce60Pr703Y37(CuO4)400,14.5,0.0
3881,Pr1.665Y0.185Ce0.15Cu1O4,A,3.944,,12.069,13.0,Ce30Pr333Y37(CuO4)200,13.0,0.0
3882,Pr1.5725Y0.2775Ce0.15Cu1O4,A,3.94,,12.046,11.0,Ce60Pr629Y111(CuO4)400,11.0,0.0
3883,Pr1.48Y0.37Ce0.15Cu1O4,A,3.936,,12.022,9.5,Ce15Pr148Y37(CuO4)100,9.5,0.0
3884,Nd1.85Y0.15Cu1O4,A,3.939,,12.053,21.0,Nd37Y3(CuO4)20,21.0,0.0
3885,Nd1.8315Y0.0185Ce0.15Cu1O4,A,3.938,,12.04,20.0,Ce300Nd3663Y37(CuO4)2000,20.0,0.0
3886,Nd1.7945Y0.0555Ce0.15Cu1O4,A,3.935,,12.025,19.0,Ce300Nd3589Y111(CuO4)2000,19.0,0.0
3887,Nd1.7575Y0.0925Ce0.15Cu1O4,A,3.934,,12.014,18.0,Ce60Nd703Y37(CuO4)400,18.0,0.0
3888,Nd1.665Y0.185Ce0.15Cu1O4,A,3.929,,11.999,16.0,Ce30Nd333Y37(CuO4)200,16.0,0.0
3889,Nd1.5725Y0.2775Ce0.15Cu1O4,A,3.926,,11.983,10.5,Ce60Nd629Y111(CuO4)400,10.5,0.0
3890,Sm1.85Ce0.15Cu1O4,A,3.912,,11.874,17.0,Ce3Sm37(CuO4)20,17.925,8.399999999999999
3891,Sm1.80375Y0.04625Ce0.15Cu1O4,A,3.91,,11.868,15.0,Ce120Sm1443Y37(CuO4)800,15.0,0.0
3892,Sm1.7575Y0.0925Ce0.15Cu1O4,A,3.909,,11.865,14.0,Ce60Sm703Y37(CuO4)400,14.0,0.0
3893,Sm1.71125Y0.13875Ce0.15Cu1O4,A,3.907,,11.852,12.0,Ce120Sm1369Y111(CuO4)800,12.0,0.0
3894,Sm1.665Y0.185Ce0.15Cu1O4,A,3.906,,11.845,10.0,Ce30Sm333Y37(CuO4)200,10.0,0.0
3895,Eu1.85Ce0.15Cu1O4,A,3.901,,11.826,7.5,Ce3Eu37(CuO4)20,7.666666666666667,0.5
3896,Bi2Sr2Ca1Cu2O8,,,,,88.0,Sr2CaCu2(BiO4)2,84.95068493150684,39.0
3897,La1.92Sr0.08Cu1O4,,,,,19.6,Sr2La48(CuO4)25,25.399999999999995,10.099999999999998
3898,La1.914Sr0.086Cu1O4,,,,,22.25,Sr43La957(CuO4)500,22.25,0.0
3899,Y1Ba2Cu4O8,,,,,81.8,Ba2Y(CuO2)4,78.72848101265825,21.0
3900,Y1Ba2Cu4O8,,,,,81.0,Ba2Y(CuO2)4,78.72848101265825,21.0
3901,Ho1Ba2Cu4O8,,,,,79.0,Ba2Ho(CuO2)4,76.87142857142858,10.700000000000003
3902,Y1Ba2Cu3O6.98,,,,,92.0,Ba100Y50Cu150O349,89.78888888888888,8.900000000000006
3903,Y1Ba1.96Sr0.04Cu3O6.98,,,,,91.8,Ba98Sr2Y50Cu150O349,91.8,0.0
3904,Y1Ba1.8Sr0.2Cu3O6.98,,,,,89.0,Ba90Sr10Y50Cu150O349,89.0,0.0
3905,Y1Ba1.5Sr0.5Cu3O6.98,,,,,86.0,Ba75Sr25Y50Cu150O349,86.0,0.0
3906,Y1Ba1.3Sr0.7Cu3O6.98,,,,,84.5,Ba65Sr35Y50Cu150O349,84.5,0.0
3907,Y1Ba1Sr1Cu3O6.98,,,,,83.6,Ba50Sr50Y50Cu150O349,82.8,1.5999999999999943
3908,Y1Ba0.74Sr1.26Cu3O6.98,,,,,80.5,Ba37Sr63Y50Cu150O349,80.5,0.0
3909,Y1Ba0.5Sr1.5Cu3O6.98,,,,,78.0,Ba25Sr75Y50Cu150O349,78.0,0.0
3910,Y1Ba2Cu3O6.72,,,,,64.6,Ba50Y25(Cu25O56)3,72.07142857142857,35.400000000000006
3911,Y1Ba2Cu3O6.75,,,,,76.6,Ba8Y4(Cu4O9)3,75.77222222222221,31.199999999999996
3912,Y1Ba2Cu3O6.8,,,,,88.3,Ba10Y5Cu15O34,82.58636363636364,29.900000000000006
3913,Y1Ba2Cu3O6.85,,,,,89.0,Ba40Y20Cu60O137,87.33636363636364,15.0
3914,Y1Ba2Cu3O6.89,,,,,92.1,Ba200Y100Cu300O689,86.34,27.39999999999999
3915,Y1Ba2Cu3O6.93,,,,,93.1,Ba200Y100(Cu100O231)3,91.57250000000002,3.799999999999997
3916,Y1Ba2Cu3O6.96,,,,,91.4,Ba50Y25(Cu25O58)3,90.25588235294117,7.299999999999997
3917,Y1Ba1.5Sr0.5Cu3O6.75,,,,,49.9,Ba6Sr2Y4(Cu4O9)3,49.9,0.0
3918,Y1Ba1.5Sr0.5Cu3O6.85,,,,,72.9,Ba30Sr10Y20Cu60O137,72.9,0.0
3919,Y1Ba1.5Sr0.5Cu3O6.9,,,,,86.3,Ba15Sr5Y10(Cu10O23)3,86.3,0.0
3920,Y1Ba1.5Sr0.5Cu3O6.91,,,,,86.3,Ba150Sr50Y100Cu300O691,86.3,0.0
3921,Y1Ba1.5Sr0.5Cu3O6.95,,,,,85.9,Ba30Sr10Y20Cu60O139,85.9,0.0
3922,Y1Ba1Sr1Cu3O6.83,,,,,58.5,Ba100Sr100Y100Cu300O683,58.5,0.0
3923,Y1Ba1Sr1Cu3O6.88,,,,,75.6,Ba25Sr25Y25Cu75O172,75.6,0.0
3924,Y1Ba1Sr1Cu3O6.93,,,,,80.8,Ba100Sr100Y100(Cu100O231)3,80.8,0.0
3925,Ru1Sr2Gd1Cu2O8,A,3.84,,11.57,16.0,Sr2GdCu2RuO8,37.888888888888886,34.7
3926,Ba2Yb1Cu3O6.66,A,3.814,3.873,11.7,65.3,Ba100Yb50(Cu50O111)3,65.3,0.0
3927,Ba1.8Sr0.2Yb1Cu3O6.61,A,3.81,3.868,11.67,56.7,Ba180Sr20Yb100Cu300O661,56.7,0.0
3928,Ba1.6Sr0.4Yb1Cu3O6.69,A,3.806,3.861,11.65,48.9,Ba160Sr40Yb100(Cu100O223)3,48.9,0.0
3929,Ba1.4Sr0.6Yb1Cu3O6.66,A,3.802,3.852,11.62,43.1,Ba70Sr30Yb50(Cu50O111)3,43.1,0.0
3930,Ba1.2Sr0.8Yb1Cu3O6.61,A,3.801,3.851,11.59,36.7,Ba120Sr80Yb100Cu300O661,36.7,0.0
3931,La1.934Ba0.066Cu1O4,,,,,22.6,Ba33La967(CuO4)500,22.6,0.0
3932,La1.93Ba0.07Cu1O4,,,,,23.4,Ba7La193(CuO4)100,21.2,4.399999999999999
3933,La1.92Ba0.08Cu1O4,,,,,26.0,Ba2La48(CuO4)25,29.033333333333335,7.200000000000003
3934,La1.897Ba0.103Cu1O4,,,,,14.5,Ba103La1897(CuO4)1000,14.5,0.0
3935,La1.892Ba0.108Cu1O4,,,,,10.7,Ba27La473(CuO4)250,16.4,11.400000000000002
3936,La1.89Ba0.11Cu1O4,,,,,5.4,Ba11La189(CuO4)100,19.216666666666665,26.9
3937,La1.86Ba0.14Cu1O4,,,,,12.7,Ba7La93(CuO4)50,14.692000000000002,22.700000000000003
3938,La1.84Ba0.16Cu1O4,,,,,26.1,Ba4La46(CuO4)25,28.2,3.6999999999999993
3939,La1.82Ba0.18Cu1O4,,,,,24.2,Ba9La91(CuO4)50,23.1,2.1999999999999993
3940,La1.78Ba0.22Cu1O4,,,,,5.4,Ba11La89(CuO4)50,18.7,26.6
3941,La1.92Ba0.08Cu1O4,,,,,30.9,Ba2La48(CuO4)25,29.033333333333335,7.200000000000003
3942,La1.895Ba0.105Cu1O4,,,,,33.1,Ba21La379(CuO4)200,33.1,0.0
3943,La1.89Ba0.11Cu1O4,,,,,32.3,Ba11La189(CuO4)100,19.216666666666665,26.9
3944,La1.884Ba0.116Cu1O4,,,,,21.8,Ba29La471(CuO4)250,21.8,0.0
3945,La1.881Ba0.119Cu1O4,,,,,9.3,Ba119La1881(CuO4)1000,9.3,0.0
3946,La1.877Ba0.123Cu1O4,,,,,23.6,Ba123La1877(CuO4)1000,23.6,0.0
3947,La1.86Ba0.14Cu1O4,,,,,30.1,Ba7La93(CuO4)50,14.692000000000002,22.700000000000003
3948,La1.84Ba0.16Cu1O4,,,,,29.3,Ba4La46(CuO4)25,28.2,3.6999999999999993
3949,La1.92Sr0.08Cu1O4,,,,,27.1,Sr2La48(CuO4)25,25.399999999999995,10.099999999999998
3950,La1.9Sr0.1Cu1O4,,,,,31.8,SrLa19(CuO4)10,28.065277777777776,16.1
3951,La1.883Sr0.117Cu1O4,,,,,31.6,Sr117La1883(CuO4)1000,33.0,2.799999999999997
3952,La1.868Sr0.132Cu1O4,,,,,34.4,Sr33La467(CuO4)250,35.5,2.200000000000003
3953,La1.847Sr0.153Cu1O4,,,,,37.6,Sr153La1847(CuO4)1000,39.25,3.299999999999997
3954,La1.828Sr0.172Cu1O4,,,,,37.5,Sr43La457(CuO4)250,39.35,3.700000000000003
3955,La1.8Sr0.2Cu1O4,,,,,33.0,SrLa9(CuO4)5,30.797222222222224,22.6
3956,La1.78Sr0.22Cu1O4,,,,,21.3,Sr11La89(CuO4)50,25.174999999999997,9.0
3957,La1.92Sr0.08Cu1O4,,,,,29.6,Sr2La48(CuO4)25,25.399999999999995,10.099999999999998
3958,La1.9Sr0.1Cu1O4,,,,,34.1,SrLa19(CuO4)10,28.065277777777776,16.1
3959,La1.883Sr0.117Cu1O4,,,,,34.4,Sr117La1883(CuO4)1000,33.0,2.799999999999997
3960,La1.868Sr0.132Cu1O4,,,,,36.6,Sr33La467(CuO4)250,35.5,2.200000000000003
3961,La1.847Sr0.153Cu1O4,,,,,40.9,Sr153La1847(CuO4)1000,39.25,3.299999999999997
3962,La1.828Sr0.172Cu1O4,,,,,41.2,Sr43La457(CuO4)250,39.35,3.700000000000003
3963,La1.8Sr0.2Cu1O4,,,,,33.3,SrLa9(CuO4)5,30.797222222222224,22.6
3964,La1.78Sr0.22Cu1O4,,,,,22.1,Sr11La89(CuO4)50,25.174999999999997,9.0
3965,La1.89Ba0.11Cu1O4,,,,,11.9,Ba11La189(CuO4)100,19.216666666666665,26.9
3966,La1.86Ba0.14Cu1O4,,,,,7.4,Ba7La93(CuO4)50,14.692000000000002,22.700000000000003
3967,Nd1.75Sm0.1Ce0.15Cu1O3.972,A,3.9454,,12.079,22.2,Ce75Nd875Sm50(Cu250O993)2,22.2,0.0
3968,Nd1.65Sm0.2Ce0.15Cu1O3.971,A,3.9438,,12.068,21.6,Ce150Nd1650Sm200Cu1000O3971,21.6,0.0
3969,Nd1.55Sm0.3Ce0.15Cu1O3.972,A,3.9411,,12.055,21.8,Ce75Nd775Sm150(Cu250O993)2,21.8,0.0
3970,Nd1.85Ce0.15Cu1O3.971,A,3.9465,,12.092,21.6,Ce150Nd1850Cu1000O3971,21.6,0.0
3971,La1.52Nd0.4Sr0.08Cu1O4,,,,,6.62,Sr2La38Nd10(CuO4)25,7.98,2.7199999999999998
3972,La1.5Nd0.4Sr0.1Cu1O4,,,,,6.62,SrLa15Nd4(CuO4)10,8.906666666666666,4.38
3973,La1.48Nd0.4Sr0.12Cu1O4,,,,,2.65,Sr3La37Nd10(CuO4)25,7.188750000000001,8.35
3974,La1.45Nd0.4Sr0.15Cu1O4,,,,,10.6,Sr3La29Nd8(CuO4)20,14.67777777777778,13.5
3975,La1.4Nd0.4Sr0.2Cu1O4,,,,,13.9,SrLa7Nd2(CuO4)5,17.766666666666666,7.799999999999999
3976,Y0.6Pr0.4Ba2Cu3O6.95,,,,,37.0,Ba40Pr8Y12Cu60O139,34.23333333333333,24.9
3977,Y0.6Pr0.4Ba2Cu3O6.85,,,,,27.8,Ba40Pr8Y12Cu60O137,27.8,0.0
3978,Y0.6Pr0.4Ba2Cu3O6.61,,,,,26.0,Ba200Pr40Y60Cu300O661,26.0,0.0
3979,Y0.6Pr0.4Ba2Cu3O6.66,,,,,25.4,Ba100Pr20Y30(Cu50O111)3,25.4,0.0
3980,Y0.6Pr0.4Ba2Cu3O6.76,,,,,23.7,Ba50Pr10Y15Cu75O169,34.0,20.599999999999998
3981,Y0.6Pr0.4Ba2Cu3O6.53,,,,,15.0,Ba200Pr40Y60Cu300O653,15.0,0.0
3982,Y1Ba2Cu3O6.45,,,,,33.0,Ba40Y20(Cu20O43)3,39.409375,32.5
3983,Y1Ba2Cu3O6.53,,,,,50.3,Ba200Y100Cu300O653,49.775000000000006,14.799999999999997
3984,Y1Ba2Cu3O6.61,,,,,55.5,Ba200Y100Cu300O661,59.626,5.880000000000003
3985,Y1Ba2Cu3O6.66,,,,,56.7,Ba100Y50(Cu50O111)3,64.132,38.900000000000006
3986,Y1Ba2Cu3O6.71,,,,,59.0,Ba200Y100Cu300O671,61.96666666666667,8.299999999999997
3987,Y1Ba2Cu3O6.76,,,,,63.0,Ba50Y25Cu75O169,77.00750000000001,22.230000000000004
3988,Y1Ba2Cu3O6.85,,,,,87.9,Ba40Y20Cu60O137,87.33636363636364,15.0
3989,Y1Ba2Cu3O6.95,,,,,90.2,Ba40Y20Cu60O139,91.8379411764706,7.5
3990,Y0.5Pr0.5Ba2Cu3O6.53,,,,,5.2,Ba200Pr50Y50Cu300O653,5.2,0.0
3991,Y0.5Pr0.5Ba2Cu3O6.61,,,,,4.6,Ba200Pr50Y50Cu300O661,4.6,0.0
3992,Y0.5Pr0.5Ba2Cu3O6.66,,,,,3.5,Ba100Pr25Y25(Cu50O111)3,3.5,0.0
3993,Y0.5Pr0.5Ba2Cu3O6.71,,,,,4.0,Ba200Pr50Y50Cu300O671,4.0,0.0
3994,Y0.5Pr0.5Ba2Cu3O6.76,,,,,4.0,Ba100Pr25Y25(Cu75O169)2,4.0,0.0
3995,Y0.5Pr0.5Ba2Cu3O6.85,,,,,4.0,Ba40Pr10Y10Cu60O137,4.0,0.0
3996,Y0.5Pr0.5Ba2Cu3O6.95,,,,,12.7,Ba40Pr10Y10Cu60O139,20.45,15.5
3997,Sm0.8Pr0.2Ba2Cu3O6.65,,,,,21.0,Ba40Pr4Sm16Cu60O133,21.0,0.0
3998,Sm0.8Pr0.2Ba2Cu3O6.7,,,,,25.6,Ba20Pr2Sm8Cu30O67,25.6,0.0
3999,Sm0.8Pr0.2Ba2Cu3O6.75,,,,,23.4,Ba40Pr4Sm16(Cu4O9)15,23.4,0.0
4000,Sm0.8Pr0.2Ba2Cu3O6.85,,,,,26.0,Ba40Pr4Sm16Cu60O137,26.0,0.0
4001,Sm0.8Pr0.2Ba2Cu3O6.95,,,,,41.0,Ba40Pr4Sm16Cu60O139,39.65,2.700000000000003
4002,Sm1Ba2Cu3O6.55,,,,,12.8,Ba40Sm20Cu60O131,12.8,0.0
4003,Sm1Ba2Cu3O6.65,,,,,32.8,Ba40Sm20Cu60O133,32.8,0.0
4004,Sm1Ba2Cu3O6.75,,,,,38.4,Ba8Sm4(Cu4O9)3,38.4,0.0
4005,Sm1Ba2Cu3O6.85,,,,,54.7,Ba40Sm20Cu60O137,79.3,38.099999999999994
4006,Sm1Ba2Cu3O6.95,,,,,79.4,Ba40Sm20Cu60O139,88.13333333333333,15.599999999999994
4007,Sm0.9Pr0.1Ba2Cu3O6.55,,,,,12.2,Ba40Pr2Sm18Cu60O131,12.2,0.0
4008,Sm0.9Pr0.1Ba2Cu3O6.65,,,,,30.6,Ba40Pr2Sm18Cu60O133,30.6,0.0
4009,Sm0.9Pr0.1Ba2Cu3O6.75,,,,,36.3,Ba40Pr2Sm18(Cu4O9)15,36.3,0.0
4010,Sm0.9Pr0.1Ba2Cu3O6.85,,,,,42.2,Ba40Pr2Sm18Cu60O137,42.2,0.0
4011,Sm0.9Pr0.1Ba2Cu3O6.95,,,,,57.5,Ba40Pr2Sm18Cu60O139,61.6,8.200000000000003
4012,Sm0.7Pr0.3Ba2Cu3O6.65,,,,,10.6,Ba40Pr6Sm14Cu60O133,10.6,0.0
4013,Sm0.7Pr0.3Ba2Cu3O6.75,,,,,6.6,Ba40Pr6Sm14(Cu4O9)15,6.6,0.0
4014,Sm0.7Pr0.3Ba2Cu3O6.8,,,,,5.0,Ba20Pr3Sm7(Cu15O34)2,5.0,0.0
4015,Sm0.7Pr0.3Ba2Cu3O6.85,,,,,4.4,Ba40Pr6Sm14Cu60O137,4.4,0.0
4016,Sm0.7Pr0.3Ba2Cu3O6.95,,,,,23.1,Ba40Pr6Sm14Cu60O139,17.5,11.200000000000001
4017,La1.92Ba0.08Cu1O4,,,,,25.0,Ba2La48(CuO4)25,29.033333333333335,7.200000000000003
4018,La1.9Ba0.1Cu1O4,,,,,26.0,BaLa19(CuO4)10,28.0,4.0
4019,La1.89Ba0.11Cu1O4,,,,,18.8,Ba11La189(CuO4)100,19.216666666666665,26.9
4020,La1.885Ba0.115Cu1O4,,,,,13.9,Ba23La377(CuO4)200,13.9,0.0
4021,La1.875Ba0.125Cu1O4,,,,,8.9,BaLa15(CuO4)8,13.962499999999999,27.0
4022,La1.865Ba0.135Cu1O4,,,,,5.98,Ba27La373(CuO4)200,5.98,0.0
4023,La1.86Ba0.14Cu1O4,,,,,9.96,Ba7La93(CuO4)50,14.692000000000002,22.700000000000003
4024,La1.855Ba0.145Cu1O4,,,,,13.0,Ba29La371(CuO4)200,24.433333333333334,17.3
4025,La1.845Ba0.155Cu1O4,,,,,26.0,Ba31La369(CuO4)200,26.0,0.0
4026,La1.84Ba0.16Cu1O4,,,,,27.0,Ba4La46(CuO4)25,28.2,3.6999999999999993
4027,La1.83Ba0.17Cu1O4,,,,,26.9,Ba17La183(CuO4)100,26.9,0.0
4028,La1.82Ba0.18Cu1O4,,,,,22.0,Ba9La91(CuO4)50,23.1,2.1999999999999993
4029,La1.8Ba0.2Cu1O4,,,,,17.9,BaLa9(CuO4)5,21.382857142857144,23.119999999999997
4030,La1.83Nd0.1Ba0.07Cu1O4,,,,,16.0,Ba7La183Nd10(CuO4)100,16.0,0.0
4031,La1.8Nd0.1Ba0.1Cu1O4,,,,,22.0,BaLa18Nd(CuO4)10,22.0,0.0
4032,La1.79Nd0.1Ba0.11Cu1O4,,,,,13.0,Ba11La179Nd10(CuO4)100,13.0,0.0
4033,La1.75Nd0.1Ba0.15Cu1O4,,,,,12.0,Ba3La35Nd2(CuO4)20,12.0,0.0
4034,La1.74Nd0.1Ba0.16Cu1O4,,,,,16.9,Ba8La87Nd5(CuO4)50,16.9,0.0
4035,La1.72Nd0.1Ba0.18Cu1O4,,,,,19.8,Ba9La86Nd5(CuO4)50,19.8,0.0
4036,La1.72Nd0.2Ba0.08Cu1O4,,,,,16.9,Ba2La43Nd5(CuO4)25,16.9,0.0
4037,La1.7Nd0.2Ba0.1Cu1O4,,,,,15.0,BaLa17Nd2(CuO4)10,15.0,0.0
4038,La1.69Nd0.2Ba0.11Cu1O4,,,,,8.2,Ba11La169Nd20(CuO4)100,8.2,0.0
4039,La1.64Nd0.2Ba0.16Cu1O4,,,,,12.0,Ba4La41Nd5(CuO4)25,12.0,0.0
4040,La1.62Nd0.2Ba0.18Cu1O4,,,,,14.9,Ba9La81Nd10(CuO4)50,14.9,0.0
4041,La1.6Nd0.2Ba0.2Cu1O4,,,,,11.0,BaLa8Nd(CuO4)5,11.0,0.0
4042,La1.52Nd0.4Ba0.08Cu1O4,,,,,11.0,Ba2La38Nd10(CuO4)25,11.0,0.0
4043,La1.5Nd0.4Ba0.1Cu1O4,,,,,9.95,BaLa15Nd4(CuO4)10,9.95,0.0
4044,La1.475Nd0.4Ba0.125Cu1O4,,,,,7.5,Ba5La59Nd16(CuO4)40,7.5,0.0
4045,Tl1Sr2Ca1Cu2O6.8,,,,,68.0,Sr10Ca5Tl5(Cu5O17)2,68.0,0.0
4046,Tl1Sr2Ca1Cu2O6.8,A,3.7956,,12.1252,68.0,Sr10Ca5Tl5(Cu5O17)2,68.0,0.0
4047,Tl1Sr2Ca1Cu2O6.825,A,,,,40.0,Sr80Ca40Tl40Cu80O273,40.0,0.0
4048,Tl1Sr2Ca1Cu2O6.837,A,,,,31.5,Sr2000Ca1000Tl1000Cu2000O6837,31.5,0.0
4049,Tl1Sr2Ca1Cu2O6.85,A,3.7901,,12.115,24.0,Sr40Ca20Tl20Cu40O137,24.0,0.0
4050,Tl1Sr2Ca1Cu2O6.862,A,,,,15.2,Sr1000Ca500Tl500Cu1000O3431,15.2,0.0
4051,Nd1Ba2Cu3O6.82,A,3.855,3.913,11.741,95.0,Ba100Nd50Cu150O341,95.0,0.0
4052,Nd0.9Ca0.1Ba2Cu3O6.63,A,3.854,3.911,11.723,84.5,Ba200Ca10Nd90(Cu100O221)3,84.5,0.0
4053,Nd0.8Pr0.2Ba2Cu3O6.81,A,3.855,3.92,11.748,50.0,Ba200Pr20Nd80(Cu100O227)3,50.0,0.0
4054,Gd1Ba2Cu3O6.94,,,,,90.8,Ba100Gd50Cu150O347,90.8,0.0
4055,Gd0.95Hf0.05Ba2Cu3O6.91,,,,,86.9,Ba200Gd95Hf5Cu300O691,86.9,0.0
4056,Gd0.9Hf0.1Ba2Cu3O6.88,,,,,84.2,Ba100Gd45Hf5(Cu75O172)2,84.2,0.0
4057,Gd0.85Hf0.15Ba2Cu3O6.84,,,,,81.8,Ba200Gd85Hf15(Cu25O57)12,81.8,0.0
4058,Gd0.8Hf0.2Ba2Cu3O6.79,,,,,79.5,Ba200Gd80Hf20Cu300O679,79.5,0.0
4059,Gd0.8Ca0.05Hf0.15Ba2Cu3O6.86,,,,,80.6,Ba200Ca5Gd80Hf15(Cu150O343)2,80.6,0.0
4060,Gd0.75Ca0.1Hf0.15Ba2Cu3O6.89,,,,,82.7,Ba200Ca10Gd75Hf15Cu300O689,82.7,0.0
4061,Gd0.7Ca0.15Hf0.15Ba2Cu3O6.93,,,,,83.8,Ba200Ca15Gd70Hf15(Cu100O231)3,83.8,0.0
4062,Gd0.65Ca0.2Hf0.15Ba2Cu3O6.96,,,,,86.3,Ba200Ca20Gd65Hf15(Cu25O58)12,86.3,0.0
4063,Gd0.6Ca0.25Hf0.15Ba2Cu3O7,,,,,81.3,Ba40Ca5Gd12Hf3(Cu3O7)20,81.3,0.0
4064,Gd0.55Ca0.35Hf0.15Ba2Cu3O7.06,,,,,76.0,Ba200Ca35Gd55Hf15(Cu150O353)2,76.0,0.0
4065,Gd0.45Ca0.4Hf0.15Ba2Cu3O7.08,,,,,71.9,Ba200Ca40Gd45Hf15(Cu25O59)12,71.9,0.0
4066,Ba0.62K0.38Bi1O3,A,4.2832,,,21.5,K19Ba31(BiO3)50,25.5,8.0
4067,Ba0.57K0.43Bi1O3,A,4.2788,,,21.2,K43Ba57(BiO3)100,21.2,0.0
4068,Ba0.54K0.46Bi1O3,A,4.2775,,,19.0,K23Ba27(BiO3)50,20.0,5.0
4069,Ba0.52K0.48Bi1O3,A,4.2772,,,18.7,K12Ba13(BiO3)25,18.7,0.0
4070,Ba0.5K0.5Bi1O3,A,4.2661,,,16.5,KBa(BiO3)2,19.664285714285715,8.5
4071,Ba0.6K0.4Bi1O3,,,,,31.2,K2Ba3(BiO3)5,27.589583333333337,16.0
4072,Ba0.6K0.4Bi1O3,,,,,29.1,K2Ba3(BiO3)5,27.589583333333337,16.0
4073,Hg1Ba2Cu1O4.01,,,,,61.0,Ba200Cu100Hg100O401,63.333333333333336,7.0
4074,Ba0.6K0.4Bi1O3,,,,,29.0,K2Ba3(BiO3)5,27.589583333333337,16.0
4075,Ba0.6K0.4Bi1O3,,,,,27.0,K2Ba3(BiO3)5,27.589583333333337,16.0
4076,Ba1Pb0.75Bi0.25O3,,,,,11.6,Ba4Bi(PbO4)3,11.614285714285714,2.0
4077,Y1Ba2Cu3O6.8,,,,,83.1,Ba10Y5Cu15O34,82.58636363636364,29.900000000000006
4078,Bi2Sr2Ca1Cu2O8.22,,,,,82.0,Sr100Ca50Cu100Bi100O411,80.025,4.400000000000006
4079,Bi2Sr2Ca1Cu2O8.24,,,,,88.0,Sr50Ca25Cu50(Bi25O103)2,81.775,16.900000000000006
4080,Bi2Sr2Ca1Cu2O8.25,,,,,89.0,Sr8Ca4Cu8Bi8O33,84.55,23.799999999999997
4081,Bi2Sr2Ca1Cu2O8.28,,,,,81.0,Sr50Ca25Cu50Bi50O207,75.61666666666666,20.299999999999997
4082,Tl2Ba2Ca1Cu2O8,,,,,111.0,Ba2CaTl2(CuO4)2,105.2875,27.099999999999994
4083,Bi2Sr2Ca1Cu2O8,,,,,89.5,Sr2CaCu2(BiO4)2,84.95068493150684,39.0
4084,Pr1.85Ce0.15Cu1O4,,,,,22.5,Ce3Pr37(CuO4)20,21.083333333333332,8.299999999999999
4085,Y1Ba2Cu3O7,,,,,93.0,Ba2YCu3O7,90.18623188405797,45.5
4086,Sr0.4K0.6Bi1O3,A,5.9419,,8.4394,12.0,K3Sr2(BiO3)5,11.404285714285715,1.0
4087,Sr0.5Rb0.5Bi1O3,,,,,13.0,RbSr(BiO3)2,13.0,0.0
4088,Sr0.4K0.6Bi1O3,A,5.9418,,8.4394,11.18,K3Sr2(BiO3)5,11.404285714285715,1.0
4089,Sr0.4K0.6Bi1O3,,,,,11.0,K3Sr2(BiO3)5,11.404285714285715,1.0
4090,Sr0.4K0.6Bi1O3,,,,,11.5,K3Sr2(BiO3)5,11.404285714285715,1.0
4091,La1.9Sr0.1Cu1O4,,,,,28.5,SrLa19(CuO4)10,28.065277777777776,16.1
4092,La1.84Sr0.16Cu1O4,,,,,37.0,Sr4La46(CuO4)25,35.48333333333333,16.699999999999996
4093,La1.81Sr0.19Cu1O4,,,,,32.0,Sr19La181(CuO4)100,31.3,3.0
4094,Y1Ba1Sr1Cu2.95Mo0.05O7.07,A,3.8263,3.8126,11.5558,85.0,Ba100Sr100Y100Cu295Mo5O707,85.0,0.0
4095,Y1Ba1Sr1Cu2.9Mo0.1O7.16,A,3.8221,,11.5754,86.0,Ba50Sr50Y50Cu145Mo5O358,86.0,0.0
4096,Y1Ba1Sr1Cu2.8Mo0.2O7.3,A,3.8307,,11.5984,68.0,Ba10Sr10Y10Cu28Mo2O73,68.0,0.0
4097,Hg1Ba2Cu1O4.15,A,3.88,,9.527,97.2,Ba40Cu20Hg20O83,97.0,0.4000000000000057
4098,Hg0.95Re0.05Ba2Cu1O4.37,A,3.872,,9.464,96.0,Ba200Cu100Re5(Hg5O23)19,96.0,0.0
4099,Hg0.9Re0.1Ba2Cu1O4.42,A,3.872,,9.42,95.0,Ba100Cu50Re5Hg45O221,94.4,1.2000000000000028
4100,Hg0.85Re0.15Ba2Cu1O4.58,A,3.876,,9.39,35.0,Ba200Cu100Re15Hg85O458,34.85,0.29999999999999716
4101,Hg1Ba2Cu1O4.162,,,,,97.4,Ba1000Cu500Hg500O2081,97.4,0.0
4102,Hg0.95Re0.05Ba2Cu1O4.372,,,,,97.0,Ba1000Cu500Re25Hg475O2186,97.0,0.0
4103,Hg0.9Re0.1Ba2Cu1O4.425,,,,,96.8,Ba80Cu40Re4(Hg12O59)3,96.8,0.0
4104,Hg0.85Re0.15Ba2Cu1O4.525,,,,,96.3,Ba80Cu40Re6Hg34O181,96.3,0.0
4105,Sr2Ru1O4,,,,,1.49,Sr2RuO4,1.3589285714285713,2.77
4106,Bi2Sr2Ca1Cu1.988Ni0.012O8,,,,,92.55,Sr500Ca250Cu497Ni3(BiO4)500,92.55,0.0
4107,Sm1La0.85Sr0.15Cu1O3.98,,,,,30.0,Sr15La85Sm100(Cu50O199)2,30.0,0.0
4108,Sm1La0.8Sr0.2Cu1O3.94,,,,,25.0,Sr10La40Sm50Cu50O197,24.8,0.3999999999999986
4109,Y1Ba2Cu3O6.4,,,,,35.8,Ba10Y5Cu15O32,32.949999999999996,13.199999999999996
4110,Y1Ba2Cu3O6.45,,,,,47.3,Ba40Y20(Cu20O43)3,39.409375,32.5
4111,Y1Ba2Cu3O6.5,,,,,58.8,Ba4Y2Cu6O13,47.13846153846154,38.8
4112,Y1Ba2Cu3O6.9,,,,,92.0,Ba20Y10(Cu10O23)3,90.9753947368421,15.0
4113,La1.85Sr0.15Cu1O4,,,,,35.6,Sr3La37(CuO4)20,36.01482142857143,22.299999999999997
4114,La1.75Nd0.1Sr0.15Cu1O4,,,,,31.7,Sr3La35Nd2(CuO4)20,31.75,0.10000000000000142
4115,La1.73Nd0.12Sr0.15Cu1O4,,,,,26.3,Sr15La173Nd12(CuO4)100,26.3,0.0
4116,La1.65Nd0.2Sr0.15Cu1O4,,,,,20.0,Sr3La33Nd4(CuO4)20,24.5,9.0
4117,La1.45Nd0.4Sr0.15Cu1O4,,,,,9.8,Sr3La29Nd8(CuO4)20,14.67777777777778,13.5
4118,Pb2C1Ag2O6,,,,,323.0,Ag2Pb2CO6,323.0,0.0
4119,Ru1Sr2Y1Cu2O8,A,3.843,,11.555,35.0,Sr2YCu2RuO8,35.0,0.0
4120,Y1Ba2Cu4O8,,,,,78.0,Ba2Y(CuO2)4,78.72848101265825,21.0
4121,Y0.3Pr0.7Ba2Cu4O8,,,,,20.0,Ba20Pr7Y3(CuO2)40,23.0,9.0
4122,Y0.975Ca0.025Ba2Cu4O8,,,,,79.5,Ba80CaY39(CuO2)160,80.75,2.5
4123,Y0.95Ca0.05Ba2Cu4O8,,,,,82.2,Ba40CaY19(CuO2)80,85.16,5.0
4124,Y0.925Ca0.075Ba2Cu4O8,,,,,83.8,Ba80Ca3Y37(CuO2)160,83.8,0.0
4125,Y0.9Ca0.1Ba2Cu4O8,,,,,88.9,Ba20CaY9(CuO2)40,87.625,10.200000000000003
4126,Y0.8Ca0.2Ba2Cu4O8,,,,,85.6,Ba10CaY4(CuO2)20,87.8,4.400000000000006
4127,Y0.75Ca0.25Ba2Cu4O8,,,,,82.9,Ba8CaY3(CuO2)16,82.9,0.0
4128,Y0.7Ca0.3Ba2Cu4O8,,,,,79.5,Ba20Ca3Y7(CuO2)40,84.75,10.5
4129,Y1Ba2Cu3O6.5,,,,,55.0,Ba4Y2Cu6O13,47.13846153846154,38.8
4130,La2Cu1O4.0625,A,5.3593,5.3786,13.2087,17.0,La32Cu16O65,17.0,0.0
4131,La2Cu1O4.08,A,5.3338,5.4346,13.227,32.0,La50Cu25O102,36.2,15.0
4132,Y1Ba2Cu4O8,A,3.8538,3.8745,27.267,78.0,Ba2Y(CuO2)4,78.72848101265825,21.0
4133,Y0.75Eu0.25Ba2Cu4O8,A,3.8648,3.8861,27.29,78.0,Ba8EuY3(CuO2)16,78.0,0.0
4134,Y0.5Eu0.5Ba2Cu4O8,A,3.8743,3.893,27.292,77.0,Ba4EuY(CuO2)8,77.0,0.0
4135,Y0.25Eu0.75Ba2Cu4O8,A,3.8745,3.8921,27.292,75.0,Ba8Eu3Y(CuO2)16,75.0,0.0
4136,Eu1Ba2Cu4O8,A,3.882,3.8951,27.271,74.0,Ba2Eu(CuO2)4,70.55,7.0
4137,Y1Ba2Cu3.96Fe0.04O8,A,3.8623,3.8823,27.21,73.0,Ba50Y25FeCu99O200,66.87,14.0
4138,Y1Ba2Cu3.92Fe0.08O8,A,3.8792,3.9084,27.138,70.0,Ba50Y25Fe2(Cu49O100)2,62.725,19.6
4139,Y1Ba2Cu3.88Fe0.12O8,A,3.8718,3.9113,27.131,65.0,Ba50Y25Fe3Cu97O200,59.35,16.950000000000003
4140,Y1Ba2Cu3.84Fe0.16O8,A,3.8678,3.8865,27.981,61.0,Ba50Y25Fe4(Cu12O25)8,50.35,22.4
4141,Sr2Y1Ru0.96Cu0.04O6,,,,,5.1,Sr50Y25Cu(Ru4O25)6,5.1,0.0
4142,Sr2Y1Ru0.95Cu0.05O6,A,5.7551,5.7841,8.1729,11.9,Sr40Y20CuRu19O120,11.9,0.0
4143,Sr2Y1Ru0.92Cu0.08O6,,,,,17.6,Sr50Y25Cu2Ru23O150,17.6,0.0
4144,Sr2Y1Ru0.9Cu0.1O6,A,5.7555,5.7868,8.1737,20.4,Sr20Y10Cu(Ru3O20)3,34.300000000000004,24.6
4145,Sr2Y1Ru0.8Cu0.2O6,,,,,23.0,Sr10Y5Cu(Ru2O15)2,23.0,0.0
4146,Sr2Y1Ru0.5Cu0.5O6,,,,,61.5,Sr4Y2CuRuO12,56.833333333333336,19.0
4147,Sr2Y1Ru0.5Cu0.5O6,,,,,45.0,Sr4Y2CuRuO12,56.833333333333336,19.0
4148,Sr2Ru1O4,,,,,1.5,Sr2RuO4,1.3589285714285713,2.77
4149,Sr2Ru1O4,,,,,1.35,Sr2RuO4,1.3589285714285713,2.77
4150,Y1Ba2Cu4O8,A,3.8538,3.8745,27.267,78.0,Ba2Y(CuO2)4,78.72848101265825,21.0
4151,Y1Ba2Cu3.96Fe0.04O8,A,3.8623,3.8823,27.21,73.0,Ba50Y25FeCu99O200,66.87,14.0
4152,Y1Ba2Cu3.92Fe0.08O8,A,3.8792,3.9084,27.138,70.0,Ba50Y25Fe2(Cu49O100)2,62.725,19.6
4153,Y1Ba2Cu3.88Fe0.12O8,A,3.8718,3.9113,27.131,65.0,Ba50Y25Fe3Cu97O200,59.35,16.950000000000003
4154,Y1Ba2Cu3.84Fe0.16O8,A,3.8678,3.8865,27.981,61.0,Ba50Y25Fe4(Cu12O25)8,50.35,22.4
4155,Bi2Sr2Ca1Cu2O8,,,,,84.7,Sr2CaCu2(BiO4)2,84.95068493150684,39.0
4156,Pb2Sr2Eu0.95Ca0.05Cu3O8.1,,,,,59.0,Sr40CaEu19Cu60(Pb20O81)2,59.0,0.0
4157,Pb2Sr2Eu0.9Ca0.1Cu3O8.1,,,,,69.0,Sr20CaEu9Cu30Pb20O81,69.0,0.0
4158,Pb2Sr2Eu0.85Ca0.15Cu3O8.1,,,,,71.0,Sr40Ca3Eu17Cu60(Pb20O81)2,71.0,0.0
4159,Pb2Sr2Eu0.8Ca0.2Cu3O8.1,,,,,73.0,Sr20Ca2Eu8Cu30Pb20O81,73.0,0.0
4160,Pb2Sr2Eu0.75Ca0.25Cu3O8.1,,,,,74.0,Sr40Ca5Eu15Cu60(Pb20O81)2,74.0,0.0
4161,Pb2Sr2Eu0.7Ca0.3Cu3O8.1,,,,,73.0,Sr20Ca3Eu7Cu30Pb20O81,73.0,0.0
4162,Pb2Sr2Eu0.65Ca0.35Cu3O8.1,,,,,71.0,Sr40Ca7Eu13Cu60(Pb20O81)2,71.0,0.0
4163,Ru1Sr2Eu1Cu2O8,,,,,35.0,Sr2EuCu2RuO8,25.914285714285715,24.0
4164,Ru1Sr2Gd1Cu2O8,,,,,48.0,Sr2GdCu2RuO8,37.888888888888886,34.7
4165,Ru1Sr2Gd0.6Dy0.4Cu2O8,,,,,58.0,Sr10Gd3Dy2Cu10(RuO8)5,50.625,14.75
4166,Ru1Sr1.6Ba0.4Gd1Cu2O8,,,,,39.0,Ba2Sr8Gd5Cu10(RuO8)5,39.0,0.0
4167,Tl1Sr1.75Th0.25Ca1Cu2O7,A,3.801,,12.099,51.6,Sr7Ca4ThTl4(Cu2O7)4,51.6,0.0
4168,Tl1Sr1.65Th0.35Ca1Cu2O7,A,,,,55.3,Sr33Ca20Th7Tl20(Cu2O7)20,55.3,0.0
4169,Tl1Sr2Ca0.75Th0.25Cu2O7,A,3.8,,12.094,52.5,Sr8Ca3ThTl4(Cu2O7)4,52.5,0.0
4170,Tl1Sr2Ca0.65Th0.35Cu2O7,A,,,,55.3,Sr40Ca13Th7Tl20(Cu2O7)20,55.3,0.0
4171,Tl1Sr1.5Gd0.5Ca1Cu2O7,A,3.805,,12.026,79.0,Sr3Ca2GdTl2(Cu2O7)2,79.0,0.0
4172,Tl1Sr1.5Tb0.5Ca1Cu2O7,A,3.796,,12.014,80.0,Sr3Ca2TbTl2(Cu2O7)2,80.0,0.0
4173,Tl1Sr1.5Dy0.5Ca1Cu2O7,A,3.795,,12.001,80.0,Sr3Ca2DyTl2(Cu2O7)2,80.0,0.0
4174,Tl1Sr1.5Ho0.5Ca1Cu2O7,A,3.794,,11.996,80.0,Sr3Ca2HoTl2(Cu2O7)2,80.0,0.0
4175,Tl1Sr1.5Er0.5Ca1Cu2O7,A,3.787,,11.997,78.0,Sr3Ca2ErTl2(Cu2O7)2,78.0,0.0
4176,Tl1Sr1.5Tm0.5Ca1Cu2O7,A,3.785,,11.983,84.0,Sr3Ca2TmTl2(Cu2O7)2,84.0,0.0
4177,Tl1Sr1.5Yb0.5Ca1Cu2O7,A,3.783,,11.981,84.0,Sr3Ca2YbTl2(Cu2O7)2,84.0,0.0
4178,Tl1Sr1.5La0.5Ca1Cu2O7,A,3.807,,12.071,90.0,Sr3Ca2LaTl2(Cu2O7)2,90.0,0.0
4179,Tl1Sr1.5Ce0.5Ca1Cu2O7,A,3.808,,12.027,5.0,Sr3Ca2CeTl2(Cu2O7)2,5.0,0.0
4180,Tl1Sr1.5Pr0.5Ca1Cu2O7,A,3.809,,12.047,88.0,Sr3Ca2PrTl2(Cu2O7)2,88.0,0.0
4181,Tl1Sr1.5Nd0.5Ca1Cu2O7,A,3.809,,12.046,88.0,Sr3Ca2NdTl2(Cu2O7)2,88.0,0.0
4182,Tl1Sr1.5Sm0.5Ca1Cu2O7,A,3.803,,12.031,86.0,Sr3Ca2SmTl2(Cu2O7)2,86.0,0.0
4183,Tl1Sr1.5Eu0.5Ca1Cu2O7,A,3.801,,12.024,88.0,Sr3Ca2EuTl2(Cu2O7)2,88.0,0.0
4184,Tl1Sr1.5Lu0.5Ca1Cu2O7,A,3.782,,11.98,82.0,Sr3Ca2LuTl2(Cu2O7)2,82.0,0.0
4185,Ca5.9Sr3.5Bi0.3Y0.1Pb0.1Al0.1Cu15.1O29,A,11.316,12.763,19.49,75.0,Sr35Ca59YAlCu151Bi3PbO290,75.0,0.0
4186,Ru0.92Ce0.58Sr1.7Eu1.8Cu2O10,A,3.8424,,28.559,26.0,Sr85Ce29Eu90Cu100(Ru23O250)2,26.0,0.0
4187,Ru1Sr2Gd1Cu2O8,A,3.8375,,11.563,35.0,Sr2GdCu2RuO8,37.888888888888886,34.7
4188,Ru1Sr2Gd0.98Ce0.02Cu2O8,A,3.8387,,11.5621,13.0,Sr100CeGd49Cu100(RuO8)50,13.0,0.0
4189,Ru1Sr2Gd0.9Ca0.1Cu2O8,A,,,,61.0,Sr20CaGd9Cu20(RuO8)10,61.0,0.0
4190,Eu1Ba2Cu3O7,A,3.8021,3.8453,11.5821,84.4,Ba2EuCu3O7,90.15833333333335,13.0
4191,Eu0.9Pr0.1Ba2Cu3O7,A,3.8305,3.8463,11.6157,68.3,Ba20PrEu9(Cu3O7)10,68.3,0.0
4192,Eu0.8Pr0.2Ba2Cu3O7,A,3.8551,,11.6106,63.0,Ba10PrEu4(Cu3O7)5,63.0,0.0
4193,Eu0.7Pr0.3Ba2Cu3O7,A,3.8579,,11.598,53.8,Ba20Pr3Eu7(Cu3O7)10,53.8,0.0
4194,Eu0.6Pr0.4Ba2Cu3O7,A,3.8596,,11.5989,37.8,Ba10Pr2Eu3(Cu3O7)5,37.8,0.0
4195,Eu0.5Pr0.5Ba2Cu3O7,A,3.8586,,11.5938,26.7,Ba4PrEu(Cu3O7)2,26.7,0.0
4196,Hg1Ba2Cu1O4.09,A,3.8817,,9.5339,98.0,Ba200Cu100Hg100O409,75.4,62.0
4197,La1.9Er0.1Ba2Ca0.2Cu4.2O9.85,,,,,18.0,Ba40Ca4La38Er2Cu84O197,18.0,0.0
4198,La1.8Er0.2Ba2Ca0.4Cu4.4O10.371,,,,,40.0,Ba2000Ca400La1800Er200Cu4400O10371,40.0,0.0
4199,La1.75Er0.25Ba2Ca0.5Cu4.5O10.662,,,,,66.0,Ba1000Ca250La875Er125(Cu750O1777)3,66.0,0.0
4200,La1.7Er0.3Ba2Ca0.6Cu4.6O10.92,,,,,70.0,Ba100Ca30La85Er15(Cu115O273)2,70.0,0.0
4201,La1.65Er0.35Ba2Ca0.7Cu4.7O11.166,,,,,71.0,Ba1000Ca350La825Er175Cu2350O5583,71.0,0.0
4202,La1.6Er0.4Ba2Ca0.8Cu4.8O11.424,,,,,76.0,Ba125Ca50La100Er25(Cu50O119)6,76.0,0.0
4203,La1.55Er0.45Ba2Ca0.9Cu4.9O11.664,,,,,76.0,Ba1000Ca450La775Er225(Cu1225O2916)2,76.0,0.0
4204,La1.5Er0.5Ba2Ca1Cu5O11.907,,,,,78.0,Ba2000Ca1000La1500Er500Cu5000O11907,78.0,0.0
4205,La1Er1Ba2Ca2Cu6O14.122,,,,,79.0,Ba1000Ca1000La500Er500Cu3000O7061,79.0,0.0
4206,La1.9Gd0.1Ba2Ca0.2Cu4.2O9.839,,,,,15.0,Ba2000Ca200La1900Gd100Cu4200O9839,15.0,0.0
4207,La1.8Gd0.2Ba2Ca0.4Cu4.4O10.344,,,,,39.0,Ba250Ca50La225Gd25Cu550O1293,39.0,0.0
4208,La1.7Gd0.3Ba2Ca0.6Cu4.6O10.9,,,,,64.0,Ba20Ca6La17Gd3Cu46O109,64.0,0.0
4209,La1.6Gd0.4Ba2Ca0.8Cu4.8O11.401,,,,,76.0,Ba2000Ca800La1600Gd400Cu4800O11401,76.0,0.0
4210,La1.5Gd0.5Ba2Ca1Cu5O11.892,,,,,79.0,Ba500Ca250La375Gd125Cu1250O2973,79.0,0.0
4211,La1Gd1Ba2Ca2Cu6O14.1,,,,,79.0,Ba20Ca20La10Gd10(Cu20O47)3,79.0,0.0
4212,Sr2Ru1O4,,,,,1.44,Sr2RuO4,1.3589285714285713,2.77
4213,Ru1Sr2Eu1Cu2O8,,,,,32.0,Sr2EuCu2RuO8,25.914285714285715,24.0
4214,Sr0.4K0.6Bi1O3,A,5.94,,8.43,11.3,K3Sr2(BiO3)5,11.404285714285715,1.0
4215,Sr0.4K0.6Bi1O3,,,,,11.55,K3Sr2(BiO3)5,11.404285714285715,1.0
4216,Y1Ba2Cu4O8,A,3.8402,3.8702,27.2283,77.7,Ba2Y(CuO2)4,78.72848101265825,21.0
4217,Y1Ba1.76Sr0.24Cu4O8,,,,,76.0,Ba44Sr6Y25(CuO2)100,76.0,0.0
4218,Y1Ba1.46Sr0.54Cu4O8,,,,,79.5,Ba73Sr27Y50(CuO2)200,79.5,0.0
4219,Y1Ba1.4Sr0.6Cu4O8,,,,,80.5,Ba7Sr3Y5(CuO2)20,79.16666666666667,5.400000000000006
4220,Y1Ba2Cu4O8,,,,,80.5,Ba2Y(CuO2)4,78.72848101265825,21.0
4221,Y1Ba1.8Sr0.2Cu4O8,,,,,79.8,Ba9SrY5(CuO2)20,77.7,3.299999999999997
4222,Y1Ba1.6Sr0.4Cu4O8,,,,,80.5,Ba8Sr2Y5(CuO2)20,79.5,4.800000000000011
4223,Y1Ba1.4Sr0.6Cu4O8,,,,,81.2,Ba7Sr3Y5(CuO2)20,79.16666666666667,5.400000000000006
4224,Sm1La0.8Sr0.2Cu1O4,,,,,24.0,SrLa4Sm5(CuO4)5,24.0,0.0
4225,Cd2Re2O7,A,10.2244,,,1.31,Cd2Re2O7,1.0464285714285715,0.43999999999999995
4226,Cd2Re2O7,A,10.226,,,1.0,Cd2Re2O7,1.0464285714285715,0.43999999999999995
4227,Cd2Re2O7,A,10.221,,,1.1,Cd2Re2O7,1.0464285714285715,0.43999999999999995
4228,Tl0.5Pb0.5Sr1.84Nd0.16Ca1Cu2O7,A,3.815,,12.112,102.0,Sr92Ca50Nd8Tl25Cu100(PbO14)25,102.0,0.0
4229,Bi2Sr2Ca1Cu2O8,,,,,80.0,Sr2CaCu2(BiO4)2,84.95068493150684,39.0
4230,La1.7Nd0.3Ca0.6Ba2Cu4.6O11.892,A,3.8735,,11.6686,78.0,Ba500Ca150La425Nd75Cu1150O2973,78.0,0.0
4231,La1.5Nd0.5Ca1Ba2Cu5O11.872,A,3.8742,,11.6569,78.0,Ba500Ca250La375Nd125(Cu625O1484)2,78.0,0.0
4232,La2.3Yb0.1Ba2.3Ca0.2Cu5O11.805,,,,,25.0,Ba460Ca40La460Yb20Cu1000O2361,25.0,0.0
4233,La2.1Yb0.2Ba2.1Ca0.4Cu5O11.802,,,,,47.0,Ba1050Ca200La1050Yb100Cu2500O5901,47.0,0.0
4234,La1.9Yb0.3Ba1.9Ca0.6Cu5O11.797,,,,,60.0,Ba1900Ca600La1900Yb300Cu5000O11797,60.0,0.0
4235,La1.7Yb0.4Ba1.7Ca0.8Cu5O11.795,,,,,76.0,Ba340Ca160La340Yb80Cu1000O2359,76.0,0.0
4236,La1.5Yb0.5Ba1.5Ca1Cu5O11.785,,,,,76.0,Ba300Ca200La300Yb100Cu1000O2357,76.0,0.0
4237,La1.3Yb0.6Ba1.3Ca1.2Cu5O11.74,,,,,73.0,Ba65Ca60La65Yb30Cu250O587,73.0,0.0
4238,La1.1Yb0.7Ba1.1Ca1.4Cu5O11.692,,,,,70.0,Ba275Ca350La275Yb175Cu1250O2923,70.0,0.0
4239,Sr0.4K0.6Bi1O3,A,5.94,,8.43,11.3,K3Sr2(BiO3)5,11.404285714285715,1.0
4240,La2.5Y0.5Ca1Ba3Cu7O16.574,A,3.8609,,11.642,80.0,Ba1500Ca500La1250Y250Cu3500O8287,80.0,0.0
4241,La2.5Y0.5Ca1Ba3Cu6.86Fe0.14O16.578,A,3.869,,11.6697,77.0,Ba1500Ca500La1250Y250Fe70Cu3430O8289,77.0,0.0
4242,La2.5Y0.5Ca1Ba3Cu6.58Fe0.42O16.599,A,3.8707,,11.6225,68.0,Ba3000Ca1000La2500Y500Fe420Cu6580O16599,68.0,0.0
4243,La2.5Y0.5Ca1Ba3Cu6.3Fe0.7O16.627,A,3.8772,,11.6318,51.0,Ba3000Ca1000La2500Y500Fe700Cu6300O16627,51.0,0.0
4244,La1Ba2Cu3O7,,,,,89.6,Ba2LaCu3O7,89.6,0.0
4245,La0.9Pr0.1Ba2Cu3O7,,,,,68.3,Ba20La9Pr(Cu3O7)10,68.3,0.0
4246,La0.8Pr0.2Ba2Cu3O7,,,,,59.8,Ba10La4Pr(Cu3O7)5,59.8,0.0
4247,La0.7Pr0.3Ba2Cu3O7,,,,,57.1,Ba20La7Pr3(Cu3O7)10,57.1,0.0
4248,La0.6Pr0.4Ba2Cu3O7,,,,,54.8,Ba10La3Pr2(Cu3O7)5,54.8,0.0
4249,La0.5Pr0.5Ba2Cu3O7,,,,,51.7,Ba4LaPr(Cu3O7)2,51.7,0.0
4250,Y1Ba2Cu3.964Ni0.036O8,,,,,63.0,Ba500Y250Cu991Ni9O2000,63.0,0.0
4251,Y1Ba2Cu3.98Zn0.02O8,,,,,68.0,Ba100Y50ZnCu199O400,63.324999999999996,21.0
4252,Y1Ba2Cu3.96Zn0.04O8,,,,,56.0,Ba50Y25ZnCu99O200,48.975,41.6
4253,Y1Ba2Cu3O6.95,,,,,92.2,Ba40Y20Cu60O139,91.8379411764706,7.5
4254,Y0.9Pr0.1Ba2Cu3O6.95,,,,,78.5,Ba40Pr2Y18Cu60O139,84.2,9.599999999999994
4255,Y0.8Pr0.2Ba2Cu3O6.95,,,,,58.5,Ba40Pr4Y16Cu60O139,68.8,16.099999999999994
4256,Y0.7Pr0.3Ba2Cu3O6.95,,,,,39.3,Ba40Pr6Y14Cu60O139,50.9,23.200000000000003
4257,Y0.65Pr0.35Ba2Cu3O6.95,,,,,33.0,Ba40Pr7Y13Cu60O139,33.0,0.0
4258,Y0.6Pr0.4Ba2Cu3O6.95,,,,,20.4,Ba40Pr8Y12Cu60O139,34.23333333333333,24.9
4259,Y1Ba2Cu3O6.85,,,,,84.4,Ba40Y20Cu60O137,87.33636363636364,15.0
4260,Y0.9Pr0.1Ba2Cu3O6.85,,,,,61.5,Ba40Pr2Y18Cu60O137,75.25,27.5
4261,Y0.8Pr0.2Ba2Cu3O6.85,,,,,45.2,Ba40Pr4Y16Cu60O137,45.2,0.0
4262,Y0.7Pr0.3Ba2Cu3O6.85,,,,,27.4,Ba40Pr6Y14Cu60O137,27.4,0.0
4263,Y0.65Pr0.35Ba2Cu3O6.85,,,,,16.3,Ba40Pr7Y13Cu60O137,16.3,0.0
4264,Y1Ba2Cu3O6.75,,,,,61.1,Ba8Y4(Cu4O9)3,75.77222222222221,31.199999999999996
4265,Y0.9Pr0.1Ba2Cu3O6.75,,,,,52.2,Ba40Pr2Y18(Cu4O9)15,52.2,0.0
4266,Y0.8Pr0.2Ba2Cu3O6.75,,,,,41.5,Ba40Pr4Y16(Cu4O9)15,41.5,0.0
4267,Y0.7Pr0.3Ba2Cu3O6.75,,,,,25.2,Ba40Pr6Y14(Cu4O9)15,25.2,0.0
4268,Y0.65Pr0.35Ba2Cu3O6.75,,,,,6.3,Ba40Pr7Y13(Cu4O9)15,6.3,0.0
4269,Y1Ba2Cu3O6.6,,,,,49.6,Ba10Y5(Cu5O11)3,64.38611111111112,50.0
4270,Y0.9Pr0.1Ba2Cu3O6.6,,,,,44.1,Ba20PrY9(Cu5O11)6,44.1,0.0
4271,Y0.8Pr0.2Ba2Cu3O6.6,,,,,37.0,Ba10PrY4(Cu5O11)3,37.0,0.0
4272,Y0.7Pr0.3Ba2Cu3O6.6,,,,,28.5,Ba20Pr3Y7(Cu5O11)6,28.5,0.0
4273,Y0.65Pr0.35Ba2Cu3O6.6,,,,,21.5,Ba40Pr7Y13(Cu5O11)12,21.5,0.0
4274,Y1Ba2Cu3O6.5,,,,,31.1,Ba4Y2Cu6O13,47.13846153846154,38.8
4275,Y0.9Pr0.1Ba2Cu3O6.5,,,,,21.1,Ba20PrY9(Cu6O13)5,29.900000000000002,17.6
