Repository: Gashmard/Streamlit_Prediction_Tc

File: SuperCon_Main_Dataset_20562sample.csv (part 9 of 34)
,element,Unit_lattice_constant,lattice_constant_a,lattice_constant_b,lattice_constant_c,Tc,Element_Normalize,Tc_mean,Tc_range
4276,Y0.8Pr0.2Ba2Cu3O6.5,,,,,11.1,Ba20Pr2Y8(Cu6O13)5,22.5,22.799999999999997
4277,La1.89Ba0.11Cu1O4,A,5.4378,5.4756,15.7902,17.8,Ba11La189(CuO4)100,19.216666666666665,26.9
4278,Pr1.85Ce0.15Cu1O4,A,3.953,,12.129,17.0,Ce3Pr37(CuO4)20,21.083333333333332,8.299999999999999
4279,Pr1.8315Y0.0185Ce0.15Cu1O4,A,3.952,,12.126,16.0,Ce300Pr3663Y37(CuO4)2000,16.0,0.0
4280,Pr1.7945Y0.0555Ce0.15Cu1O4,A,3.95,,12.11,15.0,Ce300Pr3589Y111(CuO4)2000,15.0,0.0
4281,Pr1.7575Y0.0925Ce0.15Cu1O4,A,3.948,,12.105,14.5,Ce60Pr703Y37(CuO4)400,14.5,0.0
4282,Pr1.665Y0.185Ce0.15Cu1O4,A,3.944,,12.069,13.0,Ce30Pr333Y37(CuO4)200,13.0,0.0
4283,Pr1.5725Y0.2775Ce0.15Cu1O4,A,3.94,,12.046,11.0,Ce60Pr629Y111(CuO4)400,11.0,0.0
4284,Pr1.48Y0.37Ce0.15Cu1O4,A,3.936,,12.022,9.5,Ce15Pr148Y37(CuO4)100,9.5,0.0
4285,Nd1.85Ce0.15Cu1O4,A,3.939,,12.053,21.0,Ce3Nd37(CuO4)20,21.61857142857143,10.499999999999998
4286,Nd1.8315Y0.0185Ce0.15Cu1O4,A,3.938,,12.04,20.0,Ce300Nd3663Y37(CuO4)2000,20.0,0.0
4287,Nd1.7945Y0.0555Ce0.15Cu1O4,A,3.935,,12.025,19.0,Ce300Nd3589Y111(CuO4)2000,19.0,0.0
4288,Nd1.7575Y0.0925Ce0.15Cu1O4,A,3.934,,12.014,18.0,Ce60Nd703Y37(CuO4)400,18.0,0.0
4289,Nd1.665Y0.185Ce0.15Cu1O4,A,3.929,,11.999,16.0,Ce30Nd333Y37(CuO4)200,16.0,0.0
4290,Nd1.5725Y0.2775Ce0.15Cu1O4,A,3.926,,11.983,10.5,Ce60Nd629Y111(CuO4)400,10.5,0.0
4291,Sm1.85Ce0.15Cu1O4,A,3.912,,11.874,17.0,Ce3Sm37(CuO4)20,17.925,8.399999999999999
4292,Sm1.80375Y0.04625Ce0.15Cu1O4,A,3.91,,11.868,15.0,Ce120Sm1443Y37(CuO4)800,15.0,0.0
4293,Sm1.7575Y0.0925Ce0.15Cu1O4,A,3.909,,11.865,14.0,Ce60Sm703Y37(CuO4)400,14.0,0.0
4294,Sm1.71125Y0.13875Ce0.15Cu1O4,A,3.907,,11.852,12.0,Ce120Sm1369Y111(CuO4)800,12.0,0.0
4295,Sm1.665Y0.185Ce0.15Cu1O4,A,3.906,,11.845,10.0,Ce30Sm333Y37(CuO4)200,10.0,0.0
4296,Sm1.5725Y0.2775Ce0.15Cu1O4,A,3.905,,11.838,10.3,Ce60Sm629Y111(CuO4)400,10.3,0.0
4297,Eu1.85Ce0.15Cu1O4,A,3.901,,11.826,7.5,Ce3Eu37(CuO4)20,7.666666666666667,0.5
4298,Eu1.84075Y0.00925Ce0.15Cu1O4,A,,,,5.2,Ce600Eu7363Y37(CuO4)4000,5.2,0.0
4299,Eu1.8315Y0.0185Ce0.15Cu1O4,A,,,,4.3,Ce300Eu3663Y37(CuO4)2000,4.3,0.0
4300,Pr1.665Gd0.185Ce0.15Cu1O4,A,3.944,,12.075,15.5,Ce30Pr333Gd37(CuO4)200,15.5,0.0
4301,Pr1.48Gd0.37Ce0.15Cu1O4,A,3.94,,12.045,14.5,Ce15Pr148Gd37(CuO4)100,14.5,0.0
4302,Pr1.295Gd0.555Ce0.15Cu1O4,A,3.934,,12.015,13.5,Ce30Pr259Gd111(CuO4)200,13.5,0.0
4303,Pr1.11Gd0.74Ce0.15Cu1O4,A,3.926,,11.976,12.5,Ce15Pr111Gd74(CuO4)100,12.5,0.0
4304,Pr0.925Gd0.925Ce0.15Cu1O4,A,3.924,,11.947,9.5,Ce6Pr37Gd37(CuO4)40,9.5,0.0
4305,Pr0.74Gd1.11Ce0.15Cu1O4,A,3.918,,11.913,7.5,Ce15Pr74Gd111(CuO4)100,7.5,0.0
4306,Bi2Sr2Ca2Cu3O10,A,5.51,5.19,37.28,109.0,Sr2Ca2Cu3(BiO5)2,108.5,3.5
4307,Bi2Sr2Ca1Cu2O8.23,,,,,70.0,Sr200Ca100Cu200Bi200O823,75.33333333333333,16.0
4308,Bi2Sr2Ca0.9Y0.1Cu2O8.23,,,,,85.0,Sr200Ca90Y10Cu200Bi200O823,87.5,5.0
4309,Bi2Sr2Ca0.7Y0.3Cu2O8.3,,,,,86.0,Sr20Ca7Y3Cu20Bi20O83,86.0,0.0
4310,Bi2Sr2Ca0.6Y0.4Cu2O8.29,,,,,64.0,Sr200Ca60Y40Cu200Bi200O829,64.0,0.0
4311,Bi2Sr2Ca0.5Y0.5Cu2O8.33,,,,,40.0,Sr200Ca50Y50Cu200Bi200O833,40.0,0.0
4312,Y1Ba2Cu3O6.98,A,3.82,3.886,11.696,89.8,Ba100Y50Cu150O349,89.78888888888888,8.900000000000006
4313,Y1Ba2Cu3O6.96,A,3.819,3.885,11.68,90.75,Ba50Y25(Cu25O58)3,90.25588235294117,7.299999999999997
4314,Y1Ba2Cu3O6.52,A,3.833,3.871,11.742,52.8,Ba50Y25Cu75O163,55.748333333333335,8.540000000000006
4315,Ho1Ba2Cu2.94O6.94,A,3.841,3.875,11.682,77.0,Ba100Ho50Cu147O347,77.0,0.0
4316,Ho1Ba2Cu2.94O6.48,A,3.845,3.865,11.724,20.0,Ba100Ho50(Cu49O108)3,20.0,0.0
4317,Y1Ba2Cu3H0.08O7,,,,,88.0,Ba50Y25Cu75H2O175,88.0,0.0
4318,Y1Ba2Cu3H0.21O7,,,,,86.0,Ba200Y100Cu300(H3O100)7,86.0,0.0
4319,Y1Ba2Cu3H0.34O7,,,,,66.0,Ba100Y50Cu150H17O350,66.0,0.0
4320,Y1Ba2Cu3H0.48O7,,,,,48.0,Ba50Y25Cu75H12O175,70.8,45.599999999999994
4321,Y1Ba2Cu3O7,,,,,92.0,Ba2YCu3O7,90.18623188405797,45.5
4322,Y1Ba2Cu2.88Co0.12O7,,,,,81.0,Ba50Y25Co3Cu72O175,76.0,10.0
4323,Y1Ba2Cu2.85Zn0.15O7,,,,,42.0,Ba40Y20Zn3Cu57O140,43.557500000000005,3.530000000000001
4324,La1.925Sr0.075Cu1O4,A,5.351,5.366,13.208,18.0,Sr3La77(CuO4)40,18.26666666666667,5.6
4325,La1.913Sr0.087Cu1O4,A,5.349,5.359,13.208,25.0,Sr87La1913(CuO4)1000,25.0,0.0
4326,La1.9Sr0.1Cu1O4,A,5.349,5.354,13.213,27.0,SrLa19(CuO4)10,28.065277777777776,16.1
4327,La1.888Sr0.112Cu1O4,A,5.347,,13.22,27.0,Sr14La236(CuO4)125,27.0,0.0
4328,La1.875Sr0.125Cu1O4,A,5.347,,13.226,27.0,SrLa15(CuO4)8,30.119999999999997,5.399999999999999
4329,La1.862Sr0.138Cu1O4,A,5.345,,13.228,33.0,Sr69La931(CuO4)500,33.0,0.0
4330,La1.85Sr0.15Cu1O4,A,5.342,,14.232,36.0,Sr3La37(CuO4)20,36.01482142857143,22.299999999999997
4331,La1.837Sr0.162Cu1O4,A,5.34,,13.236,36.0,Sr162La1837(CuO4)1000,36.0,0.0
4332,La1.825Sr0.175Cu1O4,A,5.338,,13.242,35.0,Sr7La73(CuO4)40,30.625,12.0
4333,La1.812Sr0.188Cu1O4,A,5.337,,13.246,33.0,Sr47La453(CuO4)250,33.7,1.3999999999999986
4334,La1.8Sr0.2Cu1O4,A,5.335,,13.247,28.0,SrLa9(CuO4)5,30.797222222222224,22.6
4335,La1.788Sr0.213Cu1O4,A,5.333,,13.242,23.0,Sr213La1788(CuO4)1000,23.0,0.0
4336,La1.775Sr0.225Cu1O4,A,5.332,,13.254,20.0,Sr9La71(CuO4)40,21.5,3.0
4337,La1.763Sr0.237Cu1O4,A,5.33,,14.257,13.0,Sr237La1763(CuO4)1000,13.0,0.0
4338,Ba0.64K0.36Bi1O3,A,4.292,,,28.5,K9Ba16(BiO3)25,28.5,0.0
4339,Bi2Sr2Ca1Cu2O8,,,,,95.0,Sr2CaCu2(BiO4)2,84.95068493150684,39.0
4340,La1.85Sr0.15Cu1O4,,,,,36.0,Sr3La37(CuO4)20,36.01482142857143,22.299999999999997
4341,La1.82Sr0.18Cu1O4,,,,,34.6,Sr9La91(CuO4)50,36.36,8.799999999999997
4342,La1.81Sr0.19Cu1O4,,,,,32.1,Sr19La181(CuO4)100,31.3,3.0
4343,La1.8Sr0.2Cu1O4,,,,,30.5,SrLa9(CuO4)5,30.797222222222224,22.6
4344,La1.77Sr0.23Cu1O4,,,,,21.3,Sr23La177(CuO4)100,21.15,0.3000000000000007
4345,La1.76Sr0.24Cu1O4,,,,,20.0,Sr6La44(CuO4)25,18.214285714285715,5.800000000000001
4346,La1.74Sr0.26Cu1O4,,,,,9.0,Sr13La87(CuO4)50,9.5875,6.6
4347,La1.73Sr0.27Cu1O4,,,,,12.0,Sr27La173(CuO4)100,12.333333333333334,17.0
4348,Dy1Ba2Cu4O8,,,,,73.6,Ba2Dy(CuO2)4,74.69999999999999,6.200000000000003
4349,Y1Ba2Cu4O8,,,,,80.0,Ba2Y(CuO2)4,78.72848101265825,21.0
4350,Gd1Ba2Cu4O8,,,,,74.7,Ba2Gd(CuO2)4,72.77142857142857,5.700000000000003
4351,Ho1Ba2Cu4O8,,,,,79.0,Ba2Ho(CuO2)4,76.87142857142858,10.700000000000003
4352,Er1Ba2Cu4O8,,,,,80.0,Ba2Er(CuO2)4,78.64285714285714,2.299999999999997
4353,Tm1Ba2Cu4O8,,,,,79.9,Ba2Tm(CuO2)4,79.28333333333332,1.4000000000000057
4354,Yb1Ba2Cu4O8,,,,,78.8,Ba2Yb(CuO2)4,78.8,0.0
4355,La1.07Pr0.85Sr0.08Cu1O4,,,,,9.0,Sr8La107Pr85(CuO4)100,9.0,0.0
4356,La1.04Pr0.85Sr0.11Cu1O4,,,,,17.0,Sr11La104Pr85(CuO4)100,17.0,0.0
4357,La1.03Pr0.85Sr0.12Cu1O4,,,,,18.0,Sr12La103Pr85(CuO4)100,18.0,0.0
4358,La1.02Pr0.85Sr0.13Cu1O4,,,,,22.0,Sr13La102Pr85(CuO4)100,22.0,0.0
4359,La1.01Pr0.85Sr0.14Cu1O4,,,,,25.0,Sr14La101Pr85(CuO4)100,25.0,0.0
4360,La1Pr0.85Sr0.15Cu1O4,,,,,28.0,Sr3La20Pr17(CuO4)20,28.0,0.0
4361,La0.97Pr0.85Sr0.18Cu1O4,,,,,28.0,Sr18La97Pr85(CuO4)100,28.0,0.0
4362,La0.95Pr0.85Sr0.2Cu1O4,,,,,27.0,Sr4La19Pr17(CuO4)20,27.0,0.0
4363,La0.92Pr0.85Sr0.23Cu1O4,,,,,17.0,Sr23La92Pr85(CuO4)100,17.0,0.0
4364,La0.9Pr0.85Sr0.25Cu1O4,,,,,10.0,Sr5La18Pr17(CuO4)20,10.0,0.0
4365,Y1Ba2Cu3O7,,,,,92.12,Ba2YCu3O7,90.18623188405797,45.5
4366,Y1Ba2Cu3O7,,,,,86.4,Ba2YCu3O7,90.18623188405797,45.5
4367,Tl1Ba0.6Sr0.4La1Cu1O5,A,3.821,,8.901,20.0,Ba3Sr2La5Tl5(CuO5)5,20.0,0.0
4368,Tl1Ba0.3Sr0.7La1Cu1O5,A,3.794,,8.885,30.0,Ba3Sr7La10Tl10(CuO5)10,30.0,0.0
4369,Tl1Sr1La1Cu1O5,A,3.779,,8.864,32.0,SrLaTlCuO5,33.0,2.0
4370,Tl1Sr0.7Ca0.3La1Cu1O5,A,3.761,,8.807,32.0,Sr7Ca3La10Tl10(CuO5)10,32.0,0.0
4371,Tl1Sr0.4Ca0.6La1Cu1O5,A,3.753,,8.737,26.0,Sr2Ca3La5Tl5(CuO5)5,26.0,0.0
4372,Tl1Ba0.6Ca0.4La1Cu1O5,A,3.817,,8.885,14.0,Ba3Ca2La5Tl5(CuO5)5,14.0,0.0
4373,Tl1Ba0.4Ca0.6La1Cu1O5,A,3.79,,8.815,16.0,Ba2Ca3La5Tl5(CuO5)5,16.0,0.0
4374,Tl1Ba0.2Ca0.8La1Cu1O5,A,3.766,,8.75,13.0,BaCa4La5Tl5(CuO5)5,13.0,0.0
4375,La1.9Sr0.1Cu1O4,,,,,28.5,SrLa19(CuO4)10,28.065277777777776,16.1
4376,La1.85Sr0.15Cu1O4,,,,,36.0,Sr3La37(CuO4)20,36.01482142857143,22.299999999999997
4377,La1.8Sr0.2Cu1O4,,,,,29.5,SrLa9(CuO4)5,30.797222222222224,22.6
4378,Ca0.4La1.25Ba1.35Cu3O6.99,A,3.876,,11.679,38.0,Ba135Ca40La125(Cu100O233)3,38.0,0.0
4379,Ca0.4La1.25Ba1.35Cu3O7.055,A,3.875,,11.669,57.0,Ba270Ca80La250Cu600O1411,57.0,0.0
4380,Ca0.4La1.25Ba1.35Cu3O7.135,A,3.872,,11.635,76.0,Ba270Ca80La250Cu600O1427,76.0,0.0
4381,Ca0.1La1.25Ba1.65Cu3O6.985,A,3.905,,11.739,5.0,Ba330Ca20La250Cu600O1397,5.0,0.0
4382,Ca0.1La1.25Ba1.65Cu3O7.06,A,3.903,,11.72,38.0,Ba165Ca10La125(Cu150O353)2,39.56666666666666,3.8999999999999986
4383,La1.84Sr0.16Cu0.99Zn0.01O4,,,,,28.8,Sr16La184ZnCu99O400,28.8,0.0
4384,La1.84Sr0.16Cu0.98Zn0.02O4,,,,,18.6,Sr8La92ZnCu49O200,18.6,0.0
4385,La1.84Sr0.16Cu0.97Zn0.03O4,,,,,7.85,Sr16La184Zn3Cu97O400,7.85,0.0
4386,La1.84Sr0.16Cu1O4,,,,,39.3,Sr4La46(CuO4)25,35.48333333333333,16.699999999999996
4387,La1.78Sr0.22Cu0.99Zn0.01O4,,,,,18.3,Sr22La178ZnCu99O400,16.766666666666666,3.3000000000000007
4388,La1.78Sr0.22Cu0.98Zn0.02O4,,,,,9.6,Sr11La89ZnCu49O200,9.555,0.08999999999999986
4389,La1.78Sr0.22Cu0.97Zn0.03O4,,,,,3.3,Sr22La178Zn3Cu97O400,3.3,0.0
4390,La1.78Sr0.22Cu1O4,,,,,25.9,Sr11La89(CuO4)50,25.174999999999997,9.0
4391,Bi2Sr2Ca1Cu2O8,,,,,82.4,Sr2CaCu2(BiO4)2,84.95068493150684,39.0
4392,Y1Ba2Cu3O6.65,A,3.834,3.87,11.694,57.0,Ba40Y20Cu60O133,63.449999999999996,23.0
4393,Y0.95Ca0.05Ba2Cu3O6.7,A,3.839,3.869,11.733,70.0,Ba40CaY19(Cu30O67)2,71.0,2.0
4394,Y0.9Ca0.1Ba2Cu3O6.7,A,3.832,3.874,11.746,75.0,Ba20CaY9Cu30O67,73.0,4.0
4395,Y0.85Ca0.15Ba2Cu3O6.71,A,3.837,3.867,11.756,78.0,Ba200Ca15Y85Cu300O671,78.0,0.0
4396,Y1Ba2Cu4O7.95,,,,,82.0,Ba40Y20Cu80O159,82.0,0.0
4397,Y0.8Pr0.2Ba2Cu4O7.95,,,,,74.0,Ba40Pr4Y16Cu80O159,74.0,0.0
4398,Y0.6Pr0.4Ba2Cu4O7.95,,,,,63.0,Ba40Pr8Y12Cu80O159,63.0,0.0
4399,Y1Ba2Cu3.985Zn0.015O7.95,,,,,70.0,Ba400Y200Zn3Cu797O1590,70.0,0.0
4400,Y1Ba2Cu0.95Zn0.05O7.95,,,,,46.0,Ba40Y20ZnCu19O159,46.0,0.0
4401,Y1Ba2Cu0.97Zn0.03O7.95,,,,,59.0,Ba200Y100Zn3Cu97O795,59.0,0.0
4402,Y1Ba1.8Sr0.2Cu4O7.95,,,,,82.0,Ba36Sr4Y20Cu80O159,82.0,0.0
4403,Y1Ba1.6Sr0.4Cu4O7.95,,,,,82.0,Ba32Sr8Y20Cu80O159,82.0,0.0
4404,Y1Ba1.4Sr0.6Cu4O7.95,,,,,82.0,Ba28Sr12Y20Cu80O159,82.0,0.0
4405,Nd1Ba2Cu3O6.76,,,,,94.0,Ba50Nd25Cu75O169,94.0,0.0
4406,Nd1Ba2Cu2.95Ga0.05O6.59,,,,,53.0,Ba200Nd100Ga5Cu295O659,53.0,0.0
4407,Nd1Ba2Cu2.9Ga0.1O6.61,,,,,38.0,Ba200Nd100Ga10Cu290O661,38.0,0.0
4408,Nd1Ba2Cu2.85Ga0.15O6.62,,,,,23.0,Ba200Nd100Ga15Cu285O662,23.0,0.0
4409,Er1Ba2Cu3O6.85,,,,,93.0,Ba40Er20Cu60O137,93.0,0.0
4410,Er1Ba2Cu2.95Ga0.05O6.75,,,,,90.0,Ba40Er20GaCu59O135,90.0,0.0
4411,Er1Ba2Cu2.9Ga0.1O6.78,,,,,86.0,Ba100Er50Ga5Cu145O339,86.0,0.0
4412,Er1Ba2Cu2.85Ga0.15O6.69,,,,,82.0,Ba200Er100Ga15(Cu95O223)3,82.0,0.0
4413,Y1Ba2Cu3O6.82,,,,,93.0,Ba100Y50Cu150O341,88.64999999999999,8.0
4414,Y1Ba2Cu2.95Ga0.05O6.69,,,,,88.0,Ba200Y100Ga5Cu295O669,88.0,0.0
4415,Y1Ba2Cu2.9Ga0.1O6.8,,,,,81.0,Ba20Y10GaCu29O68,81.0,0.0
4416,Dy1Ba2Cu3O6.75,,,,,94.0,Ba8Dy4(Cu4O9)3,94.0,0.0
4417,Dy1Ba2Cu2.95Ga0.05O6.69,,,,,83.0,Ba200Dy100Ga5Cu295O669,83.0,0.0
4418,Dy1Ba2Cu2.9Ga0.1O6.7,,,,,68.0,Ba20Dy10GaCu29O67,68.0,0.0
4419,Dy1Ba2Cu2.8Ga0.2O6.78,,,,,50.0,Ba100Dy50Ga10Cu140O339,50.0,0.0
4420,Dy1Ba2Cu2.7Ga0.3O6.77,,,,,39.0,Ba200Dy100Ga30Cu270O677,39.0,0.0
4421,Eu1Ba2Cu3O6.82,,,,,94.0,Ba100Eu50Cu150O341,94.0,0.0
4422,Eu1Ba2Cu2.95Ga0.05O6.78,,,,,79.0,Ba200Eu100Ga5Cu295O678,79.0,0.0
4423,Eu1Ba2Cu2.9Ga0.1O6.74,,,,,52.0,Ba100Eu50Ga5Cu145O337,52.0,0.0
4424,Eu1Ba2Cu2.85Ga0.15O6.76,,,,,43.0,Ba200Eu100Ga15Cu285O676,43.0,0.0
4425,Eu1Ba2Cu2.8Ga0.2O6.63,,,,,14.0,Ba200Eu100Ga20Cu280O663,14.0,0.0
4426,Bi1.65Pb0.35Sr2Ca2Cu3O10,A,5.411,,37.246,108.6,Sr40Ca40Cu60Bi33Pb7O200,108.6,0.0
4427,Y2Ba4Cu7O15.1,A,3.834,3.879,50.61,92.8,Ba40Y20Cu70O151,92.8,0.0
4428,Y1Ba2Cu3O7,,,,,91.0,Ba2YCu3O7,90.18623188405797,45.5
4429,Y1Ba2Cu3F0.1O7,,,,,91.0,Ba20Y10Cu30O70F,91.0,0.0
4430,Y1Ba2Cu3F0.2O7,,,,,91.0,Ba10Y5Cu15O35F,91.0,0.0
4431,Y1Ba2Cu3O6.7,,,,,62.5,Ba20Y10Cu30O67,70.27764705882353,37.0
4432,Y1Ba2Cu3F0.1O6.7,,,,,71.0,Ba20Y10Cu30O67F,71.0,0.0
4433,Y1Ba2Cu4O8,A,3.854,3.874,27.267,78.0,Ba2Y(CuO2)4,78.72848101265825,21.0
4434,Y0.75Eu0.25Ba2Cu4O8,A,3.865,3.886,27.29,78.0,Ba8EuY3(CuO2)16,78.0,0.0
4435,Y0.5Eu0.5Ba2Cu4O8,A,3.874,3.893,27.292,77.0,Ba4EuY(CuO2)8,77.0,0.0
4436,Y0.25Eu0.75Ba2Cu4O8,A,3.874,3.892,27.292,75.0,Ba8Eu3Y(CuO2)16,75.0,0.0
4437,Eu1Ba2Cu4O8,A,3.882,3.895,27.27,74.0,Ba2Eu(CuO2)4,70.55,7.0
4438,La2Cu1O4.017,,,,,34.7,La2000Cu1000O4017,34.7,0.0
4439,La2Cu1O4.034,,,,,30.7,La1000Cu500O2017,30.7,0.0
4440,La2Cu1O4.047,,,,,29.7,La2000Cu1000O4047,29.7,0.0
4441,La2Cu1O4.054,,,,,29.1,La1000Cu500O2027,29.1,0.0
4442,La2Cu1O4.066,,,,,38.0,La1000Cu500O2033,38.0,0.0
4443,La2Cu1O4.07,,,,,40.4,La200Cu100O407,40.4,0.0
4444,La2Cu1O4.095,,,,,37.8,La400Cu200O819,37.8,0.0
4445,Hg1Ba2Cu1O4,,,,,96.0,Ba2CuHgO4,86.71428571428571,36.0
4446,Hg1Ba2Ca1Cu2O6,,,,,125.0,Ba2CaCu2HgO6,125.0,0.0
4447,Hg1Ba2Ca2Cu3O8,,,,,134.0,Ba2Ca2Cu3HgO8,133.0,2.0
4448,Hg0.9Pb0.1Ba2Ca2Cu3O8,,,,,130.0,Ba20Ca20Cu30Hg9PbO80,130.0,0.0
4449,Hg0.8Pb0.2Ba2Ca2Cu3O8,,,,,132.0,Ba10Ca10Cu15Hg4PbO40,132.0,0.0
4450,Y1Ba2Cu3O6.95,,,,,93.05,Ba40Y20Cu60O139,91.8379411764706,7.5
4451,Tl0.5Pb0.5Sr4Cu2C1O3O7,,,,,71.0,Sr8TlCu4Pb(CO10)2,71.0,0.0
4452,Bi2Sr2Ca1Cu2O8.197,A,5.4,,30.81,74.0,Sr2000Ca1000Cu2000Bi2000O8197,74.0,0.0
4453,Bi2Sr2Ca0.9Pr0.1Cu2O8.234,A,5.43,,30.792,75.8,Sr1000Ca450Pr50Cu1000Bi1000O4117,75.8,0.0
4454,Bi2Sr2Ca0.8Pr0.2Cu2O8.282,A,5.43,,30.768,70.0,Sr1000Ca400Pr100Cu1000Bi1000O4141,70.0,0.0
4455,Bi2Sr2Ca0.7Pr0.3Cu2O8.299,A,5.43,,30.722,60.8,Sr2000Ca700Pr300Cu2000Bi2000O8299,60.8,0.0
4456,Bi2Sr2Ca0.6Pr0.4Cu2O8.316,A,5.452,,30.63,57.0,Sr500Ca150Pr100Cu500Bi500O2079,57.0,0.0
4457,Bi2Sr2Ca0.5Pr0.5Cu2O8.329,A,5.452,,30.602,5.1,Sr2000Ca500Pr500Cu2000Bi2000O8329,5.1,0.0
4458,Bi1.7Pb0.3Sr2Ca2Cu3O10,,,,,106.5,Sr20Ca20Cu30Bi17Pb3O100,107.25,1.5
4459,Bi1.7Pb0.3Sr2Ca2Cu3F0.2O9.8,,,,,111.0,Sr20Ca20Cu30Bi17Pb3(O49F)2,111.0,0.0
4460,Bi1.7Pb0.3Sr2Ca2Cu3F0.5O9.5,,,,,113.0,Sr20Ca20Cu30Bi17Pb3(O19F)5,113.0,0.0
4461,Bi1.7Pb0.3Sr2Ca2Cu3F0.8O9.2,,,,,117.6,Sr20Ca20Cu30Bi17Pb3(O23F2)4,117.6,0.0
4462,Y1Ba2Cu3O7,A,,,,87.5,Ba2YCu3O7,90.18623188405797,45.5
4463,Y1Ba2Cu3O7,,,,,88.3,Ba2YCu3O7,90.18623188405797,45.5
4464,Y1Ba2Cu3O7,,,,,86.7,Ba2YCu3O7,90.18623188405797,45.5
4465,Tl1Sr1La1Cu1O5.09,A,3.76,,8.804,30.0,Sr100La100Tl100Cu100O509,30.0,0.0
4466,Tl1Ba0.3Sr0.7La1Cu1O5.11,A,3.787,,8.853,25.0,Ba30Sr70La100Tl100Cu100O511,25.0,0.0
4467,Tl1Ba0.6Sr0.4La1Cu1O5.16,A,3.805,,8.915,22.0,Ba15Sr10La25Tl25Cu25O129,22.0,0.0
4468,Nd1.85Ce0.15Cu1O4,,,,,22.5,Ce3Nd37(CuO4)20,21.61857142857143,10.499999999999998
4469,Nd1.85Ce0.15Cu0.999Ni0.001O4,,,,,20.0,Ce150Nd1850Cu999NiO4000,19.75,0.5
4470,Nd1.85Ce0.15Cu0.997Ni0.003O4,,,,,16.0,Ce150Nd1850Cu997Ni3O4000,15.65,0.6999999999999993
4471,Nd1.85Ce0.15Cu0.995Ni0.005O4,,,,,12.0,Ce30Nd370Cu199NiO800,11.6,0.8000000000000007
4472,Nd1.85Ce0.15Cu0.993Ni0.007O4,,,,,8.0,Ce150Nd1850Cu993Ni7O4000,6.366666666666667,2.5
4473,Nd1.85Ce0.15Cu0.993Ni0.007O4,,,,,5.5,Ce150Nd1850Cu993Ni7O4000,6.366666666666667,2.5
4474,Nd1.85Ce0.15Cu0.998Fe0.002O4,,,,,19.5,Ce75Nd925FeCu499O2000,19.5,0.0
4475,Nd1.85Ce0.15Cu0.995Fe0.005O4,,,,,16.5,Ce30Nd370FeCu199O800,16.5,0.0
4476,Nd1.85Ce0.15Cu0.99Fe0.01O4,,,,,13.0,Ce15Nd185FeCu99O400,13.0,0.0
4477,Nd1.85Ce0.15Cu0.985Fe0.015O4,,,,,6.5,Ce30Nd370Fe3Cu197O800,6.5,0.0
4478,Nd1.85Ce0.15Cu0.995Zn0.005O4,,,,,18.0,Ce30Nd370ZnCu199O800,18.0,0.0
4479,Nd1.85Ce0.15Cu0.99Zn0.01O4,,,,,15.5,Ce15Nd185ZnCu99O400,15.3,0.40000000000000036
4480,Nd1.85Ce0.15Cu0.987Zn0.013O4,,,,,14.5,Ce150Nd1850Zn13Cu987O4000,14.5,0.0
4481,Nd1.85Ce0.15Cu0.985Zn0.015O4,,,,,14.0,Ce30Nd370Zn3Cu197O800,14.0,0.0
4482,Nd1.85Ce0.15Cu0.98Zn0.02O4,,,,,13.0,Ce15Nd185Zn2(Cu49O200)2,10.85,4.300000000000001
4483,Nd1.85Ce0.15Cu0.975Zn0.025O4,,,,,12.0,Ce6Nd74ZnCu39O160,12.0,0.0
4484,Nd1.85Ce0.15Cu0.97Zn0.03O4,,,,,11.0,Ce15Nd185Zn3Cu97O400,11.0,0.0
4485,Nd1.85Ce0.15Cu0.96Zn0.04O4,,,,,9.5,Ce15Nd185Zn4(Cu6O25)16,9.5,0.0
4486,Nd1.85Ce0.15Cu0.95Zn0.05O4,,,,,8.0,Ce3Nd37ZnCu19O80,8.0,0.0
4487,Y1Ba2Cu3O6.63,,,,,62.0,Ba200Y100(Cu100O221)3,62.02,25.0
4488,Y1Ba2Cu2.97Zn0.03O6.63,,,,,40.0,Ba200Y100Zn3(Cu99O221)3,42.5,5.0
4489,Y1Ba2Cu2.94Zn0.06O6.63,,,,,20.0,Ba200Y100Zn6(Cu98O221)3,25.0,10.0
4490,Y1Ba2Cu3O6.03,,,,,92.0,Ba200Y100(Cu100O201)3,92.0,0.0
4491,Y1Ba2Cu3O6.68,,,,,63.0,Ba50Y25Cu75O167,56.128571428571426,52.400000000000006
4492,Y1Ba2Cu3O6.78,,,,,82.0,Ba100Y50(Cu50O113)3,81.55,18.89999999999999
4493,Y1Ba2Cu3O6.88,,,,,92.0,Ba50Y25Cu75O172,89.62,10.0
4494,Y1Ba2Cu3O6.93,,,,,92.0,Ba200Y100(Cu100O231)3,91.57250000000002,3.799999999999997
4495,Y1Ba2Cu3O6.68,,,,,63.0,Ba50Y25Cu75O167,56.128571428571426,52.400000000000006
4496,Y1Ba2Cu3O6.78,,,,,82.0,Ba100Y50(Cu50O113)3,81.55,18.89999999999999
4497,Y1Ba2Cu3O6.88,,,,,92.0,Ba50Y25Cu75O172,89.62,10.0
4498,Y1Ba2Cu3O6.93,,,,,92.0,Ba200Y100(Cu100O231)3,91.57250000000002,3.799999999999997
4499,Tl1Ba1.1La0.9Cu1O5,A,3.844,,9.068,38.4,Ba11La9Tl10(CuO5)10,39.0,1.2000000000000028
4500,Tl1Ba1.2La0.8Cu1O5,A,3.84,,9.114,45.0,Ba6La4Tl5(CuO5)5,42.025,22.0
4501,Tl1Ba1.3La0.7Cu1O5,A,3.838,,9.137,38.8,Ba13La7Tl10(CuO5)10,39.4,1.2000000000000028
4502,Tl1Ba1.4La0.6Cu1O5,A,3.838,,9.162,24.0,Ba7La3Tl5(CuO5)5,31.0,14.0
4503,Eu1Ba2Cu4O8,,,,,70.5,Ba2Eu(CuO2)4,70.55,7.0
4504,Eu0.8Pr0.2Ba2Cu4O8,,,,,63.5,Ba10PrEu4(CuO2)20,63.5,0.0
4505,Eu0.6Pr0.4Ba2Cu4O8,,,,,40.0,Ba10Pr2Eu3(CuO2)20,40.0,0.0
4506,Eu0.5Pr0.5Ba2Cu4O8,,,,,27.5,Ba4PrEu(CuO2)8,27.5,0.0
4507,Y1Ba2Cu4O8,A,3.83,3.87,27.16,80.5,Ba2Y(CuO2)4,78.72848101265825,21.0
4508,Y0.9Pr0.1Ba2Cu4O8,,,,,72.5,Ba20PrY9(CuO2)40,72.62,9.0
4509,Y0.8Pr0.2Ba2Cu4O8,,,,,70.5,Ba10PrY4(CuO2)20,66.78571428571429,10.799999999999997
4510,Y0.7Pr0.3Ba2Cu4O8,,,,,66.5,Ba20Pr3Y7(CuO2)40,63.0,5.5
4511,Y0.6Pr0.4Ba2Cu4O8,,,,,60.0,Ba10Pr2Y3(CuO2)20,55.25,11.0
4512,Y0.5Pr0.5Ba2Cu4O8,,,,,52.5,Ba4PrY(CuO2)8,50.5,3.5
4513,Y0.4Pr0.6Ba2Cu4O8,,,,,40.5,Ba10Pr3Y2(CuO2)20,37.875,8.5
4514,Y0.3Pr0.7Ba2Cu4O8,,,,,29.0,Ba20Pr7Y3(CuO2)40,23.0,9.0
4515,Tl1Ba1.6La0.4Cu1O5,A,3.848,,9.23,34.0,Ba8La2Tl5(CuO5)5,34.0,0.0
4516,Tl1Ba1.5La0.5Cu1O5,A,3.846,,9.19,35.0,Ba3LaTl2(CuO5)2,35.0,0.0
4517,Tl1Ba1.4La0.6Cu1O5,A,3.843,,9.11,38.0,Ba7La3Tl5(CuO5)5,31.0,14.0
4518,Tl1Ba1.3La0.7Cu1O5,A,3.844,,9.1,40.0,Ba13La7Tl10(CuO5)10,39.4,1.2000000000000028
4519,Tl1Ba1.2La0.8Cu1O5,A,3.84,,9.06,30.0,Ba6La4Tl5(CuO5)5,42.025,22.0
4520,Tl1Sr1.2La0.8Cu1O5,A,3.771,,8.863,27.0,Sr6La4Tl5(CuO5)5,27.0,0.0
4521,Tl1Sr1La1Cu1O8,A,3.779,,8.864,32.0,SrLaTlCuO8,32.0,0.0
4522,Tl1Ba2Ca0.7Gd0.3Cu2O7,A,3.867,,12.601,78.0,Ba20Ca7Gd3Tl10(Cu2O7)10,81.25,6.5
4523,Tl1Sr2Ca0.6Gd0.4Cu2O7,A,3.808,,12.081,65.0,Sr10Ca3Gd2Tl5(Cu2O7)5,65.0,0.0
4524,Tl1Sr2Ca0.4Gd0.6Cu2O7,A,3.816,,12.046,60.0,Sr10Ca2Gd3Tl5(Cu2O7)5,60.0,0.0
4525,Y1Ba2Cu3O7,,,,,93.0,Ba2YCu3O7,90.18623188405797,45.5
4526,Y0.8Pr0.2Ba2Cu3O7,,,,,68.0,Ba10PrY4(Cu3O7)5,68.53999999999999,17.099999999999994
4527,Y0.7Pr0.3Ba2Cu3O7,,,,,53.0,Ba20Pr3Y7(Cu3O7)10,56.8925,6.700000000000003
4528,Y0.6Pr0.4Ba2Cu3O7,,,,,40.0,Ba10Pr2Y3(Cu3O7)5,42.25,13.700000000000003
4529,Hg1Ba2Cu1O4.03,,,,,1.0,Ba200Cu100Hg100O403,25.45,48.9
4530,Hg1Ba2Cu1O4.09,,,,,50.0,Ba200Cu100Hg100O409,75.4,62.0
4531,Hg1Ba2Cu1O4.17,,,,,78.0,Ba200Cu100Hg100O417,78.0,0.0
4532,Hg1Ba2Cu1O4.18,,,,,97.0,Ba100Cu50Hg50O209,95.16,3.799999999999997
4533,Hg1Ba2Cu1O4.28,,,,,80.0,Ba50Cu25Hg25O107,85.0,8.0
4534,Hg1Ba2Cu1O4.28,,,,,87.0,Ba50Cu25Hg25O107,85.0,8.0
4535,Hg1Ba2Cu1O4.36,,,,,40.0,Ba50Cu25Hg25O109,45.333333333333336,16.0
4536,Hg1Ba2Cu1O4.39,,,,,22.0,Ba200Cu100Hg100O439,24.2,4.0
4537,Sr0.9La0.1Cu1O2,A,3.949,,3.407,42.0,Sr9La(CuO2)10,42.23,3.1000000000000014
4538,Sr0.7Ca0.3Cu1O2,A,3.903,,3.345,99.0,Sr7Ca3(CuO2)10,102.66666666666667,11.0
4539,Bi2Sr2Ca1Cu2O8,,,,,83.0,Sr2CaCu2(BiO4)2,84.95068493150684,39.0
4540,Bi2Sr2Ca1Cu2O8,,,,,83.0,Sr2CaCu2(BiO4)2,84.95068493150684,39.0
4541,Bi2Sr2Ca1Cu2O8,,,,,83.0,Sr2CaCu2(BiO4)2,84.95068493150684,39.0
4542,Sr0.9La0.1Cu1O2,A,3.949,,3.407,42.0,Sr9La(CuO2)10,42.23,3.1000000000000014
4543,Sr0.7Ca0.3Cu1O2,A,3.903,,3.345,99.0,Sr7Ca3(CuO2)10,102.66666666666667,11.0
4544,Nd1.85Ce0.15Cu1O4,,,,,15.9,Ce3Nd37(CuO4)20,21.61857142857143,10.499999999999998
4545,Nd1.85Ce0.15Cu1O4,,,,,20.0,Ce3Nd37(CuO4)20,21.61857142857143,10.499999999999998
4546,Sm1.85Ce0.15Cu1O4,,,,,13.5,Ce3Sm37(CuO4)20,17.925,8.399999999999999
4547,Y1Ba2Cu3.96Fe0.04O8,A,3.833,3.873,27.28,59.0,Ba50Y25FeCu99O200,66.87,14.0
4548,La1.85Sr0.15Cu1O4,,,,,36.7,Sr3La37(CuO4)20,36.01482142857143,22.299999999999997
4549,La2Cu1O4.035,,,,,35.0,La400Cu200O807,35.0,0.0
4550,Y1Ba2Cu4O8,A,3.816,3.874,27.0,75.0,Ba2Y(CuO2)4,78.72848101265825,21.0
4551,Y1Ba2Cu3O6.95,,,,,86.0,Ba40Y20Cu60O139,91.8379411764706,7.5
4552,Y1Ba2Cu3O6.7,,,,,70.0,Ba20Y10Cu30O67,70.27764705882353,37.0
4553,Y1Ba2Cu3O6.96,A,3.821,3.891,11.673,90.0,Ba50Y25(Cu25O58)3,90.25588235294117,7.299999999999997
4554,Y0.9Ca0.1Ba1.9La0.1Cu3O6.96,A,3.828,3.884,11.652,82.0,Ba95Ca5La5Y45(Cu25O58)6,82.0,0.0
4555,Y0.8Ca0.2Ba1.8La0.2Cu3O6.96,A,3.836,3.87,11.68,78.0,Ba45Ca5La5Y20(Cu25O58)3,78.0,0.0
4556,Y0.7Ca0.3Ba1.7La0.3Cu3O6.96,A,3.838,3.862,11.663,78.0,Ba85Ca15La15Y35(Cu25O58)6,78.0,0.0
4557,Y0.6Ca0.4Ba1.6La0.4Cu3O6.96,A,3.855,3.855,11.671,78.0,Ba40Ca10La10Y15(Cu25O58)3,78.0,0.0
4558,Y1Ba2Cu3O6.91,,,,,90.0,Ba200Y100Cu300O691,92.34285714285714,5.200000000000003
4559,Y1Ba2Cu3O6.54,,,,,50.0,Ba100Y50(Cu50O109)3,52.06666666666666,18.0
4560,Tl1Sr2Ca0.8Pr0.2Cu2O7,,,,,58.0,Sr10Ca4PrTl5(Cu2O7)5,58.0,0.0
4561,Tl1Sr2Ca0.6Pr0.4Cu2O7,,,,,70.0,Sr10Ca3Pr2Tl5(Cu2O7)5,70.0,0.0
4562,Tl1Sr2Ca0.4Pr0.6Cu2O7,A,3.82,,12.11,74.0,Sr10Ca2Pr3Tl5(Cu2O7)5,74.0,0.0
4563,Tl1Sr2Ca0.2Pr0.8Cu2O7,,,,,38.0,Sr10CaPr4Tl5(Cu2O7)5,38.0,0.0
4564,Tl1Sr2Ca0.4Tb0.6Cu2O7,A,3.81,,12.04,62.0,Sr10Ca2Tb3Tl5(Cu2O7)5,62.0,0.0
4565,Y1Ba2Cu3O7,,,,,92.0,Ba2YCu3O7,90.18623188405797,45.5
4566,Bi2Sr2Ca1Cu2O8,,,,,80.0,Sr2CaCu2(BiO4)2,84.95068493150684,39.0
4567,Er1Ba2Cu3O7,,,,,92.0,Ba2ErCu3O7,92.025,3.5999999999999943
4568,Er1Ba2Cu3O6.6,,,,,75.0,Ba10Er5(Cu5O11)3,75.0,0.0
4569,Dy1Ba2Cu3O6,,,,,90.0,Ba2Dy(CuO2)3,90.0,0.0
4570,Dy1Ba2Cu3O7,,,,,50.0,Ba2DyCu3O7,85.225,45.099999999999994
4571,Nd1Ba2Cu3O6.94,,,,,90.0,Ba100Nd50Cu150O347,90.0,0.0
4572,Nd1Ba2Cu3O6.78,,,,,63.0,Ba100Nd50(Cu50O113)3,63.0,0.0
4573,Y1Ba2Cu3O6.9,,,,,90.565,Ba20Y10(Cu10O23)3,90.9753947368421,15.0
4574,Y1Ba2Cu3O6.9,,,,,90.815,Ba20Y10(Cu10O23)3,90.9753947368421,15.0
4575,Y1Ba2Cu3O6.9,,,,,88.55,Ba20Y10(Cu10O23)3,90.9753947368421,15.0
4576,Y1Ba2Cu3O6.9,,,,,89.935,Ba20Y10(Cu10O23)3,90.9753947368421,15.0
4577,Hg1Ba2Ca2Cu3O8.27,A,3.848,,15.778,135.0,Ba200Ca200Cu300Hg100O827,135.0,0.0
4578,Hg1Ba2Ca2Cu3O8.22,A,3.854,,15.825,107.0,Ba100Ca100Cu150Hg50O411,108.5,3.0
4579,Hg1Ba2Ca2Cu3O8.18,A,3.855,,15.825,94.0,Ba100Ca100Cu150Hg50O409,94.0,0.0
4580,Y1Ba2Cu3O6.95,,,,,92.8,Ba40Y20Cu60O139,91.8379411764706,7.5
4581,Y1Ba2Cu3O6.88,,,,,91.5,Ba50Y25Cu75O172,89.62,10.0
4582,Y1Ba2Cu3O6.62,,,,,34.0,Ba100Y50Cu150O331,51.825,28.0
4583,Y2Ba4Cu7O14.97,A,3.831,3.881,50.679,93.1,Ba400Y200Cu700O1497,93.1,0.0
4584,Y1Ba2Cu3O6.95,,,,,92.0,Ba40Y20Cu60O139,91.8379411764706,7.5
4585,Y1Ba2Cu3O6.77,,,,,80.0,Ba200Y100Cu300O677,80.39999999999999,11.200000000000003
4586,Y1Ba2Cu2.97Zn0.03O6.95,,,,,81.0,Ba200Y100Zn3Cu297O695,81.0,0.0
4587,Y1Ba2Cu2.97Zn0.03O6.77,,,,,67.0,Ba200Y100Zn3Cu297O677,67.0,0.0
4588,Y1Ba2Cu2.97Zn0.03O6.75,,,,,58.0,Ba200Y100Zn3(Cu11O25)27,58.0,0.0
4589,Y1Ba2Cu2.97Zn0.03O6.7,,,,,50.0,Ba200Y100Zn3Cu297O670,50.0,0.0
4590,Y1Ba2Cu2.97Zn0.03O6.68,,,,,41.0,Ba200Y100Zn3Cu297O668,41.0,0.0
4591,Y1Ba2Cu2.94Zn0.06O6.95,,,,,65.0,Ba200Y100Zn6Cu294O695,65.0,0.0
4592,Y1Ba2Cu2.94Zn0.06O6.77,,,,,44.0,Ba200Y100Zn6Cu294O677,44.0,0.0
4593,Y1Ba2Cu2.94Zn0.06O6.75,,,,,37.0,Ba200Y100Zn6(Cu98O225)3,37.0,0.0
4594,Y1Ba2Cu2.94Zn0.06O6.7,,,,,23.0,Ba100Y50Zn3Cu147O335,23.0,0.0
4595,Y1Ba2Cu2.94Zn0.06O6.68,,,,,20.0,Ba100Y50Zn3Cu147O334,22.5,5.0
4596,Y1Ba2Cu2.91Zn0.09O6.95,,,,,56.0,Ba200Y100Zn9Cu291O695,56.0,0.0
4597,Y1Ba2Cu2.91Zn0.09O6.77,,,,,30.0,Ba200Y100Zn9Cu291O677,30.0,0.0
4598,Y1Ba2Cu2.91Zn0.09O6.75,,,,,23.0,Ba200Y100Zn9(Cu97O225)3,23.0,0.0
4599,Y1Ba2Cu2.91Zn0.09O6.7,,,,,20.0,Ba200Y100Zn9Cu291O670,20.0,0.0
4600,Y1Ba2Cu2.91Zn0.09O6.68,,,,,10.0,Ba200Y100Zn9Cu291O668,35.0,50.0
4601,Y1Ba2Cu2.91Zn0.09O6.65,,,,,10.0,Ba200Y100Zn9Cu291O665,10.0,0.0
4602,Y1Ba2Cu2.91Zn0.09O6.6,,,,,6.0,Ba200Y100Zn9(Cu97O220)3,6.0,0.0
4603,Y1Ba2Cu2.79Zn0.21O6.95,,,,,20.0,Ba200Y100Zn21Cu279O695,20.0,0.0
4604,Y1Ba2Cu3O6.94,A,3.821,3.884,11.687,92.6,Ba100Y50Cu150O347,92.55714285714285,7.5
4605,Y1Ba2Cu3O6.94,A,3.821,3.884,11.687,92.9,Ba100Y50Cu150O347,92.55714285714285,7.5
4606,Y0.6Pr0.4Ba2Cu3O6.88,A,3.835,3.895,11.682,47.0,Ba50Pr10Y15Cu75O172,47.0,0.0
4607,Y0.6Pr0.4Ba1.8Sr0.2Cu3O6.85,A,3.84,3.885,11.653,47.0,Ba36Sr4Pr8Y12Cu60O137,47.0,0.0
4608,Y0.6Pr0.4Ba1.6Sr0.4Cu3O6.87,A,3.844,3.875,11.64,44.0,Ba160Sr40Pr40Y60(Cu100O229)3,44.0,0.0
4609,Y0.6Pr0.4Ba1.4Sr0.6Cu3O6.83,A,3.843,3.863,11.615,45.0,Ba140Sr60Pr40Y60Cu300O683,45.0,0.0
4610,Y0.6Pr0.4Ba1.2Sr0.8Cu3O6.89,A,3.844,3.857,11.575,52.0,Ba120Sr80Pr40Y60Cu300O689,52.0,0.0
4611,Y0.6Pr0.4Ba1Sr1Cu3O6.89,A,3.84,3.84,11.56,53.0,Ba100Sr100Pr40Y60Cu300O689,53.0,0.0
4612,Y0.6Pr0.4Ba0.8Sr1.2Cu3O6.89,A,3.836,3.836,11.536,49.0,Ba80Sr120Pr40Y60Cu300O689,49.0,0.0
4613,Y0.6Pr0.4Ba0.6Sr1.4Cu3O6.89,A,3.834,3.834,11.53,49.0,Ba60Sr140Pr40Y60Cu300O689,49.0,0.0
4614,Y1Ba2Cu3.976Zn0.024O8,,,,,63.0,Ba250Y125Zn3Cu497O1000,63.0,0.0
4615,Y1Ba2Cu3.95Zn0.05O8,,,,,47.0,Ba40Y20ZnCu79O160,47.25,0.5
4616,Y1Ba2Cu3.928Zn0.072O8,,,,,31.0,Ba250Y125Zn9Cu491O1000,31.0,0.0
4617,Y1Ba2Cu3.9Zn0.1O8,,,,,12.0,Ba20Y10ZnCu39O80,18.660000000000004,13.8
4618,Y1Ba2Cu4O8,,,,,80.0,Ba2Y(CuO2)4,78.72848101265825,21.0
4619,La2Cu1O4.06,,,,,45.0,La100Cu50O203,43.5,3.0
4620,La2Cu1O4.065,,,,,45.0,La400Cu200O813,39.5,11.0
4621,La2Cu1O4.075,,,,,45.0,La80Cu40O163,45.0,0.0
4622,La2Cu1O4.08,,,,,45.0,La50Cu25O102,36.2,15.0
4623,La2Cu1O4.03,,,,,32.0,La200Cu100O403,30.95,8.2
4624,La2Cu1O4.04,,,,,32.0,La50Cu25O101,30.0,4.0
4625,La2Cu1O4.05,,,,,32.0,La40Cu20O81,32.0,0.0
4626,La2Cu1O4.06,,,,,42.0,La100Cu50O203,43.5,3.0
4627,La2Cu1O4.08,,,,,42.0,La50Cu25O102,36.2,15.0
4628,La2Cu1O4.09,,,,,42.0,La200Cu100O409,37.0,10.0
4629,Y1Ba2Cu4O8,A,,,27.21,81.4,Ba2Y(CuO2)4,78.72848101265825,21.0
4630,Bi1.8Pb0.3Sr2Ca2Cu3O10,,,,,109.0,Sr20Ca20Cu30Bi18Pb3O100,108.0,2.0
4631,Bi1.8Pb0.3Sr2Ca2Cu3O10,,,,,108.0,Sr20Ca20Cu30Bi18Pb3O100,108.0,2.0
4632,Bi1.8Pb0.3Sr2Ca2Cu3O10,,,,,107.0,Sr20Ca20Cu30Bi18Pb3O100,108.0,2.0
4633,Y1Ba2Cu2.94Ni0.06O7,,,,,79.0,Ba100Y50Cu147Ni3O350,77.6,23.900000000000006
4634,Y1Ba2Cu2.88Ni0.12O7,,,,,70.0,Ba50Y25Cu72Ni3O175,62.43333333333334,31.299999999999997
4635,Y1Ba2Cu2.82Ni0.18O7,,,,,68.0,Ba100Y50Cu141Ni9O350,68.0,0.0
4636,Y1Ba2Cu2.94Ni0.06O7,,,,,62.0,Ba100Y50Cu147Ni3O350,77.6,23.900000000000006
4637,Y1Ba2Cu2.88Ni0.12O7,,,,,43.0,Ba50Y25Cu72Ni3O175,62.43333333333334,31.299999999999997
4638,La1.89Sr0.11Cu0.995Fe0.005O4,A,3.766,3.766,13.2,14.7,Sr22La378FeCu199O800,14.7,0.0
4639,H0.1La1.89Sr0.11Cu0.995Fe0.005O4,A,3.766,3.766,13.19,14.0,Sr22La378FeCu199(HO40)20,14.0,0.0
4640,H0.27La1.89Sr0.11Cu0.995Fe0.005O4,A,3.767,3.767,13.18,13.8,Sr22La378FeCu199(H27O400)2,13.8,0.0
4641,H0.4La1.89Sr0.11Cu0.995Fe0.005O4,A,3.768,3.82,13.17,13.5,Sr22La378FeCu199(HO10)80,13.5,0.0
4642,H0.55La0.89Sr0.11Cu0.995Fe0.005O4,A,3.79,3.82,13.15,13.2,Sr22La178FeCu199(H11O80)10,13.2,0.0
4643,La1.8Sr0.2Cu0.995Fe0.005O4,,,,,25.5,Sr40La360FeCu199O800,25.5,0.0
4644,H0.19La1.8Sr0.2Cu0.995Fe0.005O4,,,,,27.2,Sr40La360FeCu199(H19O400)2,27.2,0.0
4645,H0.55La1.8Sr0.2Cu0.995Fe0.005O4,,,,,26.0,Sr40La360FeCu199(H11O80)10,26.0,0.0
4646,Y1Ba2Cu3O6.98,,,,,83.3,Ba100Y50Cu150O349,89.78888888888888,8.900000000000006
4647,Y0.9Ca0.1Ba2Cu3O6.96,,,,,81.5,Ba100Ca5Y45(Cu25O58)6,81.5,0.0
4648,Y0.8Ca0.2Ba2Cu3O6.9,,,,,73.9,Ba20Ca2Y8(Cu10O23)3,78.4,9.0
4649,Y0.7Ca0.3Ba2Cu3O6.87,,,,,88.7,Ba200Ca30Y70(Cu100O229)3,88.7,0.0
4650,Ca1.9Na0.1Cu1Cl2O2,,,,,26.0,NaCa19Cu10(ClO)20,15.666666666666666,18.0
4651,Yb1Ba2Cu3O7,A,3.796,3.866,11.613,87.9,Ba2YbCu3O7,92.0,8.199999999999989
4652,Tm1Ba2Cu3O7,A,3.801,3.871,11.616,90.4,Ba2TmCu3O7,90.83333333333333,2.0999999999999943
4653,Ho1Ba2Cu3O7,A,3.818,3.883,11.633,91.5,Ba2HoCu3O7,92.4,3.700000000000003
4654,Dy1Ba2Cu3O7,A,3.818,3.884,11.649,91.7,Ba2DyCu3O7,85.225,45.099999999999994
4655,Gd1Ba2Cu3O7,,,,,93.6,Ba2GdCu3O7,91.4375,18.200000000000003
4656,Sm1Ba2Cu3O7,A,3.849,3.898,11.691,93.1,Ba2SmCu3O7,89.48571428571428,23.0
4657,Nd1Ba2Cu3O7,A,3.857,3.912,11.721,94.4,Ba2NdCu3O7,93.38571428571429,8.0
4658,Tl1.75Ba2Cu1.2O5.98,,,,,26.0,Ba200Tl175(Cu60O299)2,26.0,0.0
4659,Tl1.63Ba2Ca1.3Cu2O7.94,,,,,91.0,Ba200Ca130Tl163(Cu100O397)2,91.0,0.0
4660,Tl1.62Ba2Ca2.3Cu3O9.92,,,,,113.0,Ba100Ca115Tl81(Cu75O248)2,113.0,0.0
4661,Tl1.6Ba2Ca3.3Cu4O11.89,,,,,103.0,Ba200Ca330Tl160Cu400O1189,103.0,0.0
4662,Tl1.89Ba2Cu1.11O6.18,A,3.684,,23.137,49.0,Ba200Tl189(Cu37O206)3,49.0,0.0
4663,Y1Ba2Cu3O6.93,,,,,93.2,Ba200Y100(Cu100O231)3,91.57250000000002,3.799999999999997
4664,Y1Ba2Cu3O6.93,,,,,93.5,Ba200Y100(Cu100O231)3,91.57250000000002,3.799999999999997
4665,La1.83Sr0.17Cu1O4,,,,,38.7,Sr17La183(CuO4)100,34.82222222222222,17.700000000000003
4666,Y1Ba2Cu3O6.97,,,,,91.3,Ba200Y100Cu300O697,90.36,2.0999999999999943
4667,Y1Ba2Cu3O6.962,,,,,92.1,Ba1000Y500Cu1500O3481,92.15,0.10000000000000853
4668,Y1Ba2Cu3O6.955,,,,,91.8,Ba400Y200Cu600O1391,91.8,0.0
4669,Y1Ba2Cu3O6.906,,,,,92.4,Ba1000Y500(Cu500O1151)3,92.4,0.0
4670,Y1Ba2Cu3O6.828,,,,,88.0,Ba500Y250(Cu250O569)3,88.0,0.0
4671,Y1Ba2Cu3O6.773,,,,,71.2,Ba2000Y1000Cu3000O6773,71.2,0.0
4672,Y1Ba2Cu3O6.702,,,,,69.0,Ba1000Y500(Cu500O1117)3,69.0,0.0
4673,Y1Ba2Cu3O6.666,,,,,60.5,Ba1000Y500(Cu500O1111)3,60.5,0.0
4674,Y1Ba2Cu3O6.602,,,,,59.4,Ba1000Y500Cu1500O3301,59.4,0.0
4675,Y1Ba2Cu3O6.556,,,,,58.5,Ba500Y250Cu750O1639,58.95,0.8999999999999986
4676,Y1Ba2Cu3O6.546,,,,,59.4,Ba1000Y500(Cu500O1091)3,59.4,0.0
4677,Y1Ba2Cu3O6.516,,,,,58.7,Ba500Y250(Cu250O543)3,58.2,1.0
4678,Y1Ba2Cu4O8,,,,,82.0,Ba2Y(CuO2)4,78.72848101265825,21.0
4679,Lu0.6Pr0.4Ba2Cu3O7,,,,,54.0,Ba10Pr2Lu3(Cu3O7)5,56.55,5.100000000000001
4680,Y0.9Tb0.1Ba2Cu3O7,,,,,91.0,Ba20TbY9(Cu3O7)10,91.0,0.0
4681,Y0.68Tb0.32Ba2Cu3O7,,,,,91.0,Ba50Tb8Y17(Cu3O7)25,91.0,0.0
4682,Hg1Ba2Cu1O4.18,A,3.881,,9.528,95.0,Ba100Cu50Hg50O209,95.16,3.799999999999997
4683,Hg1Ba2Cu1O4.08,A,3.893,,9.528,53.0,Ba50Cu25Hg25O102,84.8,43.0
4684,Hg1Ba2Cu1O4.18,A,3.881,,9.528,94.0,Ba100Cu50Hg50O209,95.16,3.799999999999997
4685,Hg1Ba2Cu1O4.23,A,3.876,,9.517,30.0,Ba200Cu100Hg100O423,63.5,67.0
4686,Hg1Ba2Cu1O4.21,A,3.877,,9.522,80.0,Ba200Cu100Hg100O421,80.0,0.0
4687,La1.895Sr0.105Cu1O4,,,,,26.3,Sr21La379(CuO4)200,26.3,0.0
4688,La1.89Sr0.11Cu1O4,,,,,24.5,Sr11La189(CuO4)100,21.266666666666666,19.3
4689,La1.885Sr0.115Cu1O4,,,,,24.7,Sr23La377(CuO4)200,28.414000000000005,6.300000000000001
4690,Nd1.85Ce0.15Cu1O4,,,,,24.0,Ce3Nd37(CuO4)20,21.61857142857143,10.499999999999998
4691,Tl2Ba2Ca1Cu2O8,,,,,104.0,Ba2CaTl2(CuO4)2,105.2875,27.099999999999994
4692,Y1Ba2Cu3O7,,,,,92.0,Ba2YCu3O7,90.18623188405797,45.5
4693,Y1Ba2Cu3F0.76O6,A,3.863,,11.745,35.0,Ba50Y25Cu75O150F19,35.0,0.0
4694,Y1Ba2Cu3F1.11O6,A,3.867,,11.739,45.0,Ba200Y100Cu300(O200F37)3,45.0,0.0
4695,Y1Ba2Cu3F1.26O6,A,3.868,,11.715,55.0,Ba100Y50Cu150(O100F21)3,55.0,0.0
4696,Y1Ba2Cu3F1.46O6,A,3.871,,11.709,55.0,Ba100Y50Cu150O300F73,55.0,0.0
4697,Y1Ba2Cu4O8,,,,,80.0,Ba2Y(CuO2)4,78.72848101265825,21.0
4698,Y1Ba2Cu3.972Zn0.028O8,,,,,63.0,Ba500Y250Zn7Cu993O2000,63.0,0.0
4699,Y1Ba2Cu3.95Zn0.05O8,,,,,47.5,Ba40Y20ZnCu79O160,47.25,0.5
4700,Y1Ba2Cu3.924Zn0.076O8,,,,,30.1,Ba500Y250Zn19Cu981O2000,30.1,0.0
4701,Y1Ba2Cu3.9Zn0.1O8,,,,,11.5,Ba20Y10ZnCu39O80,18.660000000000004,13.8
4702,Y1Ba1.9La0.1Cu3O8,,,,,64.0,Ba19LaY10(Cu3O8)10,64.0,0.0
4703,Y1Ba1.9La0.1Cu3.972Zn0.028O8,,,,,48.7,Ba475La25Y250Zn7Cu993O2000,48.7,0.0
4704,Y1Ba1.9La0.1Cu3.95Zn0.05O8,,,,,33.3,Ba38La2Y20ZnCu79O160,33.3,0.0
4705,Y1Ba1.9La0.1Cu3.93Zn0.07O8,,,,,17.8,Ba190La10Y100Zn7Cu393O800,17.8,0.0
4706,Y1Ba1.8La0.2Cu4O8,,,,,44.0,Ba9LaY5(CuO2)20,44.0,0.0
4707,Y1Ba1.8La0.2Cu3.97Zn0.03O8,,,,,16.2,Ba180La20Y100Zn3Cu397O800,16.2,0.0
4708,Hg1Ba2Cu1O4.07,,,,,45.0,Ba200Cu100Hg100O407,68.0,46.0
4709,Hg1Ba2Cu1O4.12,,,,,74.0,Ba50Cu25Hg25O103,83.0,27.0
4710,Hg1Ba2Cu1O4.19,,,,,95.0,Ba200Cu100Hg100O419,82.66666666666667,25.0
4711,Hg1Ba2Cu1O4.22,,,,,97.0,Ba100Cu50Hg50O211,97.0,0.0
4712,Hg1Ba2Cu1O4.27,,,,,91.0,Ba200Cu100Hg100O427,88.85,4.299999999999997
4713,Hg1Ba2Cu1O4.3,,,,,81.0,Ba20Cu10Hg10O43,81.0,0.0
4714,Hg1Ba2Cu1O4.31,,,,,78.0,Ba200Cu100Hg100O431,78.0,0.0
4715,Hg1Ba2Cu1O4.34,,,,,59.0,Ba100Cu50Hg50O217,59.0,0.0
4716,Hg1Ba2Cu1O4.36,,,,,56.0,Ba50Cu25Hg25O109,45.333333333333336,16.0
4717,Hg1Ba2Cu1O4.37,,,,,40.0,Ba200Cu100Hg100O437,37.5,5.0
4718,Hg1Ba2Cu1O4.39,,,,,26.0,Ba200Cu100Hg100O439,24.2,4.0
4719,Y1Ba2Cu3O6.95,,,,,93.5,Ba40Y20Cu60O139,91.8379411764706,7.5
4720,Yb1Ba1.7Sr0.3Cu3O6.9,A,3.794,3.87,11.6,81.0,Ba17Sr3Yb10(Cu10O23)3,81.0,0.0
4721,Yb0.95Pr0.05Ba1.7Sr0.3Cu3O6.91,A,3.792,3.867,11.589,81.0,Ba170Sr30Yb95Pr5Cu300O691,81.0,0.0
4722,Yb0.9Pr0.1Ba1.7Sr0.3Cu3O6.9,A,3.794,3.863,11.593,81.0,Ba17Sr3Yb9Pr(Cu10O23)3,81.0,0.0
4723,Yb0.85Pr0.15Ba1.7Sr0.3Cu3O6.91,A,3.796,3.869,11.608,80.0,Ba170Sr30Yb85Pr15Cu300O691,80.0,0.0
4724,Yb0.8Pr0.2Ba1.7Sr0.3Cu3O6.92,A,3.797,3.869,11.617,76.0,Ba85Sr15Yb40Pr10(Cu75O173)2,76.0,0.0
4725,Yb0.75Pr0.25Ba1.7Sr0.3Cu3O6.92,A,3.8,3.869,11.619,71.0,Ba170Sr30Yb75Pr25(Cu75O173)4,71.0,0.0
4726,Yb0.7Pr0.3Ba1.7Sr0.3Cu3O6.93,A,3.803,3.869,11.628,63.0,Ba170Sr30Yb70Pr30(Cu100O231)3,63.0,0.0
4727,Yb0.65Pr0.35Ba1.7Sr0.3Cu3O6.95,A,3.804,3.87,11.635,55.0,Ba34Sr6Yb13Pr7Cu60O139,55.0,0.0
4728,Yb0.6Pr0.4Ba1.7Sr0.3Cu3O6.93,A,3.815,3.874,11.652,46.0,Ba170Sr30Yb60Pr40(Cu100O231)3,46.0,0.0
4729,Yb0.55Pr0.45Ba1.7Sr0.3Cu3O6.88,A,3.815,3.868,11.65,41.0,Ba170Sr30Yb55Pr45(Cu75O172)4,41.0,0.0
4730,Yb0.5Pr0.5Ba1.7Sr0.3Cu3O6.93,A,3.815,3.873,11.655,30.0,Ba170Sr30Yb50Pr50(Cu100O231)3,30.0,0.0
4731,Yb0.45Pr0.55Ba1.7Sr0.3Cu3O6.91,A,3.819,3.875,11.662,15.0,Ba170Sr30Yb45Pr55Cu300O691,15.0,0.0
4732,Lu0.9Pr0.1Ba1.7Sr0.3Cu3O6.95,A,3.794,3.869,11.609,79.0,Ba34Sr6Pr2Lu18Cu60O139,79.0,0.0
4733,Lu0.85Pr0.15Ba1.7Sr0.3Cu3O6.91,A,3.794,3.868,11.609,77.0,Ba170Sr30Pr15Lu85Cu300O691,77.0,0.0
4734,Lu0.8Pr0.2Ba1.7Sr0.3Cu3O6.93,A,3.795,3.87,11.611,75.0,Ba170Sr30Pr20Lu80(Cu100O231)3,75.0,0.0
4735,Lu0.75Pr0.25Ba1.7Sr0.3Cu3O6.9,A,3.797,3.872,11.613,66.0,Ba34Sr6Pr5Lu15(Cu10O23)6,66.0,0.0
4736,Lu0.7Pr0.3Ba1.7Sr0.3Cu3O6.89,A,3.799,3.871,11.618,61.0,Ba170Sr30Pr30Lu70Cu300O689,61.0,0.0
4737,Lu0.65Pr0.35Ba1.7Sr0.3Cu3O6.93,A,3.807,3.876,11.622,52.0,Ba170Sr30Pr35Lu65(Cu100O231)3,52.0,0.0
4738,Lu0.6Pr0.4Ba1.7Sr0.3Cu3O6.91,A,3.812,3.877,11.625,47.0,Ba170Sr30Pr40Lu60Cu300O691,47.0,0.0
4739,Lu0.55Pr0.45Ba1.7Sr0.3Cu3O6.92,A,3.811,3.875,11.635,35.0,Ba170Sr30Pr45Lu55(Cu75O173)4,35.0,0.0
4740,Lu0.5Pr0.5Ba1.7Sr0.3Cu3O6.92,A,3.813,3.874,11.643,20.0,Ba85Sr15Pr25Lu25(Cu75O173)2,20.0,0.0
4741,Y1Ba2Cu3O7,A,3.81,3.88,11.65,86.0,Ba2YCu3O7,90.18623188405797,45.5
4742,Y1Ba2Cu2.94Zn0.06O7,A,3.81,3.88,11.64,64.9,Ba100Y50Zn3(Cu21O50)7,63.11333333333334,9.640000000000008
4743,Y1Ba2Cu2.91Zn0.09O7,A,3.82,3.88,11.65,56.9,Ba200Y100Zn9Cu291O700,56.25666666666667,1.0300000000000011
4744,Y1Ba2Cu2.85Zn0.15O7,A,3.81,3.88,11.64,43.2,Ba40Y20Zn3Cu57O140,43.557500000000005,3.530000000000001
4745,Y1Ba2Cu2.76Zn0.24O7,A,3.81,3.88,11.64,13.0,Ba50Y25Zn6Cu69O175,21.025,16.05
4746,Y1Ba2Cu2.979Zn0.021O7,A,3.81,3.88,11.65,80.2,Ba2000Y1000Zn21Cu2979O7000,80.2,0.0
4747,Y1Ba2Cu2.97Zn0.03O7,A,3.81,3.88,11.65,77.0,Ba200Y100Zn3Cu297O700,78.235,8.299999999999997
4748,Y1Ba2Cu2.88Zn0.12O7,A,3.81,3.88,11.64,52.0,Ba50Y25Zn3Cu72O175,49.80666666666667,4.979999999999997
4749,Y1Ba2Cu3O7,A,3.82,3.88,11.66,88.0,Ba2YCu3O7,90.18623188405797,45.5
4750,Y1Ba2Cu2.993Zn0.007O7,A,3.81,3.88,11.65,84.0,Ba2000Y1000Zn7Cu2993O7000,84.0,0.0
4751,Y1Ba2Cu2.985Zn0.015O7,A,3.822,3.89,11.66,80.0,Ba400Y200Zn3Cu597O1400,81.6,3.200000000000003
4752,Y1Ba2Cu2.97Zn0.03O7,A,3.81,3.88,11.65,76.0,Ba200Y100Zn3Cu297O700,78.235,8.299999999999997
4753,Y1Ba2Cu2.955Zn0.045O7,A,3.81,3.88,11.65,70.1,Ba400Y200Zn9Cu591O1400,70.1,0.0
4754,Y1Ba2Cu2.82Zn0.18O7,A,3.81,3.89,11.64,38.4,Ba100Y50Zn9Cu141O350,42.29,7.780000000000001
4755,Y1Ba2Cu2.79Zn0.21O7,A,3.82,3.89,11.64,24.2,Ba200Y100Zn21Cu279O700,28.8,11.000000000000004
4756,Ca0.1Ba1.65La1.25Cu3O6.98,,3.905,,11.737,8.0,Ba165Ca10La125(Cu150O349)2,8.0,0.0
4757,Ca0.1Ba1.65La1.25Cu3O7.06,,3.903,,11.72,41.9,Ba165Ca10La125(Cu150O353)2,39.56666666666666,3.8999999999999986
4758,Ca0.4Ba1.35La1.25Cu3O6.98,,3.876,,11.679,40.1,Ba135Ca40La125(Cu150O349)2,40.1,0.0
4759,Ca0.4Ba1.35La1.25Cu3O7.05,,3.875,,11.669,60.0,Ba27Ca8La25(Cu20O47)3,60.0,0.0
4760,Ca0.4Ba1.35La1.25Cu3O7.14,,3.873,,11.637,78.8,Ba135Ca40La125(Cu50O119)6,78.8,0.0
4761,Ca0.4Ba1.15La1.45Cu3O7.12,,3.874,,11.629,7.6,Ba115Ca40La145(Cu75O178)4,7.6,0.0
4762,Ca0.4Ba1.15La1.45Cu3O7.21,,3.871,,11.617,43.9,Ba115Ca40La145Cu300O721,43.9,0.0
4763,Ca0.4Ba1.15La1.45Cu3O7.23,,3.873,,,52.8,Ba115Ca40La145(Cu100O241)3,52.8,0.0
4764,Ce1Ir1In5,,,,,0.4,CeIn5Ir,0.5525294117647059,0.92
4765,Ce1Co1In5,,,,,2.3,CeIn5Co,2.254714285714286,0.3750000000000002
4766,Ce1Co1In4.97Sn0.03,,,,,1.86,Ce100In497Co100Sn3,1.86,0.0
4767,Ce1Co1In4.94Sn0.06,,,,,1.57,Ce50In247Co50Sn3,1.565,0.010000000000000009
4768,Ce1Co1In4.88Sn0.12,,,,,0.93,Ce25In122Co25Sn3,0.8700000000000001,0.12
4769,Y1Ni2B2C1,,,,,14.6,YNi2B2C,15.104893617021277,5.18
4770,Rb1Os2O6,,,,,6.3,Rb(OsO3)2,6.326363636363637,0.1200000000000001
4771,Na0.35Co1H2.6O3.3,,,,,4.8,Na7Co20(H26O33)2,4.66,0.7999999999999998
4772,Bi2Sr2Cu1O6.36,,,,,8.0,Sr50Cu25Bi50O159,8.0,0.0
4773,Bi2Sr1.6La0.4Cu1O6,,,,,32.0,Sr8La2Cu5(BiO3)10,32.0,0.0
4774,Am1,,,,,0.62,Am,1.115,1.58
4775,Am1,,,,,2.2,Am,1.115,1.58
4776,Am1,,,,,1.5,Am,1.115,1.58
4777,La1.85Sr0.15Cu1O4,,,,,37.0,Sr3La37(CuO4)20,36.01482142857143,22.299999999999997
4778,La1.84Sr0.16Cu0.99Co0.01O4,,,,,29.0,Sr16La184CoCu99O400,29.5,1.0
4779,La1.83Sr0.17Cu0.98Co0.02O4,,,,,16.0,Sr17La183Co2(Cu49O200)2,17.0,2.0
4780,La1.82Sr0.18Cu0.97Co0.03O4,,,,,3.0,Sr18La182Co3Cu97O400,3.0,0.0
4781,Y1Ba2Cu3O6.9,A,3.8154,3.8842,11.678,92.5,Ba20Y10(Cu10O23)3,90.9753947368421,15.0
4782,Y1Ba2Cu2.94Fe0.06O6.929,A,3.8331,3.8712,11.674,85.0,Ba2000Y1000Fe60Cu2940O6929,85.0,0.0
4783,Y1Ba2Cu2.9Fe0.1O6.929,A,3.8577,,11.694,71.0,Ba2000Y1000Fe100Cu2900O6929,71.0,0.0
4784,Y1Ba2Cu2.84Fe0.16O6.959,A,3.8631,,11.687,53.0,Ba2000Y1000Fe160Cu2840O6959,53.0,0.0
4785,Y1Ba2Cu2.68Fe0.32O6.999,A,3.87,,11.682,26.0,Ba2000Y1000Fe320Cu2680O6999,26.0,0.0
4786,Y1Ba2Cu3O7.19,A,3.8531,,11.621,89.0,Ba200Y100Cu300O719,89.0,0.0
4787,Y1Ba2Cu2.94Fe0.06O7.254,A,3.8565,,11.619,91.0,Ba1000Y500Fe30(Cu490O1209)3,91.0,0.0
4788,Y1Ba2Cu2.9Fe0.1O7.293,A,3.8596,,11.629,87.0,Ba2000Y1000Fe100Cu2900O7293,87.0,0.0
4789,Y1Ba2Cu2.84Fe0.16O7.303,A,3.8619,,11.626,85.0,Ba2000Y1000Fe160Cu2840O7303,85.0,0.0
4790,Y1Ba2Cu2.68Fe0.32O7.343,A,3.8635,,11.619,82.0,Ba2000Y1000Fe320Cu2680O7343,82.0,0.0
4791,Y1Ba2Cu2.6Fe0.4O7.401,A,3.8665,,11.609,82.0,Ba2000Y1000Fe400Cu2600O7401,82.0,0.0
4792,Y1Ba2Cu2.5Fe0.5O7.413,A,3.8708,,11.59,80.0,Ba2000Y1000Fe500Cu2500O7413,80.0,0.0
4793,Y1Ba2Cu2.4Fe0.6O7.453,A,3.8727,,11.584,62.0,Ba2000Y1000Fe600Cu2400O7453,62.0,0.0
4794,Y1Ba2Cu2.3Fe0.7O7.484,A,3.8738,,11.579,60.0,Ba500Y250Fe175Cu575O1871,60.0,0.0
4795,La1.48Nd0.4Sr0.12Cu1O4,A,5.3322,5.3624,13.152,3.5,Sr3La37Nd10(CuO4)25,7.188750000000001,8.35
4796,La1.48Nd0.4Sr0.12Cu1O4,,,,,10.0,Sr3La37Nd10(CuO4)25,7.188750000000001,8.35
4797,Y1Ba2Cu3O6.94,,,,,91.4,Ba100Y50Cu150O347,92.55714285714285,7.5
4798,Y1Ba2Cu3O6.98,,,,,89.4,Ba100Y50Cu150O349,89.78888888888888,8.900000000000006
4799,Y1Ba2Cu3O6.99,,,,,87.8,Ba200Y100(Cu100O233)3,90.375,4.5
4800,Y1Ba2Cu3O7,,,,,87.5,Ba2YCu3O7,90.18623188405797,45.5
4801,Sr0.9La0.1Cu1O2,,,,,43.0,Sr9La(CuO2)10,42.23,3.1000000000000014
4802,Sr0.9Gd0.1Cu1O2,,,,,43.0,Sr9Gd(CuO2)10,43.333333333333336,1.0
4803,Y1Ba2Cu3O6.35,,,,,8.9,Ba40Y20Cu60O127,14.633333333333333,11.1
4804,Y1Ba2Cu3O6.5,,,,,56.0,Ba4Y2Cu6O13,47.13846153846154,38.8
4805,Y1Ba2Cu3O6.52,,,,,56.0,Ba50Y25Cu75O163,55.748333333333335,8.540000000000006
4806,Y1Ba2Cu3O6.77,,,,,75.0,Ba200Y100Cu300O677,80.39999999999999,11.200000000000003
4807,Y1Ba2Cu3O6.995,,,,,89.0,Ba400Y200Cu600O1399,89.0,0.0
4808,Y1Ba2Cu3O6.6,,,,,59.0,Ba10Y5(Cu5O11)3,64.38611111111112,50.0
4809,Y1Ba2Cu3O6.6,,,,,59.0,Ba10Y5(Cu5O11)3,64.38611111111112,50.0
4810,Sr0.9La0.1Cu1O2,,,,,43.0,Sr9La(CuO2)10,42.23,3.1000000000000014
4811,Cd2Re2O7,,,,,0.96,Cd2Re2O7,1.0464285714285715,0.43999999999999995
4812,Cd2Re2O7,A,10.226,,,1.0,Cd2Re2O7,1.0464285714285715,0.43999999999999995
4813,La1.85Sr0.15Cu1O4,A,3.7733,,13.2235,37.0,Sr3La37(CuO4)20,36.01482142857143,22.299999999999997
4814,La1.82Sr0.18Cu0.98Mn0.02O4,A,3.7761,,13.2174,37.0,Sr9La91MnCu49O200,37.0,0.0
4815,La1.79Sr0.21Cu0.96Mn0.04O4,A,3.7808,,13.1964,37.0,Sr21La179Mn4(Cu6O25)16,37.0,0.0
