Repository: Gashmard/Streamlit_Prediction_Tc

File: SuperCon_Main_Dataset_20562sample.csv (part 10 of 34)
,element,Unit_lattice_constant,lattice_constant_a,lattice_constant_b,lattice_constant_c,Tc,Element_Normalize,Tc_mean,Tc_range
4816,La1.76Sr0.24Cu0.94Mn0.06O4,A,3.7818,,13.1367,37.0,Sr12La88Mn3Cu47O200,35.5,3.0
4817,La1.73Sr0.27Cu0.92Mn0.08O4,A,3.7822,,13.1028,37.0,Sr27La173Mn8(Cu23O100)4,37.0,0.0
4818,La1.7Sr0.3Cu0.9Mn0.1O4,A,3.7837,,13.0371,37.0,Sr3La17MnCu9O40,37.0,0.0
4819,Hg1.4Tl0.6Ba2Y1Cu2O7.92,A,3.867,,28.88,11.7,Ba50Y25Tl15Cu50Hg35O198,11.7,0.0
4820,Hg1.4Tl0.6Ba2Y0.9Ca0.1Cu2O7.88,A,3.864,,28.88,37.0,Ba100Ca5Y45Tl30Cu100(Hg35O197)2,37.0,0.0
4821,Hg1.4Tl0.6Ba2Y0.8Ca0.2Cu2O7.83,A,3.862,,28.87,50.0,Ba200Ca20Y80Tl60Cu200Hg140O783,50.0,0.0
4822,Hg1.4Tl0.6Ba2Y0.7Ca0.3Cu2O7.81,A,3.859,,28.95,74.5,Ba200Ca30Y70Tl60Cu200Hg140O781,74.5,0.0
4823,Hg1.4Tl0.6Ba2Y0.6Ca0.4Cu2O7.78,A,3.857,,28.99,84.6,Ba100Ca20Y30Tl30Cu100Hg70O389,84.6,0.0
4824,Hg1.4Tl0.6Ba2Y0.5Ca0.5Cu2O7.74,A,3.854,,29.02,84.0,Ba100Ca25Y25Tl30Cu100Hg70O387,84.0,0.0
4825,Hg1.4Tl0.6Ba2Y0.4Ca0.6Cu2O7.71,A,3.85,,29.13,68.6,Ba200Ca60Y40Tl60Cu200Hg140O771,68.6,0.0
4826,Hg1.4Tl0.6Ba2Y0.3Ca0.7Cu2O7.68,A,3.848,,29.19,66.4,Ba100Ca35Y15Tl30Cu100(Hg35O192)2,66.4,0.0
4827,Hg1.4Tl0.6Ba2Y0.2Ca0.8Cu2O7.66,A,3.845,,29.23,35.3,Ba100Ca40Y10Tl30Cu100Hg70O383,35.3,0.0
4828,Hg1Tl1Ba2Ca1Cu2O8,A,3.845,,29.22,35.0,Ba2CaTlCu2HgO8,35.0,0.0
4829,Hg1Tl1Ba2Ca2Cu3O10,A,3.844,,35.71,76.0,Ba2Ca2TlCu3HgO10,76.0,0.0
4830,Hg1Tl1Ba2Ca3Cu4O12,A,3.848,,42.11,110.0,Ba2Ca3TlCu4HgO12,110.0,0.0
4831,Hg1Tl1Ba2Ca4Cu5O14,A,3.85,,48.44,90.0,Ba2Ca4TlCu5HgO14,90.0,0.0
4832,Y1Ba2Cu3O6.5,,,,,53.0,Ba4Y2Cu6O13,47.13846153846154,38.8
4833,Y1Ba2Cu3O6.6,,,,,58.0,Ba10Y5(Cu5O11)3,64.38611111111112,50.0
4834,Y1Ba2Cu3O6.7,,,,,63.0,Ba20Y10Cu30O67,70.27764705882353,37.0
4835,Y1Ba2Cu3O6.8,,,,,78.0,Ba10Y5Cu15O34,82.58636363636364,29.900000000000006
4836,Y1Ba2Cu3O6.85,,,,,89.0,Ba40Y20Cu60O137,87.33636363636364,15.0
4837,Y1Ba2Cu3O6.9,,,,,91.6,Ba20Y10(Cu10O23)3,90.9753947368421,15.0
4838,Y1Ba2Cu3O6.95,,,,,93.2,Ba40Y20Cu60O139,91.8379411764706,7.5
4839,Y1Ba2Cu3O6.99,,,,,90.0,Ba200Y100(Cu100O233)3,90.375,4.5
4840,Fe0.5Ba1Sr1Yb1Cu2.5O7.432,A,3.8242,,11.4721,29.7,Ba250Sr250Yb250Fe125Cu625O1858,29.7,0.0
4841,Fe0.5Ba1Sr1Tm1Cu2.5O7.432,A,3.8298,,11.4809,40.0,Ba250Sr250Tm250Fe125Cu625O1858,40.0,0.0
4842,Fe0.5Ba1Sr1Er1Cu2.5O7.439,A,3.8322,,11.4826,47.8,Ba1000Sr1000Er1000Fe500Cu2500O7439,47.8,0.0
4843,Fe0.5Ba1Sr1Y1Cu2.5O7.424,A,3.8325,,11.4826,52.5,Ba250Sr250Y250Fe125Cu625O1856,52.5,0.0
4844,Fe0.5Ba1Sr1Ho1Cu2.5O7.462,A,3.8346,,11.4932,45.2,Ba500Sr500Ho500Fe250Cu1250O3731,45.2,0.0
4845,Fe0.5Ba1Sr1Dy1Cu2.5O7.447,A,3.8411,,11.4976,37.9,Ba1000Sr1000Dy1000Fe500Cu2500O7447,37.9,0.0
4846,Hg0.5Fe0.5Sr2Y0.8Ca0.2Cu2O6.72,A,3.8299,,11.8327,30.0,Sr100Ca10Y40Fe25Cu100Hg25O336,30.0,0.0
4847,Hg0.5Fe0.5Sr2Y0.7Ca0.3Cu2O6.7,A,3.8267,,11.844,24.0,Sr20Ca3Y7Fe5Cu20Hg5O67,24.0,0.0
4848,Hg0.5Fe0.5Sr2Y0.6Ca0.4Cu2O6.7,A,3.8249,,11.8538,46.0,Sr20Ca4Y6Fe5Cu20Hg5O67,46.0,0.0
4849,Hg0.5Fe0.5Sr2Y0.5Ca0.5Cu2O6.68,A,3.8222,,11.8655,66.5,Sr100Ca25Y25Fe25Cu100Hg25O334,66.5,0.0
4850,Hg0.5Fe0.5Sr2Y0.4Ca0.6Cu2O6.67,A,3.8196,,11.8772,77.5,Sr200Ca60Y40Fe50Cu200Hg50O667,77.5,0.0
4851,Hg0.5Fe0.5Sr2Y0.3Ca0.7Cu2O6.65,A,3.8174,,11.8864,72.5,Sr40Ca14Y6Fe10Cu40Hg10O133,72.5,0.0
4852,Hg0.5Fe0.5Sr2Y0.2Ca0.8Cu2O6.63,A,3.8174,,11.8861,63.5,Sr200Ca80Y20Fe50Cu200Hg50O663,63.5,0.0
4853,K1Os2O6,,,,,9.53,K(OsO3)2,9.596428571428572,0.40000000000000036
4854,Bi2Sr2Ca1Cu2O8,,,,,93.0,Sr2CaCu2(BiO4)2,84.95068493150684,39.0
4855,Bi2Sr2Ca1Cu2O8,,,,,99.0,Sr2CaCu2(BiO4)2,84.95068493150684,39.0
4856,Sm1Ba2Cu3O6.92,,3.833,3.901,11.688,90.0,Ba50Sm25Cu75O173,90.0,0.0
4857,Sm1Ba2Cu2.98Fe0.02O6.76,,3.856,3.898,11.694,84.0,Ba100Sm50FeCu149O338,84.0,0.0
4858,Sm1Ba2Cu2.96Fe0.04O6.81,,3.867,3.901,11.7,78.0,Ba200Sm100Fe4Cu296O681,78.0,0.0
4859,Sm1Ba2Cu2.9Fe0.1O6.89,,3.888,,11.691,66.0,Ba200Sm100Fe10Cu290O689,66.0,0.0
4860,Sm1Ba2Cu2.8Fe0.2O6.96,,3.89,,11.685,47.0,Ba50Sm25Fe5(Cu35O87)2,47.0,0.0
4861,Dy1Ba2Cu3O6.84,,3.816,3.881,11.664,90.0,Ba50Dy25(Cu25O57)3,90.0,0.0
4862,Dy1Ba2Cu2.98Fe0.02O6.88,,3.82,3.882,11.672,88.0,Ba100Dy50FeCu149O344,88.0,0.0
4863,Dy1Ba2Cu2.96Fe0.04O6.89,,3.824,3.877,11.664,82.0,Ba200Dy100Fe4Cu296O689,82.0,0.0
4864,Dy1Ba2Cu2.94Fe0.06O6.88,,3.841,3.865,11.664,78.0,Ba100Dy50Fe3Cu147O344,78.0,0.0
4865,Dy1Ba2Cu2.9Fe0.1O6.84,,3.857,,11.668,70.0,Ba100Dy50Fe5Cu145O342,70.0,0.0
4866,Dy1Ba2Cu2.8Fe0.2O6.93,,3.863,,11.657,58.0,Ba200Dy100Fe20(Cu40O99)7,58.0,0.0
4867,Dy1Ba2Cu2.7Fe0.3O6.96,,3.867,,11.657,10.0,Ba100Dy50Fe15(Cu45O116)3,10.0,0.0
4868,Sm1Ba2Cu3O6.89,,3.831,3.904,11.702,90.0,Ba200Sm100Cu300O689,90.0,0.0
4869,Sm1Ba2Cu2.96Ni0.04O6.88,,3.84,3.899,11.702,83.0,Ba50Sm25Cu74NiO172,83.0,0.0
4870,Sm1Ba2Cu2.7Ni0.3O6.97,,3.867,3.9,11.668,24.0,Ba200Sm100Cu270Ni30O697,24.0,0.0
4871,Dy1Ba2Cu3O6.68,,3.814,3.88,11.56,90.0,Ba50Dy25Cu75O167,90.0,0.0
4872,Dy1Ba2Cu2.98Ni0.02O6.72,,3.818,3.886,11.558,83.0,Ba100Dy50Cu149NiO336,83.0,0.0
4873,Dy1Ba2Cu2.96Ni0.04O6.73,,3.822,3.887,11.558,82.0,Ba200Dy100Cu296Ni4O673,82.0,0.0
4874,Dy1Ba2Cu2.94Ni0.06O6.72,,3.815,3.886,11.55,81.0,Ba100Dy50Cu147(NiO112)3,81.0,0.0
4875,Dy1Ba2Cu2.9Ni0.1O6.74,,3.821,3.888,11.555,67.0,Ba100Dy50Cu145Ni5O337,67.0,0.0
4876,Dy1Ba2Cu2.8Ni0.2O6.83,,3.818,3.886,11.553,63.0,Ba200Dy100Cu280Ni20O683,63.0,0.0
4877,Dy1Ba2Cu2.6Ni0.4O6.83,,,,,31.0,Ba200Dy100Cu260Ni40O683,31.0,0.0
4878,Sm1Ba2Cu3O6.82,,3.833,3.905,11.686,90.0,Ba100Sm50Cu150O341,74.6,30.799999999999997
4879,Sm1Ba2Cu2.98Zn0.02O6.82,,3.841,3.903,11.697,81.0,Ba100Sm50ZnCu149O341,81.0,0.0
4880,Sm1Ba2Cu2.96Zn0.04O6.83,,3.844,3.903,11.694,70.0,Ba200Sm100Zn4Cu296O683,70.0,0.0
4881,Sm1Ba2Cu2.94Zn0.06O6.85,,3.84,3.902,11.684,59.0,Ba200Sm100Zn6Cu294O685,59.0,0.0
4882,Sm1Ba2Cu2.92Zn0.08O6.85,,3.841,3.902,11.701,49.0,Ba200Sm100Zn8Cu292O685,49.0,0.0
4883,Sm1Ba2Cu2.9Zn0.1O6.83,,3.84,3.899,11.658,29.0,Ba200Sm100Zn10Cu290O683,29.0,0.0
4884,Dy1Ba2Cu3O6.79,,3.813,3.879,,90.0,Ba200Dy100Cu300O679,90.0,0.0
4885,Dy1Ba2Cu2.98Zn0.02O6.87,,3.812,3.881,,81.0,Ba200Dy100Zn2Cu298O687,81.0,0.0
4886,Dy1Ba2Cu2.96Zn0.04O6.9,,3.813,3.882,,70.0,Ba100Dy50Zn2Cu148O345,70.0,0.0
4887,Dy1Ba2Cu2.94Zn0.06O6.9,,3.818,3.884,,62.0,Ba100Dy50Zn3(Cu49O115)3,62.0,0.0
4888,Dy1Ba2Cu2.9Zn0.1O6.96,,3.833,3.886,,44.0,Ba100Dy50Zn5(Cu5O12)29,44.0,0.0
4889,Dy1Ba2Cu2.8Zn0.2O6.95,,3.825,3.886,,13.0,Ba40Dy20Zn4Cu56O139,13.0,0.0
4890,Sm0.9Ca0.1Ba2Cu2.8Zn0.2O6.85,,,,,42.0,Ba40Ca2Sm18Zn4Cu56O137,42.0,0.0
4891,Sm0.8Ca0.2Ba2Cu2.8Zn0.2O6.87,,,,,45.0,Ba200Ca20Sm80Zn20Cu280O687,45.0,0.0
4892,Dy0.9Ca0.1Ba2Cu2.7Zn0.3O6.72,,,,,21.0,Ba100Ca5Dy45Zn15(Cu45O112)3,21.0,0.0
4893,Dy0.8Ca0.2Ba2Cu2.7Zn0.3O6.78,,,,,28.0,Ba100Ca10Dy40Zn15(Cu45O113)3,28.0,0.0
4894,Sm1Ba2Cu3O6.95,A,3.846,3.911,11.73,95.0,Ba40Sm20Cu60O139,88.13333333333333,15.599999999999994
4895,Sm1Ba2Cu3O7,A,3.845,3.91,11.721,96.0,Ba2SmCu3O7,89.48571428571428,23.0
4896,Hg1Ba2Cu1O4.16,,,,,88.0,Ba50Cu25Hg25O104,88.0,0.0
4897,Hg1Ba2Cu1O4.23,,,,,97.0,Ba200Cu100Hg100O423,63.5,67.0
4898,Hg1Ba2Cu1O4.28,,,,,88.0,Ba50Cu25Hg25O107,85.0,8.0
4899,Nd1.85Ce0.15Cu1O4,A,3.947,,12.075,20.0,Ce3Nd37(CuO4)20,21.61857142857143,10.499999999999998
4900,Nd1.665Tb0.185Ce0.15Cu1O4,A,3.942,,12.05,13.5,Tb37Ce30Nd333(CuO4)200,13.5,0.0
4901,Nd1.48Tb0.38Ce0.15Cu1O4,A,3.935,,12.0,8.0,Tb38Ce15Nd148(CuO4)100,8.0,0.0
4902,Pr1.85Ce0.15Cu1O3.98,nm,0.396,0.396,1.214,18.0,Ce15Pr185(Cu50O199)2,19.15,3.1999999999999993
4903,Y1Ba2Cu3O6.96,,,,,88.9,Ba50Y25(Cu25O58)3,90.25588235294117,7.299999999999997
4904,Y1Ba2Cu4O8,,,,,62.0,Ba2Y(CuO2)4,78.72848101265825,21.0
4905,Yb1Ba2Cu3O6.97,,,,,88.0,Ba200Yb100Cu300O697,88.0,0.0
4906,Yb0.995Pr0.05Ba2Cu3O6.97,,,,,89.5,Ba400Yb199Pr10(Cu300O697)2,89.5,0.0
4907,Yb0.925Pr0.075Ba2Cu3O6.97,,,,,89.0,Ba400Yb185Pr15(Cu300O697)2,89.0,0.0
4908,Yb0.9Pr0.1Ba2Cu3O6.97,,,,,88.5,Ba200Yb90Pr10Cu300O697,88.5,0.0
4909,Yb0.85Pr0.15Ba2Cu3O6.97,,,,,86.5,Ba200Yb85Pr15Cu300O697,86.5,0.0
4910,Yb0.8Pr0.2Ba2Cu3O6.97,,,,,82.0,Ba200Yb80Pr20Cu300O697,82.0,0.0
4911,Yb0.7Pr0.3Ba2Cu3O6.97,,,,,73.5,Ba200Yb70Pr30Cu300O697,73.5,0.0
4912,La1.885Sr0.115Cu1O4,,,,,29.5,Sr23La377(CuO4)200,28.414000000000005,6.300000000000001
4913,La1.845Nd0.04Sr0.115Cu1O4,,,,,28.5,Sr23La369Nd8(CuO4)200,28.5,0.0
4914,La1.805Nd0.08Sr0.115Cu1O4,,,,,27.5,Sr23La361Nd16(CuO4)200,27.5,0.0
4915,La1.785Nd0.1Sr0.115Cu1O4,,,,,27.0,Sr23La357Nd20(CuO4)200,27.0,0.0
4916,La1.76Nd0.125Sr0.115Cu1O4,,,,,25.5,Sr23La352Nd25(CuO4)200,25.5,0.0
4917,La1.745Nd0.14Sr0.115Cu1O4,,,,,17.5,Sr23La349Nd28(CuO4)200,17.5,0.0
4918,La1.735Nd0.15Sr0.115Cu1O4,,,,,16.5,Sr23La347Nd30(CuO4)200,16.5,0.0
4919,La1.685Nd0.2Sr0.115Cu1O4,,,,,11.0,Sr23La337Nd40(CuO4)200,11.0,0.0
4920,La1.875Sr0.125Cu1O4,,,,,32.0,SrLa15(CuO4)8,30.119999999999997,5.399999999999999
4921,La1.835Nd0.04Sr0.125Cu1O4,,,,,32.0,Sr25La367Nd8(CuO4)200,32.0,0.0
4922,La1.795Nd0.08Sr0.125Cu1O4,,,,,29.5,Sr25La359Nd16(CuO4)200,29.5,0.0
4923,La1.775Nd0.1Sr0.125Cu1O4,,,,,27.0,Sr5La71Nd4(CuO4)40,27.0,0.0
4924,La1.75Nd0.125Sr0.125Cu1O4,,,,,17.5,SrLa14Nd(CuO4)8,17.5,0.0
4925,La1.735Nd0.14Sr0.125Cu1O4,,,,,15.0,Sr25La347Nd28(CuO4)200,15.0,0.0
4926,La1.725Nd0.15Sr0.125Cu1O4,,,,,12.5,Sr5La69Nd6(CuO4)40,12.5,0.0
4927,La1.675Nd0.2Sr0.125Cu1O4,,,,,10.5,Sr5La67Nd8(CuO4)40,10.5,0.0
4928,La1.575Nd0.3Sr0.125Cu1O4,,,,,9.0,Sr5La63Nd12(CuO4)40,9.0,0.0
4929,La1.775Nd0.125Sr0.1Cu1O4,,,,,26.0,Sr4La71Nd5(CuO4)40,26.0,0.0
4930,La1.765Nd0.125Sr0.11Cu1O4,,,,,26.0,Sr22La353Nd25(CuO4)200,26.0,0.0
4931,La1.76Nd0.125Sr0.115Cu1O4,,,,,25.5,Sr23La352Nd25(CuO4)200,25.5,0.0
4932,La1.75Nd0.125Sr0.125Cu1O4,,,,,17.5,SrLa14Nd(CuO4)8,17.5,0.0
4933,La1.74Nd0.125Sr0.135Cu1O4,,,,,21.0,Sr27La348Nd25(CuO4)200,21.0,0.0
4934,La1.725Nd0.125Sr0.15Cu1O4,,,,,33.5,Sr6La69Nd5(CuO4)40,33.5,0.0
4935,La1.715Nd0.125Sr0.16Cu1O4,,,,,35.0,Sr32La343Nd25(CuO4)200,35.0,0.0
4936,Tl2Ba2Ca1Cu2O8,,,,,103.0,Ba2CaTl2(CuO4)2,105.2875,27.099999999999994
4937,Y1Ba2Cu3O7,,,,,92.0,Ba2YCu3O7,90.18623188405797,45.5
4938,Tl1Bi1Sr2Ca1Cu2O7,,,,,86.0,Sr2CaTlCu2BiO7,86.0,0.0
4939,Hg1Ba2Cu1O4.06,A,3.886,,9.532,71.0,Ba100Cu50Hg50O203,73.0,4.0
4940,Hg1Ba2Cu1O4.19,A,3.88,,9.524,83.0,Ba200Cu100Hg100O419,82.66666666666667,25.0
4941,Hg1Ba2Cu1O4.12,A,3.885,,9.526,98.0,Ba50Cu25Hg25O103,83.0,27.0
4942,Hg1Ba2Ca1Cu2O6.1,A,3.864,,12.712,93.0,Ba20Ca10Cu20Hg10O61,92.5,1.0
4943,Hg1Ba2Ca1Cu2O6.1,A,,,,92.0,Ba20Ca10Cu20Hg10O61,92.5,1.0
4944,Hg1Ba2Ca1Cu2O6.13,A,3.862,,12.698,102.0,Ba200Ca100Cu200Hg100O613,102.0,0.0
4945,Hg1Ba2Ca1Cu2O6.14,A,3.86,,12.69,105.0,Ba100Ca50Cu100Hg50O307,105.0,0.0
4946,Hg1Ba2Ca1Cu2O6.16,A,,,,121.0,Ba50Ca25Cu50Hg25O154,121.0,0.0
4947,Hg1Ba2Ca1Cu2O6.19,A,3.86,,12.703,122.0,Ba200Ca100Cu200Hg100O619,122.0,0.0
4948,Hg1Ba2Ca1Cu2O6.21,A,3.86,,12.693,127.0,Ba200Ca100Cu200Hg100O621,127.0,0.0
4949,Hg1Ba2Ca1Cu2O6.24,A,,,,122.0,Ba50Ca25Cu50Hg25O156,123.0,5.0
4950,Hg1Ba2Ca1Cu2O6.24,A,3.855,,12.684,121.0,Ba50Ca25Cu50Hg25O156,123.0,5.0
4951,Hg1Ba2Ca1Cu2O6.27,A,3.854,,12.681,110.0,Ba200Ca100Cu200Hg100O627,110.0,0.0
4952,Hg1Ba2Ca1Cu2O6.3,A,3.853,,12.675,100.0,Ba20Ca10Cu20Hg10O63,100.0,0.0
4953,Hg1Ba2Ca1Cu2O6.3,A,,,,100.0,Ba20Ca10Cu20Hg10O63,100.0,0.0
4954,Hg1Ba2Ca1Cu2O6.31,A,3.853,,12.683,98.0,Ba200Ca100Cu200Hg100O631,98.0,0.0
4955,Hg1Ba2Ca2Cu3O8.17,A,,,,94.0,Ba200Ca200Cu300Hg100O817,96.0,4.0
4956,Hg1Ba2Ca2Cu3O8.17,A,,,,98.0,Ba200Ca200Cu300Hg100O817,96.0,4.0
4957,Hg1Ba2Ca2Cu3O8.16,A,3.886,,15.887,101.0,Ba50Ca50Cu75Hg25O204,101.0,0.0
4958,Hg1Ba2Ca2Cu3O8.2,A,3.858,,15.873,105.0,Ba10Ca10Cu15Hg5O41,104.5,1.0
4959,Hg1Ba2Ca2Cu3O8.2,A,,,,104.0,Ba10Ca10Cu15Hg5O41,104.5,1.0
4960,Hg1Ba2Ca2Cu3O8.25,A,3.854,,15.855,132.0,Ba8Ca8Cu12Hg4O33,132.0,0.0
4961,Hg1Ba2Ca2Cu3O8.29,A,3.854,,15.855,135.0,Ba200Ca200Cu300Hg100O829,135.0,0.0
4962,Hg1Ba2Ca2Cu3O8.29,A,,,,135.0,Ba200Ca200Cu300Hg100O829,135.0,0.0
4963,Hg1Ba2Ca2Cu3O8.3,A,3.854,,15.865,134.0,Ba20Ca20Cu30Hg10O83,133.5,1.0
4964,Hg1Ba2Ca2Cu3O8.3,A,,,,133.0,Ba20Ca20Cu30Hg10O83,133.5,1.0
4965,Y1Ba2Cu3O6.8,,,,,92.0,Ba10Y5Cu15O34,82.58636363636364,29.900000000000006
4966,Y1Ba2Cu3O6.9,,,,,88.0,Ba20Y10(Cu10O23)3,90.9753947368421,15.0
4967,Er2Ba4Cu7O14.92,A,3.826,3.866,50.368,89.0,Ba100Er50Cu175O373,89.0,0.0
4968,Y1Ba2Cu3O6.95,,,,,93.2,Ba40Y20Cu60O139,91.8379411764706,7.5
4969,Tl0.5Pb0.5Sr2Ca1Cu2O7,,,,,78.4,Sr4Ca2TlCu4PbO14,82.97999999999999,6.599999999999994
4970,Tl0.5Pb0.5Sr2Ca0.9Y0.1Cu2O7,,,,,99.3,Sr20Ca9YTl5Cu20(PbO14)5,99.3,0.0
4971,Tl0.5Pb0.5Sr2Ca0.8Y0.2Cu2O7,,,,,105.2,Sr20Ca8Y2Tl5Cu20(PbO14)5,105.2,0.0
4972,Tl0.5Pb0.5Sr2Ca0.65Y0.35Cu2O7,,,,,92.0,Sr40Ca13Y7Tl10Cu40(PbO14)10,92.0,0.0
4973,Bi2Sr2Cu1O6,A,5.36,5.37,24.64,7.5,Sr2Cu(BiO3)2,9.225,5.0
4974,Y1Ba2Cu3O6.95,,,,,93.4,Ba40Y20Cu60O139,91.8379411764706,7.5
4975,Y1Ba2Cu3O6.92,,,,,90.0,Ba50Y25Cu75O173,91.61428571428571,2.4000000000000057
4976,La1Ba1.5Ca0.5Cu3O6.79,,,,,40.0,Ba150Ca50La100Cu300O679,40.0,0.0
4977,La1Ba1.5Ca0.5Cu3O7.011,,,,,78.0,Ba1500Ca500La1000(Cu1000O2337)3,78.0,0.0
4978,La1Ba1.5Ca0.5Cu3O7.079,,,,,76.0,Ba1500Ca500La1000Cu3000O7079,76.0,0.0
4979,La1Ba1.5Ca0.5Cu3O7.112,,,,,72.0,Ba375Ca125La250(Cu375O889)2,72.0,0.0
4980,La1Ba1.5Ca0.5Cu3O7.16,,,,,56.0,Ba75Ca25La50(Cu75O179)2,56.0,0.0
4981,La1.1Ba1.5Ca0.4Cu3O6.76,,,,,34.0,Ba75Ca20La55(Cu75O169)2,34.0,0.0
4982,La1.1Ba1.5Ca0.4Cu3O6.97,,,,,70.0,Ba150Ca40La110Cu300O697,70.0,0.0
4983,La1.1Ba1.5Ca0.4Cu3O7.06,,,,,79.0,Ba75Ca20La55Cu150O353,79.0,0.0
4984,La1.1Ba1.5Ca0.4Cu3O7.06,,,,,79.0,Ba75Ca20La55Cu150O353,79.0,0.0
4985,La1.1Ba1.5Ca0.4Cu3O7.11,,,,,77.0,Ba150Ca40La110(Cu100O237)3,77.0,0.0
4986,La1.1Ba1.5Ca0.4Cu3O7.123,,,,,76.0,Ba1500Ca400La1100Cu3000O7123,76.0,0.0
4987,La1.1Ba1.5Ca0.4Cu3O7.17,,,,,70.0,Ba150Ca40La110(Cu100O239)3,70.0,0.0
4988,La1.1Ba1.5Ca0.4Cu3O7.25,,,,,35.0,Ba30Ca8La22(Cu12O29)5,35.0,0.0
4989,La1.2Ba1.5Ca0.3Cu3O6.72,,,,,27.0,Ba25Ca5La20(Cu25O56)2,27.0,0.0
4990,La1.2Ba1.5Ca0.3Cu3O6.93,,,,,60.0,Ba50Ca10La40Cu100O231,60.0,0.0
4991,La1.2Ba1.5Ca0.3Cu3O7.06,,,,,75.2,Ba75Ca15La60Cu150O353,75.2,0.0
4992,La1.3Ba1.5Ca0.2Cu3O6.7,,,,,20.0,Ba15Ca2La13Cu30O67,20.0,0.0
4993,La1.3Ba1.5Ca0.2Cu3O6.92,,,,,45.0,Ba75Ca10La65(Cu75O173)2,45.0,0.0
4994,La1.3Ba1.5Ca0.2Cu3O6.94,,,,,52.0,Ba75Ca10La65Cu150O347,52.0,0.0
4995,La1.4Ba1.5Ca0.1Cu3O6.903,,,,,25.0,Ba1500Ca100La1400(Cu1000O2301)3,25.0,0.0
4996,La1.4Ba1.5Ca0.1Cu3O6.943,,,,,40.0,Ba1500Ca100La1400Cu3000O6943,40.0,0.0
4997,La1.4Ba1.5Ca0.1Cu3O6.982,,,,,51.0,Ba750Ca50La700Cu1500O3491,51.0,0.0
4998,La1.5Ba1.4Ca0.1Cu3O6.912,,,,,11.0,Ba350Ca25La375(Cu125O288)6,13.5,5.0
4999,La1.5Ba1.4Ca0.1Cu3O6.912,,,,,16.0,Ba350Ca25La375(Cu125O288)6,13.5,5.0
5000,La1.5Ba1.4Ca0.1Cu3O6.932,,,,,25.0,Ba350Ca25La375Cu750O1733,25.0,0.0
5001,La1.5Ba1.4Ca0.1Cu3O6.964,,,,,35.0,Ba350Ca25La375Cu750O1741,35.0,0.0
5002,La1.5Ba1.3Ca0.2Cu3O6.897,,,,,16.0,Ba1300Ca200La1500(Cu1000O2299)3,16.0,0.0
5003,La1.5Ba1.3Ca0.2Cu3O6.918,,,,,25.0,Ba650Ca100La750(Cu500O1153)3,25.0,0.0
5004,La1.5Ba1.3Ca0.2Cu3O6.957,,,,,35.0,Ba1300Ca200La1500(Cu1000O2319)3,35.0,0.0
5005,La1.5Ba1.3Ca0.2Cu3O7.002,,,,,16.0,Ba650Ca100La750(Cu500O1167)3,16.0,0.0
5006,La1.5Ba1.1Ca0.4Cu3O6.764,,,,,25.0,Ba275Ca100La375Cu750O1691,25.0,0.0
5007,La1.5Ba1.1Ca0.4Cu3O6.969,,,,,40.0,Ba1100Ca400La1500(Cu1000O2323)3,40.0,0.0
5008,La1.5Ba1.1Ca0.4Cu3O7.05,,,,,55.0,Ba22Ca8La30(Cu20O47)3,55.0,0.0
5009,La1.5Ba1.1Ca0.4Cu3O7.082,,,,,62.0,Ba550Ca200La750Cu1500O3541,62.0,0.0
5010,La1.5Ba1Ca0.5Cu3O6.801,,,,,30.0,Ba1000Ca500La1500(Cu1000O2267)3,30.0,0.0
5011,La1.5Ba1Ca0.5Cu3O6.981,,,,,50.0,Ba1000Ca500La1500(Cu1000O2327)3,50.0,0.0
5012,La1.5Ba1Ca0.5Cu3O7.126,,,,,67.0,Ba500Ca250La750Cu1500O3563,67.0,0.0
5013,La1.5Ba1Ca0.5Cu3O7.195,,,,,74.0,Ba200Ca100La300Cu600O1439,74.0,0.0
5014,Tl2Ba2Cu1O6,,,,,91.0,Ba2Tl2CuO6,60.51578947368422,80.1
5015,La1.94Sr0.06Cu1O4,A,,,13.189,14.0,Sr3La97(CuO4)50,8.266666666666667,11.2
5016,La1.92Sr0.08Cu1O4,A,,,13.2,24.0,Sr2La48(CuO4)25,25.399999999999995,10.099999999999998
5017,La1.9Sr0.1Cu1O4,,,,,29.0,SrLa19(CuO4)10,28.065277777777776,16.1
5018,La1.88Sr0.12Cu1O4,A,,,13.23,34.0,Sr3La47(CuO4)25,29.011111111111113,17.6
5019,La1.85Sr0.15Cu1O4,A,,,13.24,38.0,Sr3La37(CuO4)20,36.01482142857143,22.299999999999997
5020,La1.82Sr0.18Cu1O4,A,,,13.249,37.0,Sr9La91(CuO4)50,36.36,8.799999999999997
5021,La1.8Sr0.2Cu1O4,A,,,13.248,32.0,SrLa9(CuO4)5,30.797222222222224,22.6
5022,La1.75Sr0.25Cu1O4,A,,,13.26,16.0,SrLa7(CuO4)4,17.071428571428573,24.0
5023,La1.85Sr0.15Cu1O4,,,,,38.0,Sr3La37(CuO4)20,36.01482142857143,22.299999999999997
5024,La1.85Sr0.15Cu1O3.993,,,,,20.0,Sr150La1850Cu1000O3993,20.0,0.0
5025,La1.85Sr0.15Cu1O3.987,,,,,12.0,Sr150La1850Cu1000O3987,12.0,0.0
5026,Y1Ba2Cu3O6.95,,,,,92.4,Ba40Y20Cu60O139,91.8379411764706,7.5
5027,Y1Ba2Cu3O6.95,,,,,93.4,Ba40Y20Cu60O139,91.8379411764706,7.5
5028,B0.6C0.4Sr0.5Ba1.5Ca2Cu3O9,A,3.862,,14.135,119.0,Ba15Sr5Ca20Cu30B6(C2O45)2,119.0,0.0
5029,B0.6C0.4Sr0.5Ba1.5Ca2Cu3O9,A,3.862,,14.135,119.0,Ba15Sr5Ca20Cu30B6(C2O45)2,119.0,0.0
5030,La1.91Sr0.09Cu1O4,,,,,30.0,Sr9La191(CuO4)100,25.8875,19.0
5031,La1.86Sr0.14Cu1O4,,,,,40.0,Sr7La93(CuO4)50,37.475,4.0
5032,La1.85Sr0.15Cu1O4,,,,,42.0,Sr3La37(CuO4)20,36.01482142857143,22.299999999999997
5033,La1.75Sr0.25Cu1O4,,,,,6.0,SrLa7(CuO4)4,17.071428571428573,24.0
5034,Pr1Ba2Cu3O6.6,A,3.883,3.948,11.823,60.0,Ba10Pr5(Cu5O11)3,60.0,0.0
5035,Pr1Ba2Cu3O6.8,,,,,81.0,Ba10Pr5Cu15O34,81.0,0.0
5036,La2Cu1O4.012,A,5.3632,5.4162,13.179,32.0,La500Cu250O1003,32.0,0.0
5037,La2Cu1O4.022,A,5.3446,5.4334,13.252,42.0,La1000Cu500O2011,42.0,0.0
5038,La1.86Sr0.14Cu1O4,,,,,37.0,Sr7La93(CuO4)50,37.475,4.0
5039,La1.835Sr0.165Cu0.995Ni0.005O4,,,,,33.0,Sr33La367Cu199NiO800,33.0,0.0
5040,La1.83Sr0.17Cu0.99Ni0.01O4,,,,,29.0,Sr17La183Cu99NiO400,30.1,2.1999999999999993
5041,La1.825Sr0.175Cu0.985Ni0.015O4,,,,,25.0,Sr35La365Cu197Ni3O800,25.0,0.0
5042,La1.8Sr0.2Cu1O4,,,,,22.0,SrLa9(CuO4)5,30.797222222222224,22.6
5043,La1.78Sr0.22Cu0.92Ni0.08O4,,,,,21.0,Sr11La89Cu46(NiO50)4,21.0,0.0
5044,La1.775Sr0.225Cu0.995Ni0.005O4,,,,,21.0,Sr45La355Cu199NiO800,21.0,0.0
5045,La1.77Sr0.23Cu0.99Ni0.01O4,,,,,18.0,Sr23La177Cu99NiO400,18.0,0.0
5046,La1.78Sr0.22Cu1O4,,,,,22.0,Sr11La89(CuO4)50,25.174999999999997,9.0
5047,La1.78Sr0.22Cu0.9975Zn0.0025O4,,,,,20.0,Sr88La712ZnCu399O1600,19.25,1.5
5048,La1.78Sr0.22Cu0.995Zn0.005O4,,,,,19.0,Sr44La356ZnCu199O800,16.293333333333333,10.12
5049,La1.78Sr0.22Cu0.993Zn0.007O4,,,,,18.0,Sr220La1780Zn7Cu993O4000,18.0,0.0
5050,La1.78Sr0.22Cu0.99Zn0.01O4,,,,,15.0,Sr22La178ZnCu99O400,16.766666666666666,3.3000000000000007
5051,La1.78Sr0.22Cu0.985Zn0.015O4,,,,,10.0,Sr44La356Zn3Cu197O800,10.0,0.0
5052,Y1Ba2Cu4O8,,,,,81.0,Ba2Y(CuO2)4,78.72848101265825,21.0
5053,Y1Ba2Cu3.925Zn0.075O8,,,,,25.0,Ba80Y40Zn3Cu157O320,25.0,0.0
5054,Dy1Ba2Cu3O7,,,,,91.0,Ba2DyCu3O7,85.225,45.099999999999994
5055,Y1Sr2Cu3O7.5,A,3.795,,11.38,62.5,Sr4Y2(Cu2O5)3,62.5,0.0
5056,La1.9Sr0.1Cu1O4,,,,,33.0,SrLa19(CuO4)10,28.065277777777776,16.1
5057,La1.84Sr0.16Cu1O4,,,,,39.0,Sr4La46(CuO4)25,35.48333333333333,16.699999999999996
5058,La1.78Sr0.22Cu1O4,,,,,29.0,Sr11La89(CuO4)50,25.174999999999997,9.0
5059,Y1Ba2Cu4O8,,,,,72.0,Ba2Y(CuO2)4,78.72848101265825,21.0
5060,Y1Ba2Cu4O8,,,,,72.0,Ba2Y(CuO2)4,78.72848101265825,21.0
5061,Y1Ba2Cu4O8,,,,,80.0,Ba2Y(CuO2)4,78.72848101265825,21.0
5062,Y1Ba2Cu3O6.93,,,,,93.0,Ba200Y100(Cu100O231)3,91.57250000000002,3.799999999999997
5063,Y1Ba2Cu3O6.91,,,,,93.0,Ba200Y100Cu300O691,92.34285714285714,5.200000000000003
5064,Y1Ba2Cu3O6.94,,,,,90.5,Ba100Y50Cu150O347,92.55714285714285,7.5
5065,Y1Ba2Cu3O6.87,,,,,93.5,Ba200Y100(Cu100O229)3,89.33333333333333,20.10000000000001
5066,Y1Ba2Cu3O6.9,,,,,92.6,Ba20Y10(Cu10O23)3,90.9753947368421,15.0
5067,Y1Ba1.5Sr0.5Cu3O6.96,A,3.799,3.87,11.621,89.0,Ba75Sr25Y50(Cu25O58)6,89.0,0.0
5068,Y1Ba1Sr1Cu3O6.98,A,3.784,3.853,11.562,82.0,Ba50Sr50Y50Cu150O349,82.8,1.5999999999999943
5069,Y1Ba1Sr1Cu3O6.96,A,3.785,3.853,11.562,83.5,Ba25Sr25Y25(Cu25O58)3,83.5,0.0
5070,Y1Ba1Sr1Cu3O6.8,A,3.801,3.85,11.574,51.5,Ba5Sr5Y5Cu15O34,67.5,32.0
5071,Y1Ba1Sr1Cu3O6.685,A,3.817,3.841,11.584,34.0,Ba200Sr200Y200Cu600O1337,34.0,0.0
5072,Y1Ba0.75Sr1.25Cu3O6.91,,,,,80.0,Ba75Sr125Y100Cu300O691,80.0,0.0
5073,Y1Ba0.75Sr1.25Cu3O6.94,A,3.783,3.845,11.539,74.0,Ba75Sr125Y100(Cu150O347)2,74.0,0.0
5074,La1.865Sr0.135Cu1O4,,,,,31.0,Sr27La373(CuO4)200,33.0,4.0
5075,La1.85Sr0.15Cu1O4,,,,,30.5,Sr3La37(CuO4)20,36.01482142857143,22.299999999999997
5076,La1.85Sr0.15Cu1O4,,,,,27.5,Sr3La37(CuO4)20,36.01482142857143,22.299999999999997
5077,La1.85Sr0.15Cu1O4,,,,,27.0,Sr3La37(CuO4)20,36.01482142857143,22.299999999999997
5078,La1.85Sr0.15Cu1O4,,,,,27.0,Sr3La37(CuO4)20,36.01482142857143,22.299999999999997
5079,La1.85Sr0.15Cu1O4,,,,,23.0,Sr3La37(CuO4)20,36.01482142857143,22.299999999999997
5080,La1.85Sr0.15Cu1O4,,,,,25.0,Sr3La37(CuO4)20,36.01482142857143,22.299999999999997
5081,La1.825Sr0.175Cu1O4,,,,,24.0,Sr7La73(CuO4)40,30.625,12.0
5082,La1.825Sr0.175Cu1O4,,,,,27.5,Sr7La73(CuO4)40,30.625,12.0
5083,La1.85Sr0.15Cu1O4,,,,,36.0,Sr3La37(CuO4)20,36.01482142857143,22.299999999999997
5084,La1.8Sr0.2Cu1O4,,,,,30.0,SrLa9(CuO4)5,30.797222222222224,22.6
5085,La1.79Sr0.21Cu1O4,,,,,27.0,Sr21La179(CuO4)100,30.0,6.0
5086,La1.78Sr0.22Cu1O4,,,,,21.0,Sr11La89(CuO4)50,25.174999999999997,9.0
5087,La1.77Sr0.23Cu1O4,,,,,21.0,Sr23La177(CuO4)100,21.15,0.3000000000000007
5088,La1.76Sr0.24Cu1O4,,,,,16.0,Sr6La44(CuO4)25,18.214285714285715,5.800000000000001
5089,La1.74Sr0.26Cu1O4,,,,,13.0,Sr13La87(CuO4)50,9.5875,6.6
5090,La1.82Sr0.18Cu0.995Zn0.005O4,,,,,30.0,Sr36La364ZnCu199O800,30.0,0.0
5091,La1.81Sr0.19Cu0.995Zn0.005O4,,,,,29.0,Sr38La362ZnCu199O800,29.0,0.0
5092,La1.8Sr0.2Cu0.995Zn0.005O4,,,,,19.5,Sr40La360ZnCu199O800,22.8,6.600000000000001
5093,La1.79Sr0.21Cu0.995Zn0.005O4,,,,,20.0,Sr42La358ZnCu199O800,20.0,0.0
5094,La1.78Sr0.22Cu0.995Zn0.005O4,,,,,20.0,Sr44La356ZnCu199O800,16.293333333333333,10.12
5095,La1.77Sr0.23Cu0.995Zn0.005O4,,,,,18.0,Sr46La354ZnCu199O800,18.0,0.0
5096,La1.76Sr0.24Cu0.995Zn0.005O4,,,,,13.0,Sr48La352ZnCu199O800,13.0,0.0
5097,La1.83Sr0.17Cu0.99Zn0.01O4,,,,,25.0,Sr17La183ZnCu99O400,25.0,0.0
5098,La1.82Sr0.18Cu0.99Zn0.01O4,,,,,25.0,Sr18La182ZnCu99O400,25.0,0.0
5099,La1.815Sr0.185Cu0.99Zn0.01O4,,,,,24.0,Sr37La363Zn2(Cu99O400)2,24.0,0.0
5100,La1.81Sr0.19Cu0.99Zn0.01O4,,,,,19.0,Sr19La181ZnCu99O400,19.0,0.0
5101,La1.805Sr0.195Cu0.99Zn0.01O4,,,,,20.0,Sr39La361Zn2(Cu99O400)2,20.0,0.0
5102,La1.8Sr0.2Cu0.99Zn0.01O4,,,,,21.0,Sr20La180ZnCu99O400,23.333333333333332,18.0
5103,La1.79Sr0.21Cu0.99Zn0.01O4,,,,,20.0,Sr21La179ZnCu99O400,20.0,0.0
5104,La1.78Sr0.22Cu0.99Zn0.01O4,,,,,17.0,Sr22La178ZnCu99O400,16.766666666666666,3.3000000000000007
5105,La1.85Sr0.15Cu1O4,,,,,43.0,Sr3La37(CuO4)20,36.01482142857143,22.299999999999997
5106,Y1Ba2Cu2.919Zn0.081O6.7,,,,,17.0,Ba2000Y1000Zn81Cu2919O6700,17.0,0.0
5107,Y1Ba2Cu2.931Zn0.069O6.7,,,,,28.0,Ba2000Y1000Zn69Cu2931O6700,28.0,0.0
5108,Y1Ba2Cu2.961Zn0.039O6.7,,,,,38.0,Ba2000Y1000Zn39Cu2961O6700,38.0,0.0
5109,Y1Ba2Cu2.931Zn0.069O6.6,,,,,20.0,Ba2000Y1000Zn69(Cu977O2200)3,20.0,0.0
5110,Y1Ba2Cu2.919Zn0.081O6.75,,,,,20.0,Ba2000Y1000Zn81(Cu973O2250)3,20.0,0.0
5111,Y1Ba2Cu2.919Zn0.081O6.8,,,,,24.0,Ba2000Y1000Zn81Cu2919O6800,24.0,0.0
5112,Y1Ba2Cu2.919Zn0.081O6.83,,,,,28.0,Ba2000Y1000Zn81Cu2919O6830,28.0,0.0
5113,Nd1Ba2Cu3O6.09,A,3.898,,11.882,90.5,Ba200Nd100(Cu100O203)3,90.5,0.0
5114,Nd1Ba2Cu3O6.23,A,3.9,,11.79,60.5,Ba200Nd100Cu300O623,60.5,0.0
5115,Nd1.08Ba1.92Cu3O6.17,A,3.89,,11.814,77.5,Ba192Nd108Cu300O617,77.5,0.0
5116,Y1Ba2Cu4O8,,,,,81.5,Ba2Y(CuO2)4,78.72848101265825,21.0
5117,Hg1Ba2Cu1O4.06,A,3.88723,,9.5372,75.0,Ba100Cu50Hg50O203,73.0,4.0
5118,Hg1Ba2Cu1O4.13,A,3.88367,,9.5298,97.0,Ba200Cu100Hg100O413,78.5,37.0
5119,Hg1Ba2Cu1O4.19,A,3.87923,,9.5244,70.0,Ba200Cu100Hg100O419,82.66666666666667,25.0
5120,La1.85Sr0.15Cu1O4,,,,,38.0,Sr3La37(CuO4)20,36.01482142857143,22.299999999999997
5121,La1.7575Pr0.0925Sr0.15Cu1O4,,,,,37.0,Sr60La703Pr37(CuO4)400,37.0,0.0
5122,La1.665Pr0.185Sr0.15Cu1O4,,,,,35.0,Sr30La333Pr37(CuO4)200,35.0,0.0
5123,La1.48Pr0.37Sr0.15Cu1O4,,,,,34.0,Sr15La148Pr37(CuO4)100,34.0,0.0
5124,La1.295Pr0.555Sr0.15Cu1O4,,,,,33.0,Sr30La259Pr111(CuO4)200,33.0,0.0
5125,La1.13Pr0.72Sr0.15Cu1O4,,,,,32.0,Sr15La113Pr72(CuO4)100,32.0,0.0
5126,La0.925Pr0.925Sr0.15Cu1O4,,,,,32.0,Sr6La37Pr37(CuO4)40,32.0,0.0
5127,La1.87Sr0.13Cu1O4,,,,,32.0,Sr13La187(CuO4)100,33.735,3.0
5128,La1.86Sr0.14Cu1O4,,,,,36.0,Sr7La93(CuO4)50,37.475,4.0
5129,La1.9Sr0.1Cu1O4,,,,,27.0,SrLa19(CuO4)10,28.065277777777776,16.1
5130,La1.87Sr0.13Cu1O4,,,,,35.0,Sr13La187(CuO4)100,33.735,3.0
5131,La1.83Sr0.17Cu1O4,,,,,37.0,Sr17La183(CuO4)100,34.82222222222222,17.700000000000003
5132,La1.81Sr0.19Cu1O4,,,,,32.0,Sr19La181(CuO4)100,31.3,3.0
5133,La1.78Sr0.22Cu1O4,,,,,30.0,Sr11La89(CuO4)50,25.174999999999997,9.0
5134,Y1Ba2Cu4O8,,,,,77.0,Ba2Y(CuO2)4,78.72848101265825,21.0
5135,Y0.8Pr0.2Ba2Cu4O8,,,,,66.0,Ba10PrY4(CuO2)20,66.78571428571429,10.799999999999997
5136,Y0.6Pr0.4Ba2Cu4O8,,,,,49.0,Ba10Pr2Y3(CuO2)20,55.25,11.0
5137,Y0.4Pr0.6Ba2Cu4O8,,,,,32.0,Ba10Pr3Y2(CuO2)20,37.875,8.5
5138,Y1Ba2Cu3O7,,,,,90.5,Ba2YCu3O7,90.18623188405797,45.5
5139,Y1Ba2Cu2.99Zn0.01O7,,,,,86.5,Ba200Y100ZnCu299O700,86.5,0.0
5140,Y1Ba2Cu2.98Zn0.02O7,,,,,85.0,Ba100Y50ZnCu149O350,85.0,0.0
5141,Y1Ba2Cu2.97Zn0.03O7,,,,,83.5,Ba200Y100Zn3Cu297O700,78.235,8.299999999999997
5142,La1.85Sr0.15Cu1O4,A,3.772,,13.21,38.0,Sr3La37(CuO4)20,36.01482142857143,22.299999999999997
5143,La1.84Sr0.16Cu0.99Co0.01O4,A,3.773,,13.21,30.0,Sr16La184CoCu99O400,29.5,1.0
5144,La1.83Sr0.17Cu0.98Co0.02O4,A,3.775,,13.19,18.0,Sr17La183Co2(Cu49O200)2,17.0,2.0
5145,La1.85Sr0.15Cu1O4,A,3.7949,3.7949,13.214,38.9,Sr3La37(CuO4)20,36.01482142857143,22.299999999999997
5146,La1.85Sr0.15Cu0.995Ni0.005O4,A,3.7804,3.7804,13.227,36.1,Sr30La370Cu199NiO800,34.50333333333333,3.1000000000000014
5147,La1.85Sr0.15Cu0.99Ni0.01O4,A,3.7816,3.7816,13.229,33.6,Sr15La185Cu99NiO400,30.675,4.600000000000001
5148,La1.85Sr0.15Cu0.985Ni0.015O4,A,3.7758,3.7758,13.24,31.7,Sr30La370Cu197Ni3O800,27.7,6.199999999999999
5149,La1.85Sr0.15Cu0.975Ni0.025O4,A,3.7825,3.7925,13.218,26.8,Sr6La74Cu39NiO160,19.98,10.3
5150,La1.85Sr0.15Cu0.965Ni0.035O4,A,3.7839,3.7839,13.213,23.8,Sr30La370Cu193Ni7O800,12.950000000000001,21.7
5151,La1.85Sr0.15Cu0.995Zn0.005O4,A,3.7983,3.7983,13.223,31.9,Sr30La370ZnCu199O800,32.3,5.100000000000001
5152,La1.85Sr0.15Cu0.99Zn0.01O4,A,3.7951,3.7951,13.219,27.9,Sr15La185ZnCu99O400,28.360000000000003,3.700000000000003
5153,La1.85Sr0.15Cu0.98Zn0.02O4,A,3.7879,3.7879,13.251,17.5,Sr15La185Zn2(Cu49O200)2,14.3,13.5
5154,La1.905Ba0.095Cu1O4,,,,,31.0,Ba19La381(CuO4)200,29.0,4.0
5155,Bi2Sr2Ca1Cu2O8,,,,,76.0,Sr2CaCu2(BiO4)2,84.95068493150684,39.0
5156,Bi2Sr2Ca1Cu2O8.24,,,,,80.0,Sr50Ca25Cu50(Bi25O103)2,81.775,16.900000000000006
5157,Bi2Sr2Ca1Cu2O8.17,,,,,85.5,Sr200Ca100Cu200Bi200O817,85.5,0.0
5158,Bi2Sr2Ca1Cu2O8,,,,,82.5,Sr2CaCu2(BiO4)2,84.95068493150684,39.0
5159,Bi2Sr2Ca1Cu2O8.14,,,,,81.0,Sr100Ca50Cu100Bi100O407,81.0,0.0
5160,Bi2Sr2Ca1Cu2O8.16,,,,,86.0,Sr50Ca25Cu50(Bi25O102)2,89.21666666666665,7.799999999999997
5161,Bi2Sr2Ca1Cu2O8.16,,,,,86.0,Sr50Ca25Cu50(Bi25O102)2,89.21666666666665,7.799999999999997
5162,Bi2Sr2Ca1Cu2O8,,,,,89.0,Sr2CaCu2(BiO4)2,84.95068493150684,39.0
5163,Bi2Sr2Ca1Cu2O8,,,,,86.0,Sr2CaCu2(BiO4)2,84.95068493150684,39.0
5164,Bi2Sr2Ca1Cu2O8,,,,,82.0,Sr2CaCu2(BiO4)2,84.95068493150684,39.0
5165,Y1Ba2Cu3O7,,,,,86.6,Ba2YCu3O7,90.18623188405797,45.5
5166,Lu1Ba2Cu3O7,,,,11.69,87.0,Ba2LuCu3O7,87.88571428571429,7.400000000000006
5167,Lu1Ba2Cu3O7,,,,11.69,87.0,Ba2LuCu3O7,87.88571428571429,7.400000000000006
5168,Lu1Ba2Cu3O7,,,,11.67,87.0,Ba2LuCu3O7,87.88571428571429,7.400000000000006
5169,Lu1Ba2Cu3O7,,,,11.69,85.0,Ba2LuCu3O7,87.88571428571429,7.400000000000006
5170,Lu1Ba2Cu3O7,,,,,86.0,Ba2LuCu3O7,87.88571428571429,7.400000000000006
5171,Y1Ba2Cu3O7,,,,,86.0,Ba2YCu3O7,90.18623188405797,45.5
5172,Y1Ba2Cu3O7,,,,,80.0,Ba2YCu3O7,90.18623188405797,45.5
5173,Y1Ba2Cu3O7,,,,11.675,89.4,Ba2YCu3O7,90.18623188405797,45.5
5174,Y1Ba2Cu3O7,,,,11.68,92.0,Ba2YCu3O7,90.18623188405797,45.5
5175,La2Cu1O4.03,,,,,25.8,La200Cu100O403,30.95,8.2
5176,La2Cu1O4.04,,,,,28.0,La50Cu25O101,30.0,4.0
5177,Eu1Ba2Cu3O6.5,,3.851,3.904,11.662,92.0,Ba4Eu2Cu6O13,92.0,0.0
5178,La2Cu1O4.08,,,,,30.0,La50Cu25O102,36.2,15.0
5179,Hg0.8Mn0.2Ba2Cu1O4.2,,3.89,,9.343,91.0,Ba10MnCu5Hg4O21,91.0,0.0
5180,Hg0.8Nd0.2Ba2Cu1O4.3,,3.885,,9.461,77.0,Ba20Nd2Cu10Hg8O43,77.0,0.0
5181,Hg0.8Mn0.2Ba2Ca1Cu2O6.2,,3.869,,12.48,114.0,Ba10Ca5MnCu10Hg4O31,114.0,0.0
5182,Hg0.8Ge0.2Ba2Ca1Cu2O6.2,,3.857,,12.599,124.0,Ba10Ca5Cu10Hg4GeO31,124.0,0.0
5183,Hg0.8Nd0.2Ba2Ca2Cu3O8.3,,3.852,,15.794,128.0,Ba20Ca20Nd2Cu30Hg8O83,128.0,0.0
5184,Y1Ba2Cu3O7,,,,11.675,90.0,Ba2YCu3O7,90.18623188405797,45.5
5185,Y1Ba2Cu3O7,,,,11.675,89.0,Ba2YCu3O7,90.18623188405797,45.5
5186,Y1Ba2Cu3O7,,,,11.681,82.0,Ba2YCu3O7,90.18623188405797,45.5
5187,Nd2Cu1F0.1O4,,3.917,,12.09,6.0,Nd20Cu10O40F,6.0,0.0
5188,Nd2Cu1F0.2O4,,3.917,,12.09,13.0,Nd10Cu5O20F,13.0,0.0
5189,Nd2Cu1F0.3O4,,3.917,,12.09,19.0,Nd20Cu10O40F3,19.0,0.0
5190,Nd2Cu1F0.4O4,,3.917,,12.09,23.0,Nd10Cu5(O10F)2,23.0,0.0
5191,Nd2Cu1F0.5O4,,3.917,,12.09,18.0,Nd4Cu2O8F,18.0,0.0
5192,Bi2Sr2Ca1.2Cu3.22O8,,,,,70.0,Sr100Ca60Cu161(BiO4)100,70.0,0.0
5193,Gd1Ba1.5Sr0.5Cu3O6.63,,,,,18.0,Ba150Sr50Gd100(Cu100O221)3,17.0,2.0
5194,Gd1Ba1.5Sr0.5Cu3O6.72,,,,,32.0,Ba75Sr25Gd50(Cu25O56)6,32.0,0.0
5195,Gd1Ba1.5Sr0.5Cu3O6.93,,,,,82.0,Ba150Sr50Gd100(Cu100O231)3,85.5,7.0
5196,Gd1Ba1Sr1Cu3O6.77,,,,,4.0,Ba100Sr100Gd100Cu300O677,4.0,0.0
5197,Gd1Ba1Sr1Cu3O6.93,,,,,83.0,Ba100Sr100Gd100(Cu100O231)3,83.0,0.0
5198,Y1Ba1.5La0.5Cu3O7.22,,,,,36.6,Ba75La25Y50Cu150O361,36.6,0.0
5199,Y0.9Ca0.1Ba1.5La0.5Cu3O7.19,,,,,57.9,Ba150Ca10La50Y90Cu300O719,57.9,0.0
5200,Y0.8Ca0.2Ba1.5La0.5Cu3O7.13,,,,,73.0,Ba150Ca20La50Y80Cu300O713,73.0,0.0
5201,Y0.6Ca0.4Ba1.5La0.5Cu3O7.01,,,,,82.4,Ba150Ca40La50Y60Cu300O701,82.4,0.0
5202,Y0.5Ca0.5Ba1.5La0.5Cu3O6.96,,,,,82.5,Ba75Ca25La25Y25(Cu25O58)6,82.5,0.0
5203,Y1Ba2Cu2.75Co0.25O7.06,,,,,66.2,Ba200Y100Co25Cu275O706,66.2,0.0
5204,Y0.95Ca0.05Ba2Cu2.75Co0.25O7.06,,,,,75.1,Ba200Ca5Y95Co25Cu275O706,75.1,0.0
5205,Y0.9Ca0.1Ba2Cu2.75Co0.25O7.03,,,,,76.9,Ba200Ca10Y90Co25Cu275O703,76.9,0.0
5206,Y0.85Ca0.15Ba2Cu2.75Co0.25O7.01,,,,,80.6,Ba200Ca15Y85Co25Cu275O701,80.6,0.0
5207,Y0.8Ca0.2Ba2Cu2.75Co0.25O7.01,,,,,82.2,Ba200Ca20Y80Co25Cu275O701,82.2,0.0
5208,Y0.75Ca0.25Ba2Cu2.75Co0.25O6.98,,,,,82.4,Ba200Ca25Y75Co25Cu275O698,82.4,0.0
5209,Y0.8Ba2Cu3O6.44,,3.818,3.883,11.629,96.0,Ba50Y20Cu75O161,96.0,0.0
5210,Y0.9Ba2Cu3O6.58,,3.817,3.881,11.639,93.4,Ba100Y45Cu150O329,93.4,0.0
5211,Y1Ba2Cu3O6.69,,3.817,3.889,11.667,97.0,Ba200Y100(Cu100O223)3,80.85,32.3
5212,Y1.1Ba2Cu3O6.87,,3.819,3.889,11.667,95.9,Ba200Y110(Cu100O229)3,95.9,0.0
5213,Y1.2Ba2Cu3O6.98,,3.827,3.894,11.756,93.4,Ba100Y60Cu150O349,93.4,0.0
5214,Hg1Ba2Cu1O4.01,,3.892,,9.529,61.0,Ba200Cu100Hg100O401,63.333333333333336,7.0
5215,Hg1Ba2Cu1FO4,,3.883,9.523,,97.0,Ba2CuHgO4F,91.0,19.0
5216,Hg1Ba2Cu1FO4,,3.881,,9.511,97.0,Ba2CuHgO4F,91.0,19.0
5217,Hg1Ba2Cu1FO4,,3.876,,9.494,96.0,Ba2CuHgO4F,91.0,19.0
5218,Hg1Ba2Cu1FO4,,3.873,,9.489,90.0,Ba2CuHgO4F,91.0,19.0
5219,Hg1Ba2Cu1FO4,,3.872,,9.482,88.0,Ba2CuHgO4F,91.0,19.0
5220,Hg1Ba2Cu1FO4,,3.868,,9.459,78.0,Ba2CuHgO4F,91.0,19.0
5221,La1.85Sr0.15Cu1O4,,3.773,,13.233,39.2,Sr3La37(CuO4)20,36.01482142857143,22.299999999999997
5222,Y1Ba2Cu3O6.95,,3.822,3.885,11.67,88.5,Ba40Y20Cu60O139,91.8379411764706,7.5
5223,Y1Ba1.95La0.05Cu3O6.98,,3.82,3.894,11.655,89.3,Ba195La5Y100(Cu150O349)2,89.65,0.7000000000000028
5224,Y1Ba1.9La0.1Cu3O6.99,,3.823,3.895,11.65,90.35,Ba190La10Y100(Cu100O233)3,90.675,0.6500000000000057
5225,Y1Ba1.8La0.2Cu3O7.03,,3.819,3.89,11.65,88.7,Ba180La20Y100Cu300O703,88.85,0.29999999999999716
5226,Y1Ba1.7La0.3Cu3O7.1,,3.838,3.879,11.64,80.5,Ba17La3Y10Cu30O71,73.5,20.5
5227,Y1Ba1.6La0.4Cu3O7.14,,3.857,,11.6,68.15,Ba80La20Y50(Cu50O119)3,69.075,1.8499999999999943
5228,Y1Ba1.5La0.5Cu3O7.17,,3.853,,11.58,54.1,Ba150La50Y100(Cu100O239)3,55.55,2.8999999999999986
5229,Y1Ba2Cu3O6.965,,3.815,3.881,11.667,88.5,Ba400Y200Cu600O1393,88.5,0.0
5230,Y0.95Pr0.05Ba2Cu3O6.965,,3.822,3.883,11.684,88.0,Ba400Pr10Y190Cu600O1393,88.0,0.0
5231,Y0.9Pr0.1Ba2Cu3O6.965,,3.823,3.89,11.67,85.0,Ba400Pr20Y180Cu600O1393,85.0,0.0
5232,Y0.8Pr0.2Ba2Cu3O6.965,,3.826,3.895,11.674,70.0,Ba400Pr40Y160Cu600O1393,70.0,0.0
5233,Y0.7Pr0.3Ba2Cu3O6.965,,3.831,3.897,11.666,55.0,Ba400Pr60Y140Cu600O1393,55.0,0.0
5234,Y0.6Pr0.4Ba2Cu3O6.965,,3.836,3.899,11.667,35.0,Ba400Pr80Y120Cu600O1393,35.0,0.0
5235,Y0.5Pr0.5Ba2Cu3O6.965,,3.838,3.908,11.675,10.0,Ba400Pr100Y100Cu600O1393,10.0,0.0
5236,Y1Ba2Cu4O8,,3.839,3.869,27.343,80.0,Ba2Y(CuO2)4,78.72848101265825,21.0
5237,Y0.8Ce0.1Ca0.1Ba2Cu4O8,,3.841,3.87,27.188,63.0,Ba20CaCeY8(CuO2)40,63.0,0.0
5238,Hg1Ba2Ca2Cu3O8.28,,3.852,,15.842,118.5,Ba50Ca50Cu75Hg25O207,118.5,0.0
5239,Hg1Ba2Ca2Cu3O8.35,,3.852,,15.842,134.0,Ba40Ca40Cu60Hg20O167,134.0,0.0
5240,Nd0.7Pr0.3Ba1Sr1Cu3O6.87,,3.901,,11.674,34.0,Ba100Sr100Pr30Nd70(Cu100O229)3,34.0,0.0
5241,Y1Ba2Cu4O8,,,,,80.0,Ba2Y(CuO2)4,78.72848101265825,21.0
5242,Y0.95Ca0.05Ba2Cu4O8,,,,,87.2,Ba40CaY19(CuO2)80,85.16,5.0
5243,Y0.9Ca0.1Ba2Cu4O8,,,,,89.5,Ba20CaY9(CuO2)40,87.625,10.200000000000003
5244,Y0.88Ca0.12Ba2Cu4O8,,,,,88.5,Ba50Ca3Y22(CuO2)100,88.5,0.0
5245,Y0.85Ca0.15Ba2Cu4O8,,,,,87.8,Ba40Ca3Y17(CuO2)80,88.9,2.200000000000003
5246,Y1Ba2Cu3O6.95,,3.822,3.885,11.67,88.0,Ba40Y20Cu60O139,91.8379411764706,7.5
5247,Y1Ba1.95La0.05Cu3O6.98,,3.82,3.894,11.655,90.0,Ba195La5Y100(Cu150O349)2,89.65,0.7000000000000028
5248,Y1Ba1.9La0.1Cu3O6.99,,3.823,3.895,11.63,91.0,Ba190La10Y100(Cu100O233)3,90.675,0.6500000000000057
5249,Y1Ba1.8La0.2Cu3O7.03,,3.819,3.89,11.65,89.0,Ba180La20Y100Cu300O703,88.85,0.29999999999999716
5250,Y1Ba1.7La0.3Cu3O7.1,,3.828,3.879,11.64,80.0,Ba17La3Y10Cu30O71,73.5,20.5
5251,Y1Ba1.6La0.4Cu3O7.14,,3.857,,11.6,70.0,Ba80La20Y50(Cu50O119)3,69.075,1.8499999999999943
5252,Y1Ba1.5La0.5Cu3O7.17,,3.853,,11.58,57.0,Ba150La50Y100(Cu100O239)3,55.55,2.8999999999999986
5253,Y1Ba2Cu3O6.86,,3.822,3.885,11.67,84.0,Ba100Y50Cu150O343,87.5,7.0
5254,Y1Ba1.95La0.05Cu3O6.89,,3.82,3.894,11.655,86.0,Ba195La5Y100Cu300O689,86.0,0.0
5255,Y1Ba1.9La0.1Cu3O6.92,,3.823,3.895,11.63,87.0,Ba95La5Y50(Cu75O173)2,90.0,6.0
5256,Y1Ba1.8La0.2Cu3O6.96,,3.819,3.89,11.65,78.0,Ba45La5Y25(Cu25O58)3,80.0,4.0
5257,Y1Ba1.7La0.3Cu3O7.02,,3.828,3.879,11.64,77.0,Ba85La15Y50(Cu50O117)3,69.0,16.0
5258,Y1Ba1.6La0.4Cu3O7.04,,3.857,,11.6,59.0,Ba40La10Y25Cu75O176,59.0,0.0
5259,Y1Ba1.5La0.5Cu3O7.06,,3.853,,11.58,22.0,Ba75La25Y50Cu150O353,22.0,0.0
5260,Y1Ba1.95Cu2.95Co0.05O7,,3.831,3.889,11.682,90.0,Ba39Y20CoCu59O140,90.0,0.0
5261,Y1Ba1.9Cu2.9Co0.1O7.02,,3.865,3.872,11.661,89.0,Ba95Y50Co5Cu145O351,89.0,0.0
5262,Y1Ba1.85Cu2.85Co0.15O7.04,,3.869,,11.676,79.0,Ba185Y100Co15Cu285O704,79.0,0.0
5263,Y1Ba1.8Cu2.8Co0.2O7.05,,3.872,,11.669,70.0,Ba36Y20Co4Cu56O141,70.0,0.0
5264,Y1Ba1.75Cu2.75Co0.25O7.06,,3.874,,11.666,63.0,Ba175Y100Co25Cu275O706,63.0,0.0
5265,Y1Ba1.95Cu2.95Co0.05O6.9,,3.831,3.889,11.682,70.0,Ba39Y20CoCu59O138,70.0,0.0
5266,Y1Ba1.9Cu2.9Co0.1O6.92,,3.865,3.872,11.661,66.0,Ba95Y50Co5Cu145O346,66.0,0.0
5267,Y1Ba1.85Cu2.85Co0.15O6.94,,3.869,,11.676,55.0,Ba185Y100Co15Cu285O694,55.0,0.0
5268,Y1Ba1.8Cu2.8Co0.2O6.95,,3.872,,11.669,43.0,Ba36Y20Co4Cu56O139,43.0,0.0
5269,Y1Ba1.75Cu2.75Co0.25O6.95,,3.874,,11.666,25.0,Ba35Y20Co5Cu55O139,25.0,0.0
5270,Y1Ba2Cu4O8,,,,,80.5,Ba2Y(CuO2)4,78.72848101265825,21.0
5271,Y1Ba2Cu3.996Ni0.004O8,,,,,78.0,Ba500Y250Cu999NiO2000,78.0,0.0
5272,Y1Ba2Cu3.98Ni0.02O8,,,,,63.1,Ba100Y50Cu199NiO400,68.8125,10.899999999999999
5273,Y1Ba2Cu3.96Ni0.04O8,,,,,44.0,Ba50Y25Cu99NiO200,56.24285714285714,24.200000000000003
5274,Y1Ba2Cu3.92Ni0.08O8,,,,,14.7,Ba50Y25Cu98(NiO100)2,34.291666666666664,40.400000000000006
5275,Y1Ba2Cu3.992Zn0.008O8,,,,,66.1,Ba250Y125ZnCu499O1000,70.05,7.900000000000006
5276,Y1Ba2Cu3.98Zn0.02O8,,,,,47.0,Ba100Y50ZnCu199O400,63.324999999999996,21.0
5277,Y1Ba2Cu3.96Zn0.04O8,,,,,16.0,Ba50Y25ZnCu99O200,48.975,41.6
5278,Bi1.6Sr0.4Yb1Cu3O6.35,,3.8172,3.8465,11.667,37.0,Sr8Yb20Cu60Bi32O127,37.0,0.0
5279,Bi1.6Sr0.4Yb1Cu3O6.817,,3.804,3.8583,11.637,55.0,Sr400Yb1000Cu3000Bi1600O6817,55.0,0.0
5280,Bi1.6Sr0.4Yb1Cu3O6.999,,3.7934,3.8615,11.614,82.0,Sr400Yb1000Cu3000Bi1600O6999,82.0,0.0
5281,Bi1.6Sr0.4Yb0.75Ca0.25Cu3O6.072,,3.832,,11.736,27.0,Sr200Ca125Yb375Cu1500(Bi200O759)4,27.0,0.0
5282,Bi1.6Sr0.4Yb0.65Ca0.35Cu3O6.075,,3.8334,,11.734,43.0,Sr16Ca14Yb26Cu120Bi64O243,43.0,0.0
5283,Bi2Sr1.76La0.24Cu1O6,,,,,24.0,Sr44La6Cu25(BiO3)50,24.0,0.0
5284,Bi2Sr1.7La0.3Cu1O6,,,,,30.0,Sr17La3Cu10(BiO3)20,30.0,0.0
5285,Bi2Sr1.56La0.44Cu1O6,,,,,33.0,Sr39La11Cu25(BiO3)50,33.0,0.0
5286,Bi2Sr1.43La0.57Cu1O6,,,,,28.5,Sr143La57Cu100(BiO3)200,28.5,0.0
5287,Bi2Sr1.34La0.66Cu1O6,,,,,20.0,Sr67La33Cu50(BiO3)100,20.0,0.0
5288,Ru1Sr2Gd1Cu2O8,,,,,37.0,Sr2GdCu2RuO8,37.888888888888886,34.7
5289,Y1Ba2Cu3O6.9,A,3.82,3.85,11.68,92.0,Ba20Y10(Cu10O23)3,90.9753947368421,15.0
5290,Y1Ba2Cu3O6.9,,,,,92.0,Ba20Y10(Cu10O23)3,90.9753947368421,15.0
5291,Y1Ba2Cu3O6.6,A,3.83,3.86,11.74,60.0,Ba10Y5(Cu5O11)3,64.38611111111112,50.0
5292,Y1Ba2Cu3O6.6,A,3.82,3.88,11.6,92.0,Ba10Y5(Cu5O11)3,64.38611111111112,50.0
5293,Y1Ba2Cu3O6.1,A,3.82,3.87,11.7,92.0,Ba20Y10Cu30O61,91.0,2.0
5294,Y1Ba2Cu3O6.6,,,,,92.0,Ba10Y5(Cu5O11)3,64.38611111111112,50.0
5295,Y1Ba2Cu3O6.9,,,,,93.0,Ba20Y10(Cu10O23)3,90.9753947368421,15.0
5296,Y1Ba2Cu3O6.6,,,,,69.0,Ba10Y5(Cu5O11)3,64.38611111111112,50.0
5297,Y1Ba2Cu3O6.6,,,,,92.0,Ba10Y5(Cu5O11)3,64.38611111111112,50.0
5298,Y1Ba2Cu3O6.9,,,,,93.0,Ba20Y10(Cu10O23)3,90.9753947368421,15.0
5299,Y1Ba2Cu3O6.7,,,,,80.0,Ba20Y10Cu30O67,70.27764705882353,37.0
5300,Y1Ba2Cu3O6.7,,,,,93.0,Ba20Y10Cu30O67,70.27764705882353,37.0
5301,Y1Ba2Cu3O6.9,,,,,92.0,Ba20Y10(Cu10O23)3,90.9753947368421,15.0
5302,Y1Ba2Cu3O6.9,,,,,92.0,Ba20Y10(Cu10O23)3,90.9753947368421,15.0
5303,Y1Ba2Cu3O6.1,,,,,90.0,Ba20Y10Cu30O61,91.0,2.0
5304,Ru1Sr2Gd1Cu2O8,A,3.8387,,11.562,36.0,Sr2GdCu2RuO8,37.888888888888886,34.7
5305,Ru0.9Sn0.1Sr2Gd1Cu2O8,A,3.8359,,11.5609,39.0,Sr20Gd10Cu20SnRu9O80,39.0,0.0
5306,Ru0.8Sn0.2Sr2Gd1Cu2O8,A,3.8375,,11.5575,48.0,Sr10Gd5Cu10Sn(RuO10)4,44.76666666666667,9.899999999999999
5307,Ru0.7Sn0.3Sr2Gd1Cu2O8,A,3.8379,,11.5552,39.0,Sr20Gd10Cu20Sn3Ru7O80,25.0,28.0
5308,Ru0.6Sn0.4Sr2Gd1Cu2O8,A,3.8396,,11.5525,31.0,Sr10Gd5Cu10Sn2Ru3O40,24.525,12.95
5309,La1.9Sr0.1Cu1O4,A,5.351,,13.21,29.0,SrLa19(CuO4)10,28.065277777777776,16.1
5310,La1.85Sr0.15Cu1O4,A,5.342,,13.23,36.0,Sr3La37(CuO4)20,36.01482142857143,22.299999999999997
5311,La1.8Sr0.2Cu1O4,A,5.333,,13.24,30.0,SrLa9(CuO4)5,30.797222222222224,22.6
5312,La1.75Sr0.25Cu1O4,A,5.326,,13.25,18.0,SrLa7(CuO4)4,17.071428571428573,24.0
5313,La1.7Sr0.3Cu1O4,A,5.325,,13.25,10.0,Sr3La17(CuO4)10,14.5,9.3
5314,Y1Ba2Cu3O6.78,,,,,69.2,Ba100Y50(Cu50O113)3,81.55,18.89999999999999
5315,Y1Ba2Cu2.982Zn0.018O6.78,,,,,56.0,Ba1000Y500Zn9(Cu497O1130)3,56.0,0.0
5316,Y1Ba2Cu2.961Zn0.039O6.78,,,,,42.9,Ba2000Y1000Zn39(Cu987O2260)3,42.9,0.0
5317,Nd1.85Ce0.15Cu1O4,,,,,21.0,Ce3Nd37(CuO4)20,21.61857142857143,10.499999999999998
5318,La1.8Sr0.2Cu1O4,,,,,32.9,SrLa9(CuO4)5,30.797222222222224,22.6
5319,La1.8Sr0.2Cu0.99Zn0.01O4,,,,,26.4,Sr20La180ZnCu99O400,23.333333333333332,18.0
5320,La1.8Sr0.2Cu0.98Zn0.02O4,,,,,17.5,Sr10La90ZnCu49O200,19.066666666666666,4.5
5321,La1.8Sr0.2Cu0.96Zn0.04O4,,,,,4.6,Sr5La45Zn(Cu6O25)4,4.6,0.0
5322,La1.85Sr0.15Cu1O4,,,,,35.1,Sr3La37(CuO4)20,36.01482142857143,22.299999999999997
5323,La1.85Sr0.15Cu0.99Zn0.01O4,,,,,29.4,Sr15La185ZnCu99O400,28.360000000000003,3.700000000000003
5324,La1.85Sr0.15Cu0.98Zn0.02O4,,,,,13.8,Sr15La185Zn2(Cu49O200)2,14.3,13.5
5325,La1.85Sr0.15Cu0.97Zn0.03O4,,,,,2.1,Sr15La185Zn3Cu97O400,2.1,0.0
5326,Y1Ba2Cu3O6.41,,,,,13.5,Ba200Y100Cu300O641,22.54,39.4
5327,Y1Ba2Cu3O6.41,,,,,17.1,Ba200Y100Cu300O641,22.54,39.4
5328,Y1Ba2Cu3O6.45,,,,,34.4,Ba40Y20(Cu20O43)3,39.409375,32.5
5329,Y1Ba2Cu3O6.66,,,,,64.2,Ba100Y50(Cu50O111)3,64.132,38.900000000000006
5330,Y1Ba2Cu3O6.95,,,,,92.5,Ba40Y20Cu60O139,91.8379411764706,7.5
5331,Ca5.84Sr4.02Bi0.14Cu15.84O29,A,11.346,12.809,19.52,72.0,Sr201Ca292Cu792Bi7O1450,72.0,0.0
5332,La1Cu1O4,,,,,23.0,LaCuO4,23.0,0.0
5333,La1.9Sr0.1Cu1O4,,,,,23.0,SrLa19(CuO4)10,28.065277777777776,16.1
5334,La1.85Sr0.15Cu1O4,,,,,38.0,Sr3La37(CuO4)20,36.01482142857143,22.299999999999997
5335,Y1Ba2Cu3O6.95,,,,,93.0,Ba40Y20Cu60O139,91.8379411764706,7.5
5336,Y1Ba2Cu2.9955Zn0.0045O6.95,,,,,90.0,Ba4000Y2000Zn9Cu5991O13900,90.0,0.0
5337,Y1Ba2Cu2.9907Zn0.0093O6.95,,,,,88.0,Ba5000Y2500Zn23Cu7477O17375,88.0,0.0
5338,Y1Ba2Cu2.97Zn0.03O6.95,,,,,81.0,Ba200Y100Zn3Cu297O695,81.0,0.0
5339,La1.9Sr0.1Cu1O4,,,,,30.3,SrLa19(CuO4)10,28.065277777777776,16.1
5340,La1.85Sr0.15Cu1O4,,,,,38.4,Sr3La37(CuO4)20,36.01482142857143,22.299999999999997
5341,La1.8Sr0.2Cu1O4,,,,,35.2,SrLa9(CuO4)5,30.797222222222224,22.6
5342,La1.78Sr0.22Cu1O4,,,,,28.1,Sr11La89(CuO4)50,25.174999999999997,9.0
5343,La1.76Sr0.24Cu1O4,,,,,20.0,Sr6La44(CuO4)25,18.214285714285715,5.800000000000001
