Repository: Gashmard/Streamlit_Prediction_Tc

File: SuperCon_Main_Dataset_20562sample.csv (part 11 of 34)
,element,Unit_lattice_constant,lattice_constant_a,lattice_constant_b,lattice_constant_c,Tc,Element_Normalize,Tc_mean,Tc_range
5344,Hg1Ba2Cu1O4.1,,,,,60.0,Ba20Cu10Hg10O41,68.22,59.099999999999994
5345,Y1Ba2Cu3O6.93,A,3.819,3.888,11.693,90.5,Ba200Y100(Cu100O231)3,91.57250000000002,3.799999999999997
5346,Y1Ba2Cu2.98Ni0.02O6.95,A,3.819,3.887,11.69,87.5,Ba200Y100Cu298Ni2O695,87.5,0.0
5347,Y1Ba2Cu2.95Ni0.05O6.94,A,3.822,3.885,11.683,85.0,Ba200Y100Cu295Ni5O694,85.0,0.0
5348,Y1Ba2Cu2.9Ni0.1O6.92,A,3.821,3.885,11.68,80.0,Ba100Y50Cu145Ni5O346,80.5,1.0
5349,Y1Ba2Cu3O6.93,A,3.82,3.888,11.692,91.0,Ba200Y100(Cu100O231)3,91.57250000000002,3.799999999999997
5350,Y1Ba2Cu2.98Ni0.02O6.94,A,3.819,3.887,11.689,86.0,Ba100Y50Cu149NiO347,86.0,0.0
5351,Y1Ba2Cu2.95Ni0.05O6.93,A,3.821,3.886,11.685,80.0,Ba200Y100Cu295Ni5O693,80.0,0.0
5352,Y1Ba2Cu2.9Ni0.1O6.93,A,3.821,3.884,11.678,70.0,Ba200Y100Cu290Ni10O693,72.5,5.0
5353,Y1Ba2Cu2.9Ni0.1O6.95,A,3.822,3.884,11.678,70.0,Ba40Y20Cu58Ni2O139,70.0,0.0
5354,Y1Ba2Cu2.9Ni0.1O6.93,A,3.821,3.885,11.679,75.0,Ba200Y100Cu290Ni10O693,72.5,5.0
5355,Y1Ba2Cu2.9Ni0.1O6.92,A,3.823,3.884,11.679,81.0,Ba100Y50Cu145Ni5O346,80.5,1.0
5356,Eu1.5Ce0.5Sr2Cu1Ti1O10,A,3.863,,28.5,22.0,Sr4CeEu3Ti2(CuO10)2,22.0,0.0
5357,Ru1Sr2Gd1Cu2O8,A,3.83599,,11.5628,35.0,Sr2GdCu2RuO8,37.888888888888886,34.7
5358,Ru1Sr2Gd1Cu2O8,A,5.42495,,11.5626,35.0,Sr2GdCu2RuO8,37.888888888888886,34.7
5359,Ru1Sr2Gd1Cu2O8,A,5.42491,,11.5628,35.0,Sr2GdCu2RuO8,37.888888888888886,34.7
5360,Er1Ba2Cu3O6.93,,3.816,3.886,11.683,91.0,Ba200Er100(Cu100O231)3,91.0,0.0
5361,Er1Ba2Cu2.97Zn0.03O6.93,,3.814,3.882,11.684,81.0,Ba200Er100Zn3(Cu3O7)99,81.0,0.0
5362,Er1Ba2Cu2.94Zn0.06O6.92,,3.813,3.887,11.683,69.0,Ba100Er50Zn3Cu147O346,69.0,0.0
5363,Er1Ba2Cu2.88Zn0.12O6.92,,3.819,3.881,11.689,52.0,Ba50Er25Zn3Cu72O173,52.0,0.0
5364,Er1Ba2Cu2.82Zn0.18O6.91,,3.818,3.884,11.689,50.0,Ba200Er100Zn18Cu282O691,50.0,0.0
5365,Er1Ba2Cu2.76Zn0.24O6.89,,3.821,3.88,11.69,36.0,Ba200Er100Zn24Cu276O689,36.0,0.0
5366,Er1Ba2Cu2.7Zn0.3O6.86,,3.829,3.876,11.699,32.0,Ba100Er50Zn15Cu135O343,32.0,0.0
5367,Er1Ba2Cu2.97Fe0.03O6.94,,3.836,3.867,11.683,88.0,Ba200Er100Fe3Cu297O694,88.0,0.0
5368,Er1Ba2Cu2.94Zn0.03Fe0.03O6.94,,3.838,3.86,11.682,76.0,Ba200Er100Zn3Fe3(Cu147O347)2,76.0,0.0
5369,Er1Ba2Cu2.91Zn0.06Fe0.03O6.93,,3.834,3.865,11.683,63.0,Ba200Er100Zn6Fe3(Cu97O231)3,63.0,0.0
5370,Er1Ba2Cu2.85Zn0.12Fe0.03O6.94,,3.839,3.863,11.683,50.0,Ba200Er100Zn12Fe3Cu285O694,50.0,0.0
5371,Er1Ba2Cu2.78Zn0.18Fe0.03O6.93,,3.84,3.859,11.686,46.0,Ba200Er100Zn18Fe3Cu278O693,46.0,0.0
5372,Er1Ba2Cu2.73Zn0.24Fe0.03O6.92,,3.836,3.858,11.688,43.0,Ba200Er100Zn24Fe3Cu273O692,43.0,0.0
5373,Er1Ba2Cu2.91Fe0.09O6.96,,3.854,3.854,11.681,83.0,Ba200Er100Fe9(Cu97O232)3,83.0,0.0
5374,Er1Ba2Cu2.88Zn0.03Fe0.09O6.95,,3.859,3.859,11.681,65.0,Ba200Er100Zn3Fe9Cu288O695,65.0,0.0
5375,Er1Ba2Cu2.85Zn0.06Fe0.09O6.96,,3.856,3.856,11.68,46.0,Ba200Er100Zn6Fe9(Cu95O232)3,46.0,0.0
5376,Er1Ba2Cu2.79Zn0.12Fe0.09O6.95,,3.863,3.863,11.68,42.0,Ba200Er100Zn12Fe9Cu279O695,42.0,0.0
5377,Er1Ba2Cu2.73Zn0.18Fe0.09O6.94,,3.86,3.86,11.678,37.0,Ba200Er100Zn18Fe9Cu273O694,37.0,0.0
5378,Er1Ba2Cu2.67Zn0.24Fe0.09O6.94,,3.861,3.861,11.6775,32.0,Ba200Er100Zn24Fe9Cu267O694,32.0,0.0
5379,Er1Ba2Cu2.82Fe0.18O6.97,,3.853,3.853,11.68,72.0,Ba200Er100Fe18Cu282O697,72.0,0.0
5380,Er1Ba2Cu2.79Zn0.03Fe0.18O6.97,,3.853,3.853,11.683,44.0,Ba200Er100Zn3Fe18Cu279O697,44.0,0.0
5381,Er1Ba2Cu2.76Zn0.06Fe0.18O6.97,,3.856,3.856,11.684,25.0,Ba200Er100Zn6Fe18Cu276O697,25.0,0.0
5382,Er1Ba2Cu2.7Zn0.12Fe0.18O6.95,,3.856,3.856,11.683,23.0,Ba200Er100Zn12Fe18(Cu54O139)5,23.0,0.0
5383,Er1Ba2Cu2.64Zn0.18Fe0.18O6.95,,3.851,3.851,11.684,21.0,Ba200Er100Zn18Fe18Cu264O695,21.0,0.0
5384,Y1Ba2Cu3O6.66,,,,,63.32,Ba100Y50(Cu50O111)3,64.132,38.900000000000006
5385,Y1Ba2Cu3O6.66,,,,,64.5,Ba100Y50(Cu50O111)3,64.132,38.900000000000006
5386,Y1Ba2Cu3O6.66,,,,,64.2,Ba100Y50(Cu50O111)3,64.132,38.900000000000006
5387,Sm1Ba1Cu3O6.94,A,3.847,3.902,11.735,86.3,Ba50Sm50Cu150O347,86.3,0.0
5388,Sm1Ba1.9Pr0.1Cu3O6.99,A,3.853,3.9,11.7,56.4,Ba190Pr10Sm100(Cu100O233)3,56.4,0.0
5389,Sm1Ba1.85Pr0.15Cu3O7.02,A,3.85,3.898,11.69,35.0,Ba185Pr15Sm100(Cu50O117)6,35.0,0.0
5390,Sm1Ba1.8Pr0.2Cu3O7.04,A,3.862,3.888,11.665,26.5,Ba45Pr5Sm25Cu75O176,26.5,0.0
5391,Ru1Sr2Gd1Cu2O8,,,,,45.0,Sr2GdCu2RuO8,37.888888888888886,34.7
5392,La1.78Sr0.22Cu1O4,,,,,28.7,Sr11La89(CuO4)50,25.174999999999997,9.0
5393,La1.78Sr0.22Cu0.99Ni0.01O4,,,,,21.2,Sr22La178Cu99NiO400,21.25,0.10000000000000142
5394,La1.78Sr0.22Cu0.98Ni0.02O4,,,,,17.4,Sr11La89Cu49NiO200,17.549999999999997,0.3000000000000007
5395,Pr1.5Ce0.5Sr2Cu2Nb1O10,A,3.97,,28.75,28.0,Sr4CePr3Nb2(CuO5)4,28.0,0.0
5396,Hg1Ba2Cu1O4.05,,,,,73.5,Ba40Cu20Hg20O81,73.5,0.0
5397,Hg1Ba2Cu1O4.15,,,,,96.8,Ba40Cu20Hg20O83,97.0,0.4000000000000057
5398,Hg1Ba2Cu1O4.18,,,,,96.6,Ba100Cu50Hg50O209,95.16,3.799999999999997
5399,Hg1Ba2Cu1O4.2,,,,,94.2,Ba10Cu5Hg5O21,94.2,0.0
5400,Hg0.9Re0.1Ba2Cu1O4.33,,,,,87.2,Ba200Cu100Re10Hg90O433,87.2,0.0
5401,Hg0.9Re0.1Ba2Cu1O4.35,,,,,90.5,Ba40Cu20Re2(Hg6O29)3,90.5,0.0
5402,Hg0.9Re0.1Ba2Cu1O4.41,,,,,94.5,Ba200Cu100Re10(Hg10O49)9,94.5,0.0
5403,Hg0.9Re0.1Ba2Cu1O4.42,,,,,93.8,Ba100Cu50Re5Hg45O221,94.4,1.2000000000000028
5404,Hg0.85Re0.15Ba2Cu1O4.49,,,,,93.7,Ba200Cu100Re15Hg85O449,93.7,0.0
5405,Hg0.85Re0.15Ba2Cu1O4.52,,,,,94.8,Ba200Cu100Re15Hg85O452,94.8,0.0
5406,Hg0.85Re0.15Ba2Cu1O4.55,,,,,93.7,Ba40Cu20Re3Hg17O91,93.7,0.0
5407,Hg0.85Re0.15Ba2Cu1O4.58,,,,,34.7,Ba200Cu100Re15Hg85O458,34.85,0.29999999999999716
5408,Hg0.85Re0.15Ba2Cu1O4.53,,,,,96.3,Ba200Cu100Re15Hg85O453,96.3,0.0
5409,La1.9Sr0.1Cu1O4.01,A,5.35,5.35,13.22,29.0,Sr10La190Cu100O401,29.0,0.0
5410,La1.85Sr0.15Cu1O3.99,A,5.34,5.34,13.237,33.0,Sr15La185Cu100O399,33.0,0.0
5411,La1.8Sr0.2Cu1O3.95,A,5.335,5.335,13.246,29.0,Sr4La36Cu20O79,29.7,1.3999999999999986
5412,La1.75Sr0.25Cu1O3.93,A,5.33,5.33,13.26,15.0,Sr25La175Cu100O393,15.0,0.0
5413,Y1Ba2Cu3O6.4,,,,,35.0,Ba10Y5Cu15O32,32.949999999999996,13.199999999999996
5414,Y1Ba2Cu3O6.56,,,,,59.0,Ba50Y25Cu75O164,54.7,8.600000000000001
5415,Y1Ba2Cu3O6.65,,,,,67.0,Ba40Y20Cu60O133,63.449999999999996,23.0
5416,Y1Ba2Cu3O6.73,,,,,78.0,Ba200Y100Cu300O673,71.7642857142857,18.0
5417,Y1Ba2Cu2.95Zn0.05O6.47,,,,,18.0,Ba200Y100Zn5Cu295O647,18.0,0.0
5418,Y1Ba2Cu2.95Zn0.05O6.52,,,,,23.0,Ba200Y100Zn5Cu295O652,23.0,0.0
5419,Y1Ba2Cu2.95Zn0.05O6.56,,,,,24.0,Ba200Y100Zn5Cu295O656,24.0,0.0
5420,Y1Ba2Cu2.95Zn0.05O6.62,,,,,21.0,Ba200Y100Zn5Cu295O662,21.0,0.0
5421,Y1Ba2Cu2.95Zn0.05O6.63,,,,,25.0,Ba200Y100Zn5Cu295O663,25.0,0.0
5422,Y1Ba2Cu2.95Zn0.05O6.69,,,,,25.0,Ba200Y100Zn5Cu295O669,25.0,0.0
5423,Y1Ba2Cu2.95Zn0.05O6.7,,,,,25.0,Ba40Y20ZnCu59O134,25.0,0.0
5424,Y1Ba2Cu2.95Zn0.05O6.72,,,,,35.0,Ba200Y100Zn5Cu295O672,35.0,0.0
5425,Y1Ba2Cu2.95Zn0.05O6.75,,,,,48.0,Ba40Y20ZnCu59O135,48.0,0.0
5426,Y1Ba2Cu2.95Zn0.05O6.8,,,,,60.0,Ba40Y20ZnCu59O136,60.0,0.0
5427,Tl2Ba2Cu1O6,,,,,25.0,Ba2Tl2CuO6,60.51578947368422,80.1
5428,Y1Ba2Cu3O6.63,,,,,76.0,Ba200Y100(Cu100O221)3,62.02,25.0
5429,Y1Ba2Cu2.97Zn0.03O6.63,,,,,45.0,Ba200Y100Zn3(Cu99O221)3,42.5,5.0
5430,Y1Ba2Cu2.94Zn0.06O6.63,,,,,30.0,Ba200Y100Zn6(Cu98O221)3,25.0,10.0
5431,Y1Ba2Cu3O6.93,,,,,90.0,Ba200Y100(Cu100O231)3,91.57250000000002,3.799999999999997
5432,Y1Ba2Cu2.97Zn0.03O6.93,,,,,82.0,Ba200Y100Zn3(Cu3O7)99,81.0,2.0
5433,Y1Ba2Cu2.94Zn0.06O6.93,,,,,75.0,Ba200Y100Zn6(Cu14O33)21,75.0,0.0
5434,Y1Ba2Cu2.91Zn0.09O6.93,,,,,55.0,Ba200Y100Zn9(Cu97O231)3,55.0,0.0
5435,Y1Ba2Cu3O6.68,,,,,15.0,Ba50Y25Cu75O167,56.128571428571426,52.400000000000006
5436,Y1Ba2Cu2.94Zn0.06O6.68,,,,,25.0,Ba100Y50Zn3Cu147O334,22.5,5.0
5437,Y1Ba2Cu2.91Zn0.09O6.68,,,,,60.0,Ba200Y100Zn9Cu291O668,35.0,50.0
5438,Y1Ba2Cu3O6.73,,,,,62.0,Ba200Y100Cu300O673,71.7642857142857,18.0
5439,Y1Ba2Cu2.94Zn0.06O6.73,,,,,35.0,Ba200Y100Zn6Cu294O673,35.0,0.0
5440,Y1Ba2Cu2.91Zn0.09O6.73,,,,,25.0,Ba200Y100Zn9Cu291O673,25.0,0.0
5441,Y1Ba2Cu3O6.83,,,,,90.0,Ba200Y100Cu300O683,90.43333333333334,2.700000000000003
5442,Y1Ba2Cu2.94Zn0.06O6.83,,,,,55.0,Ba200Y100Zn6Cu294O683,55.0,0.0
5443,Y1Ba2Cu2.91Zn0.09O6.83,,,,,45.0,Ba200Y100Zn9Cu291O683,45.0,0.0
5444,La1.85Sr0.15Cu0.98Zn0.02O4,,,,,20.0,Sr15La185Zn2(Cu49O200)2,14.3,13.5
5445,La1.9Sr0.1Cu1O4,,,,,27.0,SrLa19(CuO4)10,28.065277777777776,16.1
5446,La1.85Sr0.15Cu1O4,,,,,37.0,Sr3La37(CuO4)20,36.01482142857143,22.299999999999997
5447,La1.85Sr0.15Cu0.995Zn0.005O4,,,,,30.0,Sr30La370ZnCu199O800,32.3,5.100000000000001
5448,La1.85Sr0.15Cu0.99Zn0.01O4,,,,,28.0,Sr15La185ZnCu99O400,28.360000000000003,3.700000000000003
5449,La1.85Sr0.15Cu0.985Zn0.015O4,,,,,22.0,Sr30La370Zn3Cu197O800,20.175,5.5
5450,La1.8Sr0.2Cu1O4,,,,,32.0,SrLa9(CuO4)5,30.797222222222224,22.6
5451,La1.8Sr0.2Cu0.99Zn0.01O4,,,,,27.0,Sr20La180ZnCu99O400,23.333333333333332,18.0
5452,La1.8Sr0.2Cu0.98Zn0.02O4,,,,,22.0,Sr10La90ZnCu49O200,19.066666666666666,4.5
5453,La1.75Ca0.15Nd0.1Cu1O4,,,,,30.5,Ca3La35Nd2(CuO4)20,30.5,0.0
5454,La1.65Ca0.15Nd0.2Cu1O4,,,,,30.0,Ca3La33Nd4(CuO4)20,30.0,0.0
5455,La1.55Ca0.15Nd0.3Cu1O4,,,,,28.0,Ca3La31Nd6(CuO4)20,28.0,0.0
5456,La1.45Ca0.15Nd0.4Cu1O4,,,,,27.5,Ca3La29Nd8(CuO4)20,27.5,0.0
5457,La1.35Ca0.15Nd0.5Cu1O4,,,,,26.0,Ca3La27Nd10(CuO4)20,26.0,0.0
5458,La1.25Ca0.15Nd0.6Cu1O4,,,,,25.0,Ca3La25Nd12(CuO4)20,25.0,0.0
5459,La1.05Ca0.15Nd0.8Cu1O4,,,,,24.5,Ca3La21Nd16(CuO4)20,24.5,0.0
5460,La0.85Ca0.15Nd1Cu1O4,,,,,23.0,Ca3La17Nd20(CuO4)20,23.0,0.0
5461,La1.92Ca0.08Cu1O4,,,,,16.0,Ca2La48(CuO4)25,15.0,2.0
5462,La1.91Ca0.09Cu1O4,,,,,20.0,Ca9La191(CuO4)100,20.0,0.0
5463,La1.9Ca0.1Cu1O4,,,,,22.0,CaLa19(CuO4)10,20.0,2.5
5464,La1.89Ca0.11Cu1O4,,,,,23.0,Ca11La189(CuO4)100,23.0,0.0
5465,La1.885Ca0.115Cu1O4,,,,,23.0,Ca23La377(CuO4)200,23.0,0.0
5466,La1.88Ca0.12Cu1O4,,,,,24.0,Ca3La47(CuO4)25,24.0,0.0
5467,La1.875Ca0.125Cu1O4,,,,,26.0,CaLa15(CuO4)8,23.85,4.300000000000001
5468,La1.87Ca0.13Cu1O4,,,,,28.0,Ca13La187(CuO4)100,28.0,0.0
5469,La1.86Ca0.14Cu1O4,,,,,32.0,Ca7La93(CuO4)50,32.0,0.0
5470,La1.85Ca0.15Cu1O4,,,,,34.0,Ca3La37(CuO4)20,23.424999999999997,17.0
5471,La1.84Ca0.16Cu1O4,,,,,34.0,Ca4La46(CuO4)25,34.0,0.0
5472,La1.83Ca0.17Cu1O4,,,,,34.0,Ca17La183(CuO4)100,34.0,0.0
5473,La1.82Ca0.18Cu1O4,,,,,33.0,Ca9La91(CuO4)50,33.0,0.0
5474,La1.81Ca0.19Cu1O4,,,,,32.0,Ca19La181(CuO4)100,32.0,0.0
5475,La1.8Ca0.2Cu1O4,,,,,30.0,CaLa9(CuO4)5,30.0,0.0
5476,Y1Ba2Cu4O8,,,,,81.0,Ba2Y(CuO2)4,78.72848101265825,21.0
5477,Y1Ba2Cu3O6.9,,,,,93.8,Ba20Y10(Cu10O23)3,90.9753947368421,15.0
5478,Y1Ba2Cu3O6.9,,,,,93.0,Ba20Y10(Cu10O23)3,90.9753947368421,15.0
5479,Bi2Sr2Ca1Cu2O8.2135,,,,,70.0,Sr4000Ca2000Cu4000Bi4000O16427,70.0,0.0
5480,Bi2Sr2Ca1Cu2O8.224,,,,,89.0,Sr250Ca125Cu250(Bi125O514)2,89.0,0.0
5481,Bi2Sr2Ca1Cu2O8.245,,,,,90.0,Sr400Ca200Cu400Bi400O1649,90.0,0.0
5482,Bi2Sr2Ca1Cu2O8.27,,,,,84.0,Sr200Ca100Cu200Bi200O827,85.0,3.0
5483,Y1Ba2Cu3O6.9,,,,,93.6,Ba20Y10(Cu10O23)3,90.9753947368421,15.0
5484,Y1Ba2Cu2.982Zn0.018O6.9,,,,,89.2,Ba1000Y500Zn9(Cu497O1150)3,89.2,0.0
5485,Y1Ba2Cu2.94Zn0.06O6.9,,,,,80.0,Ba100Y50Zn3(Cu49O115)3,73.55,12.900000000000006
5486,Y1Ba2Cu2.91Zn0.09O6.9,,,,,74.6,Ba200Y100Zn9(Cu97O230)3,74.6,0.0
5487,Hg1Ba2Cu1O4,A,3.8915,,9.529,61.0,Ba2CuHgO4,86.71428571428571,36.0
5488,Hg1Ba2Cu1O4,A,3.8828,,9.523,97.0,Ba2CuHgO4,86.71428571428571,36.0
5489,Hg1Ba2Cu1O4,A,3.8825,,9.51,97.0,Ba2CuHgO4,86.71428571428571,36.0
5490,Hg1Ba2Cu1O4,A,3.8788,,9.498,96.0,Ba2CuHgO4,86.71428571428571,36.0
5491,Hg1Ba2Cu1O4,A,3.8742,,9.493,80.0,Ba2CuHgO4,86.71428571428571,36.0
5492,Hg1Ba2Cu1O4,A,3.8721,,9.482,80.0,Ba2CuHgO4,86.71428571428571,36.0
5493,Bi2Sr2Ca1Cu2O8,,,,,89.0,Sr2CaCu2(BiO4)2,84.95068493150684,39.0
5494,Bi2Sr2Ca1Cu1.98Ni0.02O8,,,,,78.0,Sr100Ca50Cu99Ni(BiO4)100,78.0,0.0
5495,Bi2Sr2Ca1Cu1.97Ni0.03O8,,,,,77.0,Sr200Ca100Cu197Ni3(BiO4)200,77.0,0.0
5496,Bi2Sr2Ca1Cu1.952Ni0.048O8,,,,,74.0,Sr250Ca125Cu244Ni6(BiO4)250,74.0,0.0
5497,Y1Ba2Cu3O6.5,,,,,55.0,Ba4Y2Cu6O13,47.13846153846154,38.8
5498,Y1Ba2Cu3O6.91,,,,,92.0,Ba200Y100Cu300O691,92.34285714285714,5.200000000000003
5499,Y0.9Ca0.1Ba2Cu3O6.91,,,,,78.0,Ba200Ca10Y90Cu300O691,81.1,6.200000000000003
5500,Sr3.5Ca11.5Cu24O41,,,,,9.0,Sr7Ca23(Cu24O41)2,9.0,0.0
5501,Tm1Ba2Cu3O6.41,,,,,19.0,Ba200Tm100Cu300O641,19.0,0.0
5502,Tm1Ba2Cu3O6.44,,,,,28.0,Ba50Tm25Cu75O161,28.0,0.0
5503,Tm1Ba2Cu3O6.49,,,,,50.0,Ba200Tm100Cu300O649,50.0,0.0
5504,Y1Ba2Cu3O7,,,,,87.8,Ba2YCu3O7,90.18623188405797,45.5
5505,Y1Ba2Cu3O6.98,,,,,90.3,Ba100Y50Cu150O349,89.78888888888888,8.900000000000006
5506,Y1Ba2Cu3O6.96,,,,,91.8,Ba50Y25(Cu25O58)3,90.25588235294117,7.299999999999997
5507,Y1Ba2Cu3O6.94,,,,,93.5,Ba100Y50Cu150O347,92.55714285714285,7.5
5508,Y1Ba2Cu3O6.91,,,,,95.2,Ba200Y100Cu300O691,92.34285714285714,5.200000000000003
5509,Y1Ba2Cu3O6.87,,,,,95.2,Ba200Y100(Cu100O229)3,89.33333333333333,20.10000000000001
5510,Y1Ba2Cu3O6.82,,,,,89.9,Ba100Y50Cu150O341,88.64999999999999,8.0
5511,La1.93Sr0.07Cu1O4,,,,,19.0,Sr7La193(CuO4)100,17.2,3.5999999999999996
5512,La1.91Sr0.09Cu1O4,,,,,29.0,Sr9La191(CuO4)100,25.8875,19.0
5513,La1.885Sr0.115Cu1O4,,,,,31.0,Sr23La377(CuO4)200,28.414000000000005,6.300000000000001
5514,La1.875Sr0.125Cu1O4,,,,,31.0,SrLa15(CuO4)8,30.119999999999997,5.399999999999999
5515,La1.865Sr0.135Cu1O4,,,,,35.0,Sr27La373(CuO4)200,33.0,4.0
5516,La1.85Sr0.15Cu1O4,,,,,38.0,Sr3La37(CuO4)20,36.01482142857143,22.299999999999997
5517,La1.85Sr0.15Cu1O4,,,,,38.0,Sr3La37(CuO4)20,36.01482142857143,22.299999999999997
5518,La1.85Sr0.038Ba0.112Cu1O4,A,3.78905,,13.2979,32.0,Ba56Sr19La925(CuO4)500,32.0,0.0
5519,La1.842Nd0.008Sr0.036Ba0.114Cu1O3.98,A,3.78524,,13.2829,31.7,Ba57Sr18La921Nd4(Cu50O199)10,31.7,0.0
5520,La1.812Nd0.038Sr0.026Ba0.124Cu1O4,A,3.78607,,13.2868,31.1,Ba62Sr13La906Nd19(CuO4)500,31.1,0.0
5521,La1.776Nd0.074Sr0.014Ba0.136Cu1O4.03,A,3.78627,,13.2817,30.0,Ba68Sr7La888Nd37(Cu100O403)5,30.0,0.0
5522,La1.736Nd0.116Ba0.15Cu1O4.03,A,3.78601,,13.28,29.0,Ba75La868Nd58(Cu100O403)5,29.0,0.0
5523,La1.85Sr0.15Cu1O4.01,A,3.7773,,13.2378,36.0,Sr15La185Cu100O401,36.0,0.0
5524,La1.85Sr0.12Ca0.016Ba0.014Cu1O3.99,A,3.778,,13.2357,34.1,Ba7Sr60Ca8La925(Cu100O399)5,34.1,0.0
5525,La1.85Sr0.09Ca0.034Ba0.026Cu1O3.99,A,3.7783,,13.2302,32.2,Ba13Sr45Ca17La925(Cu100O399)5,32.2,0.0
5526,La1.85Sr0.06Ca0.05Ba0.04Cu1O3.99,A,3.7796,,13.2272,30.0,Ba4Sr6Ca5La185Cu100O399,30.0,0.0
5527,La1.85Sr0.016Ca0.074Ba0.06Cu1O4.01,A,3.7838,,13.239,25.4,Ba30Sr8Ca37La925(Cu100O401)5,25.4,0.0
5528,La1.8Nd0.05Ca0.074Ba0.076Cu1O4.01,A,13.2242,,13.2242,23.7,Ba38Ca37La900Nd25(Cu100O401)5,23.7,0.0
5529,La1.75Nd0.1Ca0.064Ba0.086Cu1O4.03,A,13.2158,5.344,13.2158,20.6,Ba43Ca32La875Nd50(Cu100O403)5,20.6,0.0
5530,La1.798Nd0.052Ca0.15Cu1O3.96,A,5.34472,5.33694,13.1778,31.6,Ca75La899Nd26(Cu25O99)20,31.6,0.0
5531,La1.736Nd0.114Ca0.138Ba0.012Cu1O4.02,A,5.3473,5.33619,13.1708,29.4,Ba6Ca69La868Nd57(Cu50O201)10,29.4,0.0
5532,La1.65Nd0.2Ca0.122Ba0.028Cu1O3.99,A,5.35276,5.33529,13.1597,27.1,Ba14Ca61La825Nd100(Cu100O399)5,27.1,0.0
5533,La1.562Nd0.288Ca0.106Ba0.044Cu1O3.98,A,5.35706,5.33389,13.1492,23.0,Ba22Ca53La781Nd144(Cu50O199)10,23.0,0.0
5534,Y1Ba2Cu3O6.95,,,,,93.2,Ba40Y20Cu60O139,91.8379411764706,7.5
5535,Y1Ba2Cu2.97Li0.03O6.6,,,,,41.0,Ba200Li3Y100(Cu9O20)33,41.0,0.0
5536,Y1Ba2Cu2.94Li0.06O6.6,,,,,26.0,Ba100Li3Y50(Cu49O110)3,26.0,0.0
5537,La1.9Sr0.1Cu1O4,,,,,33.0,SrLa19(CuO4)10,28.065277777777776,16.1
5538,La1.9Sr0.1Cu0.99Zn0.01O4,,,,,14.0,Sr10La190ZnCu99O400,11.590000000000002,5.199999999999999
5539,La1.9Sr0.1Cu0.98Zn0.02O4,,,,,2.0,Sr5La95ZnCu49O200,2.0,0.0
5540,Bi2Sr2Ca1Cu2O8.25,,,,,92.0,Sr8Ca4Cu8Bi8O33,84.55,23.799999999999997
5541,Bi2Sr2Ca1Cu2O8.26,,,,,90.0,Sr100Ca50Cu100Bi100O413,85.5,16.0
5542,Bi2Sr2Ca1Cu2O8.27,,,,,87.0,Sr200Ca100Cu200Bi200O827,85.0,3.0
5543,Bi2Sr2Ca1Cu2O8.28,,,,,80.0,Sr50Ca25Cu50Bi50O207,75.61666666666666,20.299999999999997
5544,Bi2Sr2Ca1Cu2O8.3,,,,,70.0,Sr20Ca10Cu20Bi20O83,70.0,0.0
5545,Nd1.665Gd0.185Ce0.15Cu1O4,A,3.938,,12.045,19.0,Ce30Nd333Gd37(CuO4)200,19.0,0.0
5546,Nd1.48Gd0.37Ce0.15Cu1O4,A,3.93,,11.995,18.0,Ce15Nd148Gd37(CuO4)100,18.0,0.0
5547,Nd1.295Gd0.555Ce0.15Cu1O4,A,3.924,,11.968,17.0,Ce30Nd259Gd111(CuO4)200,17.0,0.0
5548,Nd1.11Gd0.74Ce0.15Cu1O4,A,3.92,,11.938,15.0,Ce15Nd111Gd74(CuO4)100,15.0,0.0
5549,Nd0.925Gd0.925Ce0.15Cu1O4,A,3.915,,11.911,13.0,Ce6Nd37Gd37(CuO4)40,13.0,0.0
5550,Nd0.74Gd1.11Ce0.15Cu1O4,A,3.911,,11.885,12.0,Ce15Nd74Gd111(CuO4)100,12.0,0.0
5551,Sm1.7575Gd0.0925Ce0.15Cu1O4,A,3.911,,11.868,15.0,Ce60Sm703Gd37(CuO4)400,15.0,0.0
5552,Sm1.665Gd0.185Ce0.15Cu1O4,A,3.907,,11.858,13.0,Ce30Sm333Gd37(CuO4)200,13.0,0.0
5553,Sm1.48Gd0.37Ce0.15Cu1O4,A,3.906,,11.849,10.5,Ce15Sm148Gd37(CuO4)100,10.5,0.0
5554,Sm1.295Gd0.555Ce0.15Cu1O4,A,3.905,,11.843,8.5,Ce30Sm259Gd111(CuO4)200,8.5,0.0
5555,Eu1.7575Gd0.0925Ce0.15Cu1O4,A,3.9,,11.819,4.7,Ce60Eu703Gd37(CuO4)400,4.7,0.0
5556,Eu1.80375Gd0.04625Ce0.15Cu1O4,A,,,,5.7,Ce120Eu1443Gd37(CuO4)800,5.7,0.0
5557,Eu1Ba2Cu3O6.9,A,3.823,3.8922,11.627,94.0,Ba20Eu10(Cu10O23)3,91.0,6.0
5558,Eu0.9Pr0.1Ba2Cu3O6.78,A,3.8447,3.9089,11.5915,83.0,Ba100Pr5Eu45(Cu50O113)3,83.0,0.0
5559,Eu0.8Pr0.2Ba2Cu3O6.7,A,3.8702,3.9093,11.5361,65.0,Ba20Pr2Eu8Cu30O67,65.0,0.0
5560,Eu0.7Pr0.3Ba2Cu3O6.66,A,3.8521,3.902,11.6118,41.0,Ba100Pr15Eu35(Cu50O111)3,41.0,0.0
5561,Eu1Ba1.9Pr0.1Cu3O6.75,A,3.7914,3.8757,11.6856,73.0,Ba38Pr2Eu20(Cu4O9)15,73.0,0.0
5562,Eu1Ba1.8Pr0.2Cu3O6.69,A,3.8165,3.8771,11.7386,46.0,Ba180Pr20Eu100(Cu100O223)3,46.0,0.0
5563,Eu0.6Pr0.4Ba1.7Sr0.3Cu3O6.93,A,3.8303,3.898,11.6706,28.0,Ba170Sr30Pr40Eu60(Cu100O231)3,28.0,0.0
5564,Eu0.6Pr0.4Ba1.6Sr0.4Cu3O7,A,3.8483,3.9026,11.6313,29.0,Ba8Sr2Pr2Eu3(Cu3O7)5,29.0,0.0
5565,Eu0.6Pr0.4Ba1.5Sr0.5Cu3O6.89,A,3.8395,3.9084,11.6945,34.0,Ba150Sr50Pr40Eu60Cu300O689,34.0,0.0
5566,Eu1Ba1.5Pr0.3Sr0.2Cu3O6.81,A,3.8255,3.916,11.6113,28.0,Ba150Sr20Pr30Eu100(Cu100O227)3,28.0,0.0
5567,Eu1Ba1.4Pr0.3Sr0.3Cu3O6.92,A,3.8116,3.9031,11.707,29.0,Ba70Sr15Pr15Eu50(Cu75O173)2,29.0,0.0
5568,Eu1Ba1.3Pr0.3Sr0.4Cu3O7,A,3.8014,3.8981,11.6771,30.0,Ba13Sr4Pr3Eu10(Cu3O7)10,30.0,0.0
5569,Eu1Ba1.2Pr0.3Sr0.5Cu3O6.89,A,3.8165,3.9068,11.7431,32.0,Ba120Sr50Pr30Eu100Cu300O689,32.0,0.0
5570,Eu0.9Sr0.1Ba1.6Pr0.1Cu3O6.58,A,3.8437,3.8828,11.642,32.0,Ba80Sr5Pr5Eu45Cu150O329,32.0,0.0
5571,Eu0.8Sr0.2Ba1.6Pr0.1Cu3O6.78,A,3.8444,3.8753,11.6443,51.0,Ba80Sr10Pr5Eu40(Cu50O113)3,51.0,0.0
5572,Eu0.7Sr0.3Ba1.6Pr0.1Cu3O6.91,A,3.8374,3.8657,11.6919,54.0,Ba160Sr30Pr10Eu70Cu300O691,54.0,0.0
5573,Eu0.6Sr0.4Ba1.6Pr0.1Cu3O7.06,A,3.8151,3.8919,11.8929,50.0,Ba80Sr20Pr5Eu30Cu150O353,50.0,0.0
5574,Eu0.5Sr0.5Ba1.6Pr0.1Cu3O7.07,A,3.8085,3.8925,11.7019,42.0,Ba160Sr50Pr10Eu50Cu300O707,42.0,0.0
5575,Y1Ba2Cu3O6.91,,,,,93.0,Ba200Y100Cu300O691,92.34285714285714,5.200000000000003
5576,Y1Re0.05Ba2Cu2.95O6.94,,,,,88.0,Ba200Y100Cu295Re5O694,88.0,0.0
5577,Y1Re0.1Ba2Cu2.9O7,,,,,91.5,Ba20Y10Cu29ReO70,91.5,0.0
5578,Y1Re0.15Ba2Cu2.85O7.07,,,,,91.5,Ba200Y100Cu285Re15O707,91.5,0.0
5579,Y1Ba2Cu3O6.96,,,,,92.0,Ba50Y25(Cu25O58)3,90.25588235294117,7.299999999999997
5580,Y1Re0.05Ba2Cu2.95O7.02,,,,,92.0,Ba200Y100Cu295Re5O702,92.0,0.0
5581,Y1Re0.1Ba2Cu2.9O7.08,A,3.8419,3.8765,11.6913,90.0,Ba100Y50Cu145Re5O354,90.0,0.0
5582,Y1Re0.15Ba2Cu2.85O7.13,,,,,90.0,Ba200Y100Cu285Re15O713,90.0,0.0
5583,Y1Ba2Cu3O6.96,,,,,92.0,Ba50Y25(Cu25O58)3,90.25588235294117,7.299999999999997
5584,Y1Re0.05Ba2Cu2.95O7.04,,,,,92.0,Ba200Y100Cu295Re5O704,92.0,0.0
5585,Y1Re0.1Ba2Cu2.9O7.09,,,,,91.0,Ba200Y100Cu290Re10O709,91.0,0.0
5586,Y1Re0.15Ba2Cu2.85O7.17,,,,,91.0,Ba200Y100Cu285(Re5O239)3,91.0,0.0
5587,K0.9La0.1Bi1O3,A,4.2121,,,5.74,K9La(BiO3)10,5.74,0.0
5588,K0.85La0.15Bi1O3,A,4.2133,,,10.25,K17La3(BiO3)20,10.25,0.0
5589,K0.8La0.2Bi1O3,A,4.2155,,,12.2,K4La(BiO3)5,12.2,0.0
5590,K0.75La0.25Bi1O3,A,4.2167,,,12.2,K3La(BiO3)4,12.2,0.0
5591,K0.95Bi1.05O3,A,4.2201,,,6.0,K19(Bi7O20)3,8.1,4.199999999999999
5592,K0.9Bi1.1O3,A,4.2225,,,6.5,K9Bi11O30,8.35,3.6999999999999993
5593,K0.85Bi1.15O3,A,4.2245,,,7.4,K17Bi23O60,7.4,0.0
5594,K0.8Bi1.2O3,A,4.228,,,8.7,K4(Bi2O5)3,9.45,1.5
5595,K0.75Ca0.25Bi1O3,A,4.1893,,,8.7,K3Ca(BiO3)4,8.7,0.0
5596,Rb1Bi1O3,A,4.2941,,,11.0,RbBiO3,11.0,0.0
5597,Rb0.9Bi1.1O3,A,4.2948,,,11.0,Rb9Bi11O30,11.0,0.0
5598,Rb0.7Bi1.3O3,A,4.2968,,,11.0,Rb7Bi13O30,11.0,0.0
5599,Rb0.6Bi1.4O3,A,4.2973,,,11.0,Rb3Bi7O15,11.0,0.0
5600,K1Bi1O3,A,4.2287,,,10.2,KBiO3,9.6,1.1999999999999993
5601,K0.95Bi1.05O3,A,4.2294,,,10.2,K19(Bi7O20)3,8.1,4.199999999999999
5602,K0.9Bi1.1O3,A,4.232,,,10.2,K9Bi11O30,8.35,3.6999999999999993
5603,K0.8Bi1.2O3,A,4.2332,,,10.2,K4(Bi2O5)3,9.45,1.5
5604,K1.1Bi1O3,A,4.2269,,,8.8,K11(BiO3)10,8.8,0.0
5605,Tl2Ba2Cu1O6,A,,,,37.0,Ba2Tl2CuO6,60.51578947368422,80.1
5606,Sm1La0.8Sr0.2Cu1O4,A,3.871,,12.597,24.0,SrLa4Sm5(CuO4)5,24.0,0.0
5607,Y1Ba2Cu3O6.95,,,,,92.0,Ba40Y20Cu60O139,91.8379411764706,7.5
5608,Y0.7Ca0.3Ba2Cu3O6.12,A,3.8541,,11.8233,35.0,Ba100Ca15Y35(Cu25O51)6,35.0,0.0
5609,Eu0.7Ca0.3Ba2Cu3O6.13,A,3.8751,,11.8006,26.0,Ba200Ca30Eu70Cu300O613,26.0,0.0
5610,Ru1Sr2Gd1Cu2O8,,,,,30.0,Sr2GdCu2RuO8,37.888888888888886,34.7
5611,Ca14Cu24O40.93,A,11.238,12.379,3.904,8.0,Ca1400Cu2400O4093,8.0,0.0
5612,Hg0.85Mo0.15Sr2Cu1O4,A,3.775,,8.848,66.0,Sr40Cu20Hg17Mo3O80,66.0,0.0
5613,Hg0.75Mo0.25Sr2Cu1O4,A,3.791,,8.818,50.0,Sr8Cu4Hg3MoO16,50.0,0.0
5614,Hg0.7Mo0.3Sr2Cu1O4,A,3.805,,8.814,36.0,Sr20Cu10Hg7Mo3O40,36.0,0.0
5615,La1.985Sr0.015Cu1O4.024,,,,,16.0,Sr15La1985(Cu125O503)8,16.0,0.0
5616,La1.985Sr0.015Cu1O4.032,,,,,26.0,Sr15La1985(Cu125O504)8,26.0,0.0
5617,Ru1Sr2Gd1Cu2O8,,,,,27.5,Sr2GdCu2RuO8,37.888888888888886,34.7
5618,La1.7Nd0.3Ba2Ca0.6Cu4.6O7.135,A,3.8735,,11.6686,77.0,Ba400Ca120La340Nd60Cu920O1427,77.0,0.0
5619,La1.5Nd0.5Ba2Ca1Cu5O7.123,A,3.8742,,11.6569,78.0,Ba2000Ca1000La1500Nd500Cu5000O7123,78.0,0.0
5620,Pr1.85Ce0.15Cu1O3.97,A,3.961,,12.147,20.0,Ce15Pr185Cu100O397,20.0,0.0
5621,C0.9N0.1Sr2Cu1O5.35,A,3.899,,7.4792,13.0,Sr40Cu20C18N2O107,13.0,0.0
5622,C0.8N0.2Sr2Cu1O5.3,A,3.8974,,7.4724,33.0,Sr20Cu10C8N2O53,33.0,0.0
5623,C0.8N0.2Sr2Cu1O5.35,A,3.8983,,7.4716,31.0,Sr40Cu20C16N4O107,31.0,0.0
5624,C0.8N0.2Sr2Cu1O5.45,A,3.8984,,7.4692,31.0,Sr40Cu20C16N4O109,31.0,0.0
5625,C0.7N0.3Sr2Cu1O5.35,A,3.8984,,7.4676,35.0,Sr40Cu20C14N6O107,35.0,0.0
5626,C0.7N0.3Sr2Cu1O5.45,A,3.8976,,7.4719,31.0,Sr40Cu20C14N6O109,31.0,0.0
5627,C0.7N0.3Sr2Cu1O5.55,A,3.8978,,7.4728,31.0,Sr40Cu20C14(N2O37)3,31.0,0.0
5628,La2Cu1O4.11,A,5.338,5.416,13.224,45.0,La200Cu100O411,44.25,3.0
5629,Sr0.9La0.1Cu1O2,A,3.95,,3.41,43.0,Sr9La(CuO2)10,42.23,3.1000000000000014
5630,Li2.6Ti1.7O4,,,,,11.4,Li26Ti17O40,11.4,0.0
5631,Li2.6Ti1.9O4,,,,,11.2,Li26Ti19O40,11.2,0.0
5632,Li2.6Ti2.7O4,,,,,10.9,Li26Ti27O40,10.9,0.0
5633,Cd2Re2O7.1,A,10.226,,,1.0,Cd20Re20O71,1.0,0.0
5634,Yb1Ba2Cu3O6.9,,,,,92.8,Ba20Yb10(Cu10O23)3,92.8,0.0
5635,Yb1Ba2Cu2.982Zn0.018O6.9,,,,,85.1,Ba1000Yb500Zn9(Cu497O1150)3,85.1,0.0
5636,Yb1Ba2Cu2.943Zn0.057O6.9,,,,,64.3,Ba2000Yb1000Zn57(Cu981O2300)3,64.3,0.0
5637,K1Ca2Nb3O10,,,,,1.0,KCa2Nb3O10,1.0,0.0
5638,Bi2Sr2Ca1Cu2O8,,,,,89.7,Sr2CaCu2(BiO4)2,84.95068493150684,39.0
5639,Hg1Ba2Cu1O4.1,,,,,60.0,Ba20Cu10Hg10O41,68.22,59.099999999999994
5640,Hg1Ba2Cu1O4.37,,,,,35.0,Ba200Cu100Hg100O437,37.5,5.0
5641,Y1Ba2Cu3O7,,,,,92.0,Ba2YCu3O7,90.18623188405797,45.5
5642,Y1Ba2Cu3O6.57,,,,,55.0,Ba200Y100(Cu100O219)3,56.1,2.200000000000003
5643,Nd1.85Ce0.15Cu1O4,,,,,17.2,Ce3Nd37(CuO4)20,21.61857142857143,10.499999999999998
5644,Nd1.85Ce0.15Cu1O4,,,,,21.0,Ce3Nd37(CuO4)20,21.61857142857143,10.499999999999998
5645,Nd1.85Ce0.15Cu1O4,,,,,21.5,Ce3Nd37(CuO4)20,21.61857142857143,10.499999999999998
5646,Nd1.85Ce0.15Cu1O4,,,,,21.5,Ce3Nd37(CuO4)20,21.61857142857143,10.499999999999998
5647,Y1Ba2Cu4O8,,,,,78.1,Ba2Y(CuO2)4,78.72848101265825,21.0
5648,Y1Ba1.8Sr0.2Cu4O8,,,,,76.5,Ba9SrY5(CuO2)20,77.7,3.299999999999997
5649,Y1Ba1.65Sr0.35Cu4O8,,,,,80.8,Ba33Sr7Y20(CuO2)80,80.8,0.0
5650,Y1Ba1.6Sr0.4Cu4O8,,,,,81.4,Ba8Sr2Y5(CuO2)20,79.5,4.800000000000011
5651,Y1Ba1.36Sr0.64Cu4O8,,,,,81.0,Ba34Sr16Y25(CuO2)100,81.0,0.0
5652,Sm1.85Ce0.15Cu1O3.97,A,3.9199,,11.906,21.8,Ce15Sm185Cu100O397,21.8,0.0
5653,Sm1.75Gd0.1Ce0.15Cu1O3.97,A,3.9191,,11.899,21.4,Ce15Sm175Gd10Cu100O397,21.4,0.0
5654,Sm1.65Gd0.2Ce0.15Cu1O3.97,A,3.9179,,11.897,21.0,Ce15Sm165Gd20Cu100O397,21.0,0.0
5655,Sm1.55Gd0.3Ce0.15Cu1O3.97,A,3.9167,,11.889,20.2,Ce15Sm155Gd30Cu100O397,20.2,0.0
5656,Sm1.45Gd0.4Ce0.15Cu1O3.97,A,3.9159,,11.884,19.2,Ce15Sm145Gd40Cu100O397,19.2,0.0
5657,Sm1.35Gd0.5Ce0.15Cu1O3.97,A,3.9143,,11.878,18.8,Ce15Sm135Gd50Cu100O397,18.8,0.0
5658,Sm1.25Gd0.6Ce0.15Cu1O3.97,A,3.9131,,11.875,16.8,Ce15Sm125Gd60Cu100O397,16.8,0.0
5659,Sm1.15Gd0.7Ce0.15Cu1O3.97,A,3.9123,,11.87,16.8,Ce15Sm115Gd70Cu100O397,16.8,0.0
5660,Sm1.05Gd0.8Ce0.15Cu1O3.97,A,3.9107,,11.863,15.0,Ce15Sm105Gd80Cu100O397,15.0,0.0
5661,Sm0.85Gd1Ce0.15Cu1O3.97,A,3.9087,,11.854,11.3,Ce15Sm85Gd100Cu100O397,11.3,0.0
5662,Sm0.75Gd1.1Ce0.15Cu1O3.97,A,3.9067,,11.852,9.6,Ce15Sm75Gd110Cu100O397,9.6,0.0
5663,Li0.34Rb1Ca2Nb3O10,A,7.7206,,,3.54,Rb50Li17Ca100Nb150O500,3.52,0.040000000000000036
5664,Li0.46Rb1Ca2Nb3O10,,,,,3.54,Rb50Li23Ca100Nb150O500,3.525,0.03000000000000025
5665,Li0.62Rb1Ca2Nb3O10,,,,,2.71,Rb50Li31Ca100Nb150O500,2.705,0.009999999999999787
5666,Li0.34Rb1Sr2Nb3O10,A,7.794,,,6.03,Rb50Sr100Li17Nb150O500,6.02,0.020000000000000462
5667,Li0.34K1Ca2Nb3O10,A,7.7343,,,5.39,K50Li17Ca100Nb150O500,5.404999999999999,0.03000000000000025
5668,Li0.34Cs1Ca2Nb3O10,,7.7469,,,5.4,Cs50Li17Ca100Nb150O500,5.4,0.0
5669,Li0.46Cs1Ca2Nb3O10,,,,,5.31,Cs50Li23Ca100Nb150O500,5.3,0.019999999999999574
5670,Li0.62Cs1Ca2Nb3O10,,,,,4.71,Cs50Li31Ca100Nb150O500,4.71,0.0
5671,Li0.28Cs1Ca2Nb3O10,,,,,5.51,Cs25Li7Ca50Nb75O250,5.51,0.0
5672,Hg1Ba2Cu1O4.032,,,,,36.0,Ba250Cu125Hg125O504,36.0,0.0
5673,Hg1Ba2Cu1O4.033,,,,,48.0,Ba2000Cu1000Hg1000O4033,48.0,0.0
5674,Hg1Ba2Cu1O4.043,,,,,72.0,Ba2000Cu1000Hg1000O4043,79.5,15.0
5675,Hg1Ba2Cu1O4.052,,,,,82.0,Ba500Cu250Hg250O1013,82.0,0.0
5676,Hg1Ba2Cu1O4.058,,,,,89.0,Ba1000Cu500Hg500O2029,89.0,0.0
5677,Hg1Ba2Cu1O4.047,,,,,95.0,Ba2000Cu1000Hg1000O4047,95.0,0.0
5678,Hg1Ba2Cu1O4.081,,,,,98.0,Ba2000Cu1000Hg1000O4081,98.0,0.0
5679,Hg1Ba2Cu0.97Zn0.03O4.027,,,,,28.0,Ba2000Zn30Cu970Hg1000O4027,28.0,0.0
5680,Hg1Ba2Cu0.97Zn0.03O4.043,,,,,53.0,Ba2000Zn30Cu970Hg1000O4043,53.0,0.0
5681,Hg1Ba2Cu0.97Zn0.03O4.052,,,,,69.0,Ba1000Zn15Cu485(Hg250O1013)2,69.0,0.0
5682,Hg1Ba2Cu0.97Zn0.03O4.063,,,,,75.0,Ba2000Zn30Cu970Hg1000O4063,75.0,0.0
5683,Hg1Ba2Cu0.97Zn0.03O4.073,,,,,82.0,Ba2000Zn30Cu970Hg1000O4073,82.0,0.0
5684,Hg1Ba2Cu0.97Zn0.03O4.081,,,,,83.0,Ba2000Zn30Cu970Hg1000O4081,83.0,0.0
5685,K1Ca2Nb3O10,,,,,1.0,KCa2Nb3O10,1.0,0.0
5686,La1.875Ba0.075Sr0.05Cu1O4,,,,,9.6,Ba3Sr2La75(CuO4)40,8.8,1.5999999999999996
5687,La1.875Ba0.065Sr0.06Cu1O4,A,3.7842,,13.2584,10.4,Ba13Sr12La375(CuO4)200,10.4,0.0
5688,La1.875Ba0.05Sr0.075Cu1O4,A,3.7847,,13.2555,13.5,Ba2Sr3La75(CuO4)40,15.25,3.5
5689,La1.875Ba0.04Sr0.085Cu1O4,A,3.7834,,13.2503,31.7,Ba8Sr17La375(CuO4)200,31.7,0.0
5690,La1.875Ba0.025Sr0.1Cu1O4,A,3.7823,,13.2423,30.2,BaSr4La75(CuO4)40,29.65,1.0999999999999979
5691,La1.875Ba0.005Sr0.12Cu1O4,,,,,31.1,BaSr24La375(CuO4)200,31.1,0.0
5692,Y1Ba2Cu3O6.6,,,,,58.2,Ba10Y5(Cu5O11)3,64.38611111111112,50.0
5693,Y1Ba2Cu2.988Zn0.012O6.75,,,,,62.0,Ba1000Y500Zn6(Cu166O375)9,62.0,0.0
5694,Y1Ba2Cu2.982Zn0.018O6.75,,,,,57.8,Ba1000Y500Zn9(Cu497O1125)3,57.8,0.0
5695,La1.85Sr0.15Cu1O4,,,,,38.0,Sr3La37(CuO4)20,36.01482142857143,22.299999999999997
5696,La1.85Sr0.15Cu0.9975Zn0.0025O4,,,,,34.8,Sr60La740ZnCu399O1600,34.8,0.0
5697,La1.85Sr0.15Cu0.995Zn0.005O4,,,,,32.2,Sr30La370ZnCu199O800,32.3,5.100000000000001
5698,La1.85Sr0.15Cu0.9925Zn0.0075O4,,,,,28.7,Sr60La740Zn3Cu397O1600,28.7,0.0
5699,La1.85Sr0.15Cu0.99Zn0.01O4,,,,,26.4,Sr15La185ZnCu99O400,28.360000000000003,3.700000000000003
5700,La1.85Sr0.15Cu0.9875Zn0.0125O4,,,,,22.3,Sr12La148ZnCu79O320,22.3,0.0
5701,La1.85Sr0.15Cu0.985Zn0.015O4,,,,,20.0,Sr30La370Zn3Cu197O800,20.175,5.5
5702,La1.85Sr0.15Cu0.9825Zn0.0175O4,,,,,15.0,Sr60La740Zn7Cu393O1600,15.0,0.0
5703,La1.85Sr0.15Cu0.98Zn0.02O4,,,,,13.7,Sr15La185Zn2(Cu49O200)2,14.3,13.5
5704,La1.85Sr0.15Cu0.9775Zn0.0225O4,,,,,8.0,Sr60La740Zn9Cu391O1600,8.0,0.0
5705,La1.85Sr0.15Cu0.975Zn0.025O4,,,,,7.3,Sr6La74ZnCu39O160,7.3,0.0
5706,La1.85Sr0.15Cu0.9725Zn0.0275O4,,,,,1.2,Sr60La740Zn11Cu389O1600,1.2,0.0
5707,La1.8Sr0.2Cu1O4,,,,,32.0,SrLa9(CuO4)5,30.797222222222224,22.6
5708,La1.8Sr0.2Cu0.9975Zn0.0025O4,,,,,30.2,Sr80La720ZnCu399O1600,30.2,0.0
5709,La1.8Sr0.2Cu0.9952Zn0.0048O4,,,,,28.6,Sr125La1125Zn3(Cu311O1250)2,28.6,0.0
5710,La1.8Sr0.2Cu0.9928Zn0.0072O4,,,,,27.0,Sr250La2250Zn9Cu1241O5000,27.0,0.0
5711,La1.8Sr0.2Cu0.99Zn0.01O4,,,,,25.6,Sr20La180ZnCu99O400,23.333333333333332,18.0
5712,La1.8Sr0.2Cu0.9883Zn0.0117O4,,,,,23.6,Sr2000La18000Zn117Cu9883O40000,23.6,0.0
5713,La1.8Sr0.2Cu0.983Zn0.017O4,,,,,19.8,Sr200La1800Zn17Cu983O4000,19.8,0.0
5714,La1.8Sr0.2Cu0.98Zn0.02O4,,,,,17.7,Sr10La90ZnCu49O200,19.066666666666666,4.5
5715,La1.8Sr0.2Cu0.9777Zn0.0223O4,,,,,15.7,Sr1000La9000Zn112Cu4889O20000,15.7,0.0
5716,La1.8Sr0.2Cu0.9753Zn0.0247O4,,,,,13.7,Sr667La6000Zn82Cu3251O13333,13.7,0.0
5717,La1.8Sr0.2Cu0.9727Zn0.0273O4,,,,,11.1,Sr1000La9004Zn137Cu4865O20008,11.1,0.0
5718,La1.8Sr0.2Cu0.9703Zn0.0297O4,,,,,9.0,Sr1999La17994Zn297(Cu4850O19993)2,9.0,0.0
5719,La1.8Sr0.2Cu0.9676Zn0.0324O4,,,,,5.5,Sr500La4500Zn81Cu2419O10000,5.5,0.0
5720,La1.9Sr0.1Cu1O4,,,,,26.9,SrLa19(CuO4)10,28.065277777777776,16.1
5721,La1.9Sr0.1Cu0.9975Zn0.0025O4,,,,,23.6,Sr40La760ZnCu399O1600,23.655,0.10999999999999943
5722,La1.9Sr0.1Cu0.995Zn0.005O4,,,,,19.1,Sr20La380ZnCu199O800,19.645000000000003,1.0899999999999999
5723,La1.9Sr0.1Cu0.9925Zn0.0075O4,,,,,14.5,Sr40La760Zn3Cu397O1600,14.865,0.7300000000000004
5724,La1.9Sr0.1Cu0.99Zn0.01O4,,,,,8.8,Sr10La190ZnCu99O400,11.590000000000002,5.199999999999999
5725,Gd1Ba2Cu3O6.98,A,3.84,3.9,11.71,94.2,Ba100Gd50Cu150O349,94.2,0.0
5726,Y1Ba2Cu3O6.93,A,3.82,3.89,11.66,91.4,Ba200Y100(Cu100O231)3,91.57250000000002,3.799999999999997
5727,Y0.4Yb0.6Ba2Cu3O6.93,A,3.8,3.87,11.65,91.1,Ba200Yb60Y40(Cu100O231)3,91.1,0.0
5728,Y0.2Yb0.8Ba2Cu3O6.91,A,3.81,3.87,11.66,91.4,Ba200Yb80Y20Cu300O691,91.4,0.0
5729,Yb1Ba2Cu3O6.93,A,3.8,3.87,11.65,89.5,Ba200Yb100(Cu100O231)3,89.5,0.0
5730,Yb0.8Lu0.2Ba2Cu3O6.94,A,3.8,3.87,11.66,89.9,Ba100Yb40Lu10Cu150O347,89.9,0.0
5731,Yb0.6Lu0.4Ba2Cu3O6.92,A,3.8,3.87,11.66,89.7,Ba50Yb15Lu10Cu75O173,89.7,0.0
5732,Ba0.6K0.4Bi1O3,A,4.28,,,30.9,K2Ba3(BiO3)5,27.589583333333337,16.0
5733,Ba0.6K0.4Bi0.99Pr0.01O3,,,,,26.4,K40Ba60Pr(Bi33O100)3,26.4,0.0
5734,Ba0.6K0.4Bi0.979Pr0.021O3,,,,,23.5,K400Ba600Pr21Bi979O3000,23.5,0.0
5735,Ba0.6K0.4Bi0.969Pr0.031O3,,,,,18.4,K400Ba600Pr31(Bi323O1000)3,18.4,0.0
5736,Ba0.6K0.4Bi0.955Pr0.045O3,,,,,14.4,K80Ba120Pr9Bi191O600,14.4,0.0
5737,Ba0.6K0.4Bi0.933Pr0.067O3,,,,,11.1,K400Ba600Pr67(Bi311O1000)3,11.1,0.0
5738,Ba0.6K0.4Bi0.925Pr0.075O3,,,,,4.5,K16Ba24Pr3Bi37O120,4.5,0.0
5739,Ba0.47K0.53Bi1O3,,,,,11.0,K53Ba47(BiO3)100,11.0,0.0
5740,Ba0.47K0.53Bi0.995Pr0.005O3,,,,,9.0,K106Ba94PrBi199O600,9.0,0.0
5741,Ba0.47K0.53Bi0.99Pr0.01O3,,,,,6.4,K53Ba47Pr(Bi33O100)3,6.4,0.0
5742,Ba0.47K0.53Bi0.985Pr0.015O3,,,,,5.2,K106Ba94Pr3Bi197O600,5.2,0.0
5743,Ba0.47K0.53Bi0.979Pr0.021O3,,,,,4.5,K530Ba470Pr21Bi979O3000,4.5,0.0
5744,Ba0.47K0.53Bi0.972Pr0.028O3,,,,,4.0,K265Ba235Pr14(Bi81O250)6,4.0,0.0
5745,Ba0.47K0.53Bi0.965Pr0.035O3,,,,,2.97,K106Ba94Pr7Bi193O600,2.97,0.0
5746,Sr2Ca12Cu24O41,,,,,5.0,Sr2Ca12Cu24O41,6.471666666666667,4.45
5747,Y1Ba2Cu4O8,,,,,68.8,Ba2Y(CuO2)4,78.72848101265825,21.0
5748,Y1Ba1.8Sr0.2Cu4O8,,,,,76.8,Ba9SrY5(CuO2)20,77.7,3.299999999999997
5749,Y1Ba1.6Sr0.4Cu4O8,,,,,76.6,Ba8Sr2Y5(CuO2)20,79.5,4.800000000000011
5750,Y1Ba1.4Sr0.6Cu4O8,,,,,75.8,Ba7Sr3Y5(CuO2)20,79.16666666666667,5.400000000000006
5751,Y1Ba2Cu4O8,,,,,79.0,Ba2Y(CuO2)4,78.72848101265825,21.0
5752,Y1Ba2Cu3.96Mn0.04O8,,,,,62.8,Ba50Y25MnCu99O200,62.8,0.0
5753,Y1Ba2Cu3.92Mn0.08O8,,,,,41.6,Ba50Y25Mn2(Cu49O100)2,41.6,0.0
5754,La1Ba1.5Sr0.5Cu3O6.902,A,3.9047,,11.758,54.0,Ba750Sr250La500Cu1500O3451,54.0,0.0
5755,La0.9Pr0.1Ba1.5Sr0.5Cu3O6.904,A,3.9042,,11.716,44.0,Ba375Sr125La225Pr25(Cu375O863)2,44.0,0.0
5756,La0.8Pr0.2Ba1.5Sr0.5Cu3O6.906,A,3.9038,,11.714,24.0,Ba750Sr250La400Pr100(Cu500O1151)3,24.0,0.0
5757,La0.95Ca0.05Ba1.5Sr0.5Cu3O6.878,A,3.8987,,11.763,66.0,Ba750Sr250Ca25La475Cu1500O3439,66.0,0.0
5758,La0.9Ca0.1Ba1.5Sr0.5Cu3O6.847,A,3.8979,,11.742,68.0,Ba1500Sr500Ca100La900Cu3000O6847,68.0,0.0
5759,La0.85Ca0.15Ba1.5Sr0.5Cu3O6.819,A,3.8969,,11.729,71.0,Ba1500Sr500Ca150La850(Cu1000O2273)3,71.0,0.0
5760,La0.8Ca0.2Ba1.5Sr0.5Cu3O6.794,A,3.8966,,11.686,73.0,Ba750Sr250Ca100La400Cu1500O3397,73.0,0.0
5761,La0.85Ca0.05Pr0.1Ba1.5Sr0.5Cu3O6.865,A,3.8971,,11.789,50.0,Ba300Sr100Ca10La170Pr20Cu600O1373,50.0,0.0
5762,La0.8Ca0.1Pr0.1Ba1.5Sr0.5Cu3O6.856,A,3.9054,,11.723,56.0,Ba375Sr125Ca25La200Pr25(Cu375O857)2,56.0,0.0
5763,La0.75Ca0.15Pr0.1Ba1.5Sr0.5Cu3O6.845,A,3.9045,,11.718,62.0,Ba300Sr100Ca30La150Pr20Cu600O1369,62.0,0.0
5764,La0.7Ca0.2Pr0.1Ba1.5Sr0.5Cu3O6.809,A,3.9036,,11.708,63.0,Ba1500Sr500Ca200La700Pr100Cu3000O6809,63.0,0.0
5765,La0.75Ca0.05Pr0.2Ba1.5Sr0.5Cu3O6.886,A,3.8971,,11.698,33.0,Ba750Sr250Ca25La375Pr100Cu1500O3443,33.0,0.0
5766,La0.7Ca0.1Pr0.2Ba1.5Sr0.5Cu3O6.862,A,3.8962,,11.688,40.0,Ba750Sr250Ca50La350Pr100Cu1500O3431,40.0,0.0
5767,La0.65Ca0.15Pr0.2Ba1.5Sr0.5Cu3O6.84,A,3.8905,,11.677,45.0,Ba150Sr50Ca15La65Pr20(Cu25O57)12,45.0,0.0
5768,La0.6Ca0.2Pr0.2Ba1.5Sr0.5Cu3O6.809,A,3.8885,,11.665,47.0,Ba1500Sr500Ca200La600Pr200Cu3000O6809,47.0,0.0
5769,La0.65Ca0.05Pr0.3Ba1.5Sr0.5Cu3O6.896,A,3.8941,,11.69,14.0,Ba750Sr250Ca25La325Pr150(Cu375O862)4,14.0,0.0
5770,La0.6Ca0.1Pr0.3Ba1.5Sr0.5Cu3O6.872,A,3.8927,,11.679,26.0,Ba375Sr125Ca25La150Pr75(Cu375O859)2,26.0,0.0
5771,La0.55Ca0.15Pr0.3Ba1.5Sr0.5Cu3O6.851,A,3.8907,,11.675,27.0,Ba1500Sr500Ca150La550Pr300Cu3000O6851,27.0,0.0
5772,La0.5Ca0.2Pr0.3Ba1.5Sr0.5Cu3O6.829,A,3.8838,,11.66,34.0,Ba1500Sr500Ca200La500Pr300Cu3000O6829,34.0,0.0
5773,Sr2Y1Ru0.9Cu0.1O6,A,5.7602,5.7795,8.1506,37.5,Sr20Y10Cu(Ru3O20)3,34.300000000000004,24.6
5774,Sr2Ho1Ru0.9Cu0.1O6,,,,,30.0,Sr20Ho10Cu(Ru3O20)3,30.0,0.0
5775,Sr2Y1Ru0.9Cu0.1O6,,,,,45.0,Sr20Y10Cu(Ru3O20)3,34.300000000000004,24.6
5776,Bi2.1Sr1.8Ca1Cu1.96Co0.04O8,,,,,73.0,Sr90Ca50Co2Cu98(Bi21O80)5,73.0,0.0
5777,Bi2.1Sr1.8Ca1Cu1.982Zn0.018O8,,,,,83.0,Sr900Ca500Zn9Cu991(Bi21O80)50,83.0,0.0
5778,Ru1Sr2Gd1Cu2O8,,,,,45.0,Sr2GdCu2RuO8,37.888888888888886,34.7
5779,La1.84Sr0.16Cu0.99Fe0.01O4,,,,,30.0,Sr16La184FeCu99O400,32.5,5.0
5780,La1.85Sr0.15Cu1FeO4,A,3.7713,,13.212,39.9,Sr3La37Fe20(CuO4)20,39.9,0.0
5781,La1.86Sr0.14Cu0.99Li0.01O4,A,3.7725,,13.227,38.25,Sr14LiLa186Cu99O400,38.25,0.0
5782,La1.87Sr0.13Cu0.98Li0.02O4,A,3.774,,13.217,32.85,Sr13Li2La187(Cu49O200)2,32.85,0.0
5783,La1.885Sr0.115Cu0.965Li0.035O4,A,3.7797,,13.225,26.5,Sr23Li7La377Cu193O800,26.5,0.0
5784,La1.9Sr0.1Cu0.95Li0.05O4,A,3.7796,3.7784,13.231,20.0,Sr2LiLa38Cu19O80,20.0,0.0
5785,Fe0.5Sr1Ba1Y1Cu2.5O7,A,3.844,,11.53,58.5,Ba2Sr2Y2FeCu5O14,58.5,0.0
5786,Ru1Sr2Gd1Cu2O8,A,3.8399,,11.5766,40.5,Sr2GdCu2RuO8,37.888888888888886,34.7
5787,Ru1Sr1.98La0.02Gd1Cu2O8,A,3.8397,,11.5708,30.0,Sr99LaGd50Cu100(RuO8)50,25.3,9.399999999999999
5788,Bi1.7Pb0.3Sr2Ca0.55Y0.45Cu1.94Zn0.06O8,,,,,41.3,Sr200Ca55Y45Zn6Cu194Bi170(Pb3O80)10,41.3,0.0
5789,Bi1.7Pb0.3Sr2Ca0.6Y0.4Cu1.94Zn0.06O8,,,,,53.5,Sr100Ca30Y20Zn3Cu97Bi85(Pb3O80)5,53.5,0.0
5790,Bi1.7Pb0.3Sr2Ca0.65Y0.35Cu1.94Zn0.06O8,,,,,62.1,Sr200Ca65Y35Zn6Cu194Bi170(Pb3O80)10,62.1,0.0
5791,Bi1.7Pb0.3Sr2Ca0.7Y0.3Cu1.94Zn0.06O8,,,,,66.9,Sr100Ca35Y15Zn3Cu97Bi85(Pb3O80)5,66.9,0.0
5792,Bi1.7Pb0.3Sr2Ca0.75Y0.25Cu1.94Zn0.06O8,,,,,60.6,Sr200Ca75Y25Zn6Cu194Bi170(Pb3O80)10,60.6,0.0
5793,Bi1.7Pb0.3Sr2Ca0.8Y0.2Cu1.94Zn0.06O8,,,,,54.4,Sr100Ca40Y10Zn3Cu97Bi85(Pb3O80)5,54.4,0.0
5794,Bi1.7Pb0.3Sr2Ca0.5Y0.5Cu2O8,,,,,41.3,Sr20Ca5Y5Cu20Bi17Pb3O80,41.3,0.0
5795,Bi1.7Pb0.3Sr2Ca0.6Y0.4Cu2O8,,,,,63.5,Sr20Ca6Y4Cu20Bi17Pb3O80,63.5,0.0
5796,Bi1.7Pb0.3Sr2Ca0.8Y0.2Cu2O8,,,,,69.7,Sr20Ca8Y2Cu20Bi17Pb3O80,69.7,0.0
5797,La2.5Gd0.5Ca1Ba3Cu7O16.539,A,3.8708,,11.6039,80.0,Ba3000Ca1000La2500Gd500Cu7000O16539,80.0,0.0
5798,La2.3Gd0.7Ca1Ba2.8Sr0.2Cu6.86In0.14O16.536,A,3.8685,,11.5867,72.0,Ba700Sr50Ca250La575Gd175In35Cu1715O4134,72.0,0.0
5799,La2.1Gd0.9Ca1Ba2.6Sr0.4Cu6.72In0.28O16.54,A,3.8641,,11.5798,65.0,Ba130Sr20Ca50La105Gd45In14Cu336O827,65.0,0.0
5800,La1.9Gd1.1Ca1Ba2.4Sr0.6Cu6.58In0.42O16.554,A,3.8586,,11.57,58.0,Ba1200Sr300Ca500La950Gd550In210Cu3290O8277,58.0,0.0
5801,La1.7Gd1.3Ca1Ba2.2Sr0.8Cu6.44In0.56O16.6,A,3.8709,,11.596,30.0,Ba110Sr40Ca50La85Gd65In28(Cu161O415)2,30.0,0.0
5802,Sr0.9La0.1Cu1O2,,,,,43.0,Sr9La(CuO2)10,42.23,3.1000000000000014
5803,Sr0.9La0.1Cu0.99Zn0.01O2,,,,,42.0,Sr90La10ZnCu99O200,42.0,0.0
5804,Sr0.9La0.1Cu0.97Zn0.03O2,A,3.95,,3.408,38.0,Sr90La10Zn3Cu97O200,38.0,0.0
5805,Sr0.9La0.1Cu0.99Ni0.01O2,,,,,30.0,Sr90La10Cu99NiO200,30.0,0.0
5806,La1.48Nd0.4Sr0.12Cu1O4,,,,,8.0,Sr3La37Nd10(CuO4)25,7.188750000000001,8.35
5807,Gd1Sr2Ru1Cu2O8,,,,,16.45,Sr2GdCu2RuO8,37.888888888888886,34.7
5808,Gd1Sr2Ru0.95Cu2.05O8,,,,,26.05,Sr40Gd20Cu41Ru19O160,26.05,0.0
5809,Gd1Sr2Ru0.9Cu2.1O8,,,,,37.75,Sr20Gd10Cu21Ru9O80,37.75,0.0
5810,Gd1Sr2Ru0.8Cu2.2O8,,,,,28.4,Sr10Gd5Cu11(RuO10)4,28.4,0.0
5811,Bi2Sr2Cu1O6.09,,,,,10.0,Sr200Cu100Bi200O609,10.0,0.0
5812,Bi2Sr2Cu1O6.13,,,,,16.0,Sr200Cu100Bi200O613,16.0,0.0
5813,Bi2Sr2Cu1O6.14,,,,,14.0,Sr100Cu50Bi100O307,14.0,0.0
5814,Bi2Sr2Cu1O6.16,,,,,10.0,Sr50Cu25(Bi25O77)2,10.0,0.0
5815,Bi2Sr2Cu1O6.175,,,,,7.0,Sr80Cu40Bi80O247,7.0,0.0
5816,Bi2Sr2Cu1O6.18,,,,,3.0,Sr100Cu50Bi100O309,3.0,0.0
5817,Eu1.6Ce0.4Sr2Ru1Cu2O10,A,3.864,,28.72,32.0,Sr10Ce2Eu8Cu10(RuO10)5,32.0,0.0
5818,Eu1.5Ce0.5Sr2Ru1Cu2O10,A,3.864,,28.72,34.0,Sr4CeEu3Cu4(RuO10)2,40.550000000000004,17.0
5819,Eu1.4Ce0.6Sr2Ru1Cu2O10,A,3.864,,28.72,35.0,Sr10Ce3Eu7Cu10(RuO10)5,39.666666666666664,9.0
5820,Eu1.3Ce0.7Sr2Ru1Cu2O10,A,3.864,,28.72,33.0,Sr20Ce7Eu13Cu20(RuO10)10,33.0,0.0
5821,Eu1.2Ce0.8Sr2Ru1Cu2O10,A,3.864,,28.72,30.0,Sr10Ce4Eu6Cu10(RuO10)5,30.0,0.0
5822,Nd1.5Ce0.5Sr2Nb1Cu2O10,A,3.885,,28.864,28.0,Sr4CeNd3Nb2(CuO5)4,24.066666666666666,8.0
5823,Nd1.5Ce0.5Sr2Ta1Cu2O10,,,,,25.0,Sr4CeNd3Ta2(CuO5)4,25.0,0.0
5824,Y2Ba4Cu7O14.03,A,3.8596,3.8735,50.735,4.3,Ba400Y200Cu700O1403,4.3,0.0
5825,Y2Ba4Cu7O14.19,A,3.8614,3.8788,50.715,13.9,Ba400Y200Cu700O1419,13.9,0.0
5826,Y2Ba4Cu7O14.33,,,,,22.0,Ba400Y200Cu700O1433,22.0,0.0
5827,Y2Ba4Cu7O14.46,,,,,32.1,Ba200Y100Cu350O723,39.05,13.899999999999999
5828,Y2Ba4Cu7O14.6,A,3.854,3.8756,50.614,41.2,Ba20Y10Cu35O73,41.2,0.0
5829,Y2Ba4Cu7O14.81,A,3.8476,3.8752,50.541,54.1,Ba400Y200Cu700O1481,54.1,0.0
5830,Y2Ba4Cu7O14.95,A,3.8494,3.8805,50.512,67.0,Ba80Y40Cu140O299,67.0,0.0
5831,Y2Ba4Cu7O15,,,,,72.2,Ba4Y2Cu7O15,84.3,20.799999999999997
5832,Cd2Re2O7,,,,,1.0,Cd2Re2O7,1.0464285714285715,0.43999999999999995
5833,Cd2Re2O7,,,,,0.98,Cd2Re2O7,1.0464285714285715,0.43999999999999995
5834,Sr2Ru1O4,,,,,0.43,Sr2RuO4,1.3589285714285713,2.77
5835,Sr2Ru1O4,,,,,0.68,Sr2RuO4,1.3589285714285713,2.77
5836,Sr2Ru1O4,,,,,1.1,Sr2RuO4,1.3589285714285713,2.77
5837,Sr2Ru1O4,,,,,1.17,Sr2RuO4,1.3589285714285713,2.77
5838,Sr2Ru1O4,,,,,0.79,Sr2RuO4,1.3589285714285713,2.77
5839,Sr2Ru1O4,,,,,1.08,Sr2RuO4,1.3589285714285713,2.77
5840,Sr2Ru1O4,,,,,1.14,Sr2RuO4,1.3589285714285713,2.77
5841,Sr4Ca10Cu24O41,,,,,4.0,Sr4Ca10Cu24O41,4.0,0.0
5842,Sr2Ca12Cu24O41,,,,,5.5,Sr2Ca12Cu24O41,6.471666666666667,4.45
5843,Cd2Re2O7,A,10.223,,,1.4,Cd2Re2O7,1.0464285714285715,0.43999999999999995
5844,Sr0.9La0.1Cu1O2,,,,,42.0,Sr9La(CuO2)10,42.23,3.1000000000000014
5845,Na0.33V2O5,,,,,8.0,Na33V200O500,7.666666666666667,3.0
5846,Tl1Sr2Ca0.8Y0.2Cu2O7,A,3.7933,,12.0801,52.75,Sr10Ca4YTl5(Cu2O7)5,52.75,0.0
5847,Tl1Sr2Ca0.6Y0.4Cu2O7,A,3.797,,12.045,68.0,Sr10Ca3Y2Tl5(Cu2O7)5,68.0,0.0
5848,Tl1Sr2Ca0.4Y0.6Cu2O7,A,3.802,,12.0105,35.0,Sr10Ca2Y3Tl5(Cu2O7)5,35.0,0.0
5849,La1.88Sr0.12Cu1O4,,,,,27.0,Sr3La47(CuO4)25,29.011111111111113,17.6
5850,La1.84Y0.04Sr0.12Cu1O4,,,,,17.0,Sr3La46Y(CuO4)25,17.0,0.0
5851,La1.94Sr0.06Cu1O4,,,,,2.8,Sr3La97(CuO4)50,8.266666666666667,11.2
5852,La1.9Sr0.1Cu1O4,,,,,18.0,SrLa19(CuO4)10,28.065277777777776,16.1
5853,La1.8Sr0.2Cu1O4,,,,,22.3,SrLa9(CuO4)5,30.797222222222224,22.6
5854,La1.75Sr0.25Cu1O4,,,,,16.5,SrLa7(CuO4)4,17.071428571428573,24.0
5855,Y1Sr2Cu3O7.2,A,3.7903,,11.3992,64.0,Sr10Y5(Cu5O12)3,64.0,0.0
5856,Y1Sr2Cu3O6.92,,,,,68.0,Sr50Y25Cu75O173,68.0,0.0
5857,Tl2Ba2Ca1Cu2O8,A,,,29.3,105.0,Ba2CaTl2(CuO4)2,105.2875,27.099999999999994
5858,Y1Ba2Cu3O6.45,,,,,20.0,Ba40Y20(Cu20O43)3,39.409375,32.5
5859,Y1Ba2Cu3O6.5,,,,,35.5,Ba4Y2Cu6O13,47.13846153846154,38.8
5860,Y1Ba2Cu3O6.65,,,,,56.3,Ba40Y20Cu60O133,63.449999999999996,23.0
5861,Y1Ba2Cu3O6.7,,,,,59.1,Ba20Y10Cu30O67,70.27764705882353,37.0
5862,Y1Ba2Cu3O6.75,,,,,62.1,Ba8Y4(Cu4O9)3,75.77222222222221,31.199999999999996
5863,Y1Ba2Cu3O6.8,,,,,69.2,Ba10Y5Cu15O34,82.58636363636364,29.900000000000006
5864,Y1Ba2Cu3O6.85,,,,,83.2,Ba40Y20Cu60O137,87.33636363636364,15.0
5865,Y1Ba2Cu3O6.95,,,,,93.4,Ba40Y20Cu60O139,91.8379411764706,7.5
5866,Y1Ba2Cu3O7,,,,,92.0,Ba2YCu3O7,90.18623188405797,45.5
