Repository: Gashmard/Streamlit_Prediction_Tc

File: SuperCon_Main_Dataset_20562sample.csv (part 12 of 34)
,element,Unit_lattice_constant,lattice_constant_a,lattice_constant_b,lattice_constant_c,Tc,Element_Normalize,Tc_mean,Tc_range
5867,La1.48Nd0.4Sr0.12Cu1O4,,,,,8.0,Sr3La37Nd10(CuO4)25,7.188750000000001,8.35
5868,Cd2Re2O7,,,,,1.0,Cd2Re2O7,1.0464285714285715,0.43999999999999995
5869,Ho1Ba2Cu4O8,,,,,79.0,Ba2Ho(CuO2)4,76.87142857142858,10.700000000000003
5870,Ho1Ba2Cu4O8,,,,,79.0,Ba2Ho(CuO2)4,76.87142857142858,10.700000000000003
5871,Sr0.9La0.1Cu1O2,A,3.95,,3.41,42.7,Sr9La(CuO2)10,42.23,3.1000000000000014
5872,La1.81Ho0.04Sr0.15Cu1O4,,,,,32.0,Sr15La181Ho4(CuO4)100,31.825,1.6999999999999993
5873,La1.81Ho0.04Sr0.15Cu1O4,,,,,32.0,Sr15La181Ho4(CuO4)100,31.825,1.6999999999999993
5874,Ru1Sr2Gd1Cu2O8,,,,,42.4,Sr2GdCu2RuO8,37.888888888888886,34.7
5875,Ba0.635K0.365Bi1O3,A,4.2938,,,30.4,K73Ba127(BiO3)200,30.4,0.0
5876,Ba0.557K0.443Bi1O3,A,4.2734,,,25.0,K443Ba557(BiO3)1000,25.0,0.0
5877,Ba0.445K0.555Bi1O3,A,4.248,,,14.0,K111Ba89(BiO3)200,15.5,3.0
5878,Ba0.34K0.66Bi1O3,A,4.2353,,,7.0,K33Ba17(BiO3)50,7.0,0.0
5879,K0.915Bi1.085O3,A,4.2223,,,9.0,K183Bi217O600,9.0,0.0
5880,Ba0.33K0.67Bi1O3,A,4.238,,,0.77,K67Ba33(BiO3)100,0.77,0.0
5881,Ba0.35K0.65Bi1O3,A,4.241,,,1.88,K13Ba7(BiO3)20,1.88,0.0
5882,Ba0.4K0.6Bi1O3,A,4.25,,,7.2,K3Ba2(BiO3)5,7.2,0.0
5883,Ba0.45K0.55Bi1O3,A,4.259,,,12.7,K11Ba9(BiO3)20,12.7,0.0
5884,Ba0.5K0.5Bi1O3,A,4.267,,,18.6,KBa(BiO3)2,19.664285714285715,8.5
5885,Ba0.644K0.356Bi1O3,,,,,29.0,K89Ba161(BiO3)250,29.0,0.0
5886,Ba0.613K0.387Bi1O3,,,,,30.7,K387Ba613(BiO3)1000,30.7,0.0
5887,Ba0.584K0.416Bi1O3,,,,,28.8,K52Ba73(BiO3)125,28.8,0.0
5888,Ba0.553K0.447Bi1O3,,,,,25.5,K447Ba553(BiO3)1000,25.5,0.0
5889,Ba0.542K0.458Bi1O3,,,,,23.1,K229Ba271(BiO3)500,23.1,0.0
5890,Ba0.595K0.405Bi1O3,,,,,31.2,K81Ba119(BiO3)200,31.2,0.0
5891,Ba0.665K0.335Bi1O2.985,,,,,27.3,K67Ba133Bi200O597,27.3,0.0
5892,Ba0.66K0.34Bi1O3,,,,,26.2,K17Ba33(BiO3)50,28.1,3.8000000000000007
5893,Ba0.63K0.37Bi1O3,,,,,28.3,K37Ba63(BiO3)100,29.78888888888889,4.300000000000001
5894,Ba0.6K0.4Bi1O2.977,,,,,29.0,K400Ba600Bi1000O2977,29.0,0.0
5895,Ba0.57K0.43Bi1O2.983,,,,,25.6,K430Ba570Bi1000O2983,25.6,0.0
5896,Ba0.51K0.49Bi1O2.974,,,,,22.2,K245Ba255Bi500O1487,22.2,0.0
5897,Ba0.46K0.56Bi1O2.965,,,,,14.8,K112Ba92Bi200O593,14.8,0.0
5898,Ba0.37K0.63Bi1O2.952,,,,,8.71,K315Ba185(Bi125O369)4,8.71,0.0
5899,Hg0.85Re0.15Ba2Ca2Cu3O8,A,,,15.697,132.9,Ba40Ca40Cu60Re3Hg17O160,132.9,0.0
5900,Hg0.85Re0.15Ba1.66Sr0.34Ca2Cu3O8,A,,,15.632,131.3,Ba166Sr34Ca200Cu300Re15(Hg17O160)5,131.3,0.0
5901,Hg0.85Re0.15Ba1.6Sr0.4Ca2Cu3O8,A,,,15.625,130.3,Ba32Sr8Ca40Cu60Re3Hg17O160,130.3,0.0
5902,Hg0.85Re0.15Ba1.44Sr0.56Ca2Cu3O8,A,,,15.6,128.7,Ba144Sr56Ca200Cu300Re15(Hg17O160)5,128.7,0.0
5903,Bi2.2Sr1.72La0.08Ca1Cu2O8,,,,,60.5,Sr43Ca25La2Cu50(Bi11O40)5,77.45714285714284,24.200000000000003
5904,Bi2.2Sr1.72La0.08Ca1Cu2O8,,,,,69.1,Sr43Ca25La2Cu50(Bi11O40)5,77.45714285714284,24.200000000000003
5905,Bi2.2Sr1.72La0.08Ca1Cu2O8,,,,,78.2,Sr43Ca25La2Cu50(Bi11O40)5,77.45714285714284,24.200000000000003
5906,Bi2.2Sr1.72La0.08Ca1Cu2O8,A,5.422,,30.73,83.1,Sr43Ca25La2Cu50(Bi11O40)5,77.45714285714284,24.200000000000003
5907,Bi2.2Sr1.72La0.08Ca1Cu2O8,,,,,84.7,Sr43Ca25La2Cu50(Bi11O40)5,77.45714285714284,24.200000000000003
5908,Bi2.2Sr1.72La0.08Ca1Cu2O8,,,,,84.1,Sr43Ca25La2Cu50(Bi11O40)5,77.45714285714284,24.200000000000003
5909,Bi2.2Sr1.72La0.08Ca1Cu2O8,,,,,82.5,Sr43Ca25La2Cu50(Bi11O40)5,77.45714285714284,24.200000000000003
5910,La1.85Sr0.15Cu1O4,,,,,38.0,Sr3La37(CuO4)20,36.01482142857143,22.299999999999997
5911,Y1Ba2Cu3O7,,,,,90.0,Ba2YCu3O7,90.18623188405797,45.5
5912,Bi2Sr2Ca1Cu2O8,,,,,74.0,Sr2CaCu2(BiO4)2,84.95068493150684,39.0
5913,Bi1.7Pb0.3Sr2Ca1Cu2O8,,,,,80.0,Sr20Ca10Cu20Bi17Pb3O80,80.5,1.0
5914,Bi1.7Pb0.3Sr2Ca2Cu3O10,,,,,108.0,Sr20Ca20Cu30Bi17Pb3O100,107.25,1.5
5915,Bi1.7Pb0.3Sr2Ca1Cu2O8,A,5.41,5.42,30.68,81.0,Sr20Ca10Cu20Bi17Pb3O80,80.5,1.0
5916,Bi1.7Pb0.3Sr2Ca1Cu2O8,,,,,80.0,Sr20Ca10Cu20Bi17Pb3O80,80.5,1.0
5917,Bi1.7Pb0.3Sr2Ca1Cu2O8,,,,,81.0,Sr20Ca10Cu20Bi17Pb3O80,80.5,1.0
5918,La1.7Sr0.3Cu1O3.997,,,,,10.2,Sr300La1700Cu1000O3997,10.2,0.0
5919,Y1Ba2Cu3O6.957,A,3.823,3.885,11.676,91.0,Ba2000Y1000(Cu1000O2319)3,91.0,0.0
5920,Sm1Ba2Cu3O6.858,A,3.856,3.899,11.69,90.0,Ba1000Sm500(Cu500O1143)3,90.0,0.0
5921,Gd1Ba2Cu3O6.758,A,3.832,3.887,11.704,92.0,Ba1000Gd500Cu1500O3379,92.0,0.0
5922,Dy1Ba2Cu3O6.879,A,3.853,3.898,11.653,86.0,Ba2000Dy1000(Cu1000O2293)3,86.0,0.0
5923,Tm1Ba2Cu3O6.71,A,3.831,3.888,11.768,78.0,Ba200Tm100Cu300O671,78.0,0.0
5924,Nd1.86Ce0.14Cu1O4,,,,,22.9,Ce7Nd93(CuO4)50,22.9,0.0
5925,Nd1.85Ce0.15Cu1O4,,,,,24.3,Ce3Nd37(CuO4)20,21.61857142857143,10.499999999999998
5926,Nd1.84Ce0.16Cu1O4,,,,,22.6,Ce4Nd46(CuO4)25,22.175,0.8500000000000014
5927,Nd1.83Ce0.17Cu1O4,,,,,15.7,Ce17Nd183(CuO4)100,12.8,5.799999999999999
5928,Pr0.91La1Ce0.09Cu1O4,,,,,25.2,La100Ce9Pr91(CuO4)100,24.6,1.1999999999999993
5929,Pr0.89La1Ce0.11Cu1O4,,,,,24.6,La100Ce11Pr89(CuO4)100,24.6,0.0
5930,Pr0.85La1Ce0.15Cu1O4,,,,,24.0,La20Ce3Pr17(CuO4)20,24.0,0.0
5931,Pr0.83La1Ce0.17Cu1O4,,,,,19.8,La100Ce17Pr83(CuO4)100,19.8,0.0
5932,Pr0.82La1Ce0.18Cu1O4,,,,,16.2,La50Ce9Pr41(CuO4)50,16.2,0.0
5933,Pr0.8La1Ce0.2Cu1O4,,,,,15.6,La5CePr4(CuO4)5,15.6,0.0
5934,Ba0.61K0.39Bi1O3,,,,,31.5,K39Ba61(BiO3)100,31.5,0.0
5935,Y0.8Pr0.2Ba2Cu4O8,A,3.8488,3.8771,27.2354,62.0,Ba10PrY4(CuO2)20,66.78571428571429,10.799999999999997
5936,Y0.8Pr0.2Ba2Cu3.975Fe0.025O8,A,3.8485,3.8788,27.2247,46.0,Ba80Pr8Y32FeCu159O320,46.0,0.0
5937,Y0.8Pr0.2Ba2Cu3.95Fe0.05O8,A,3.8496,3.8799,27.2139,33.0,Ba40Pr4Y16FeCu79O160,33.0,0.0
5938,Y0.8Pr0.2Ba2Cu3.925Fe0.075O8,A,3.8471,3.8782,27.204,10.0,Ba80Pr8Y32Fe3Cu157O320,10.0,0.0
5939,Sr0.9La0.1Cu1O2,,,,,43.0,Sr9La(CuO2)10,42.23,3.1000000000000014
5940,Ba0.6K0.4O3,,,,,30.8,K2Ba3O15,30.700000000000003,0.1999999999999993
5941,La1.937Sr0.063Cu1O4,,,,,11.7,Sr63La1937(CuO4)1000,11.7,0.0
5942,La1.93Sr0.07Cu1O4,,,,,15.4,Sr7La193(CuO4)100,17.2,3.5999999999999996
5943,La1.91Sr0.09Cu1O4,,,,,27.3,Sr9La191(CuO4)100,25.8875,19.0
5944,La1.9Sr0.1Cu1O4,,,,,29.2,SrLa19(CuO4)10,28.065277777777776,16.1
5945,La1.889Sr0.111Cu1O4,,,,,29.2,Sr111La1889(CuO4)1000,29.2,0.0
5946,La1.875Sr0.125Cu1O4,,,,,31.0,SrLa15(CuO4)8,30.119999999999997,5.399999999999999
5947,Na0.35Co1H2.6O3.3,,,,,5.0,Na7Co20(H26O33)2,4.66,0.7999999999999998
5948,Pr1.85Ce0.15Cu1O4,,,,,22.0,Ce3Pr37(CuO4)20,21.083333333333332,8.299999999999999
5949,Ru1Sr2Eu1Cu2O8,,,,,11.0,Sr2EuCu2RuO8,25.914285714285715,24.0
5950,Ru0.9Sn0.1Sr2Eu1Cu2O8,,,,,16.0,Sr20Eu10Cu20SnRu9O80,22.2,12.399999999999999
5951,Ru0.7Sn0.3Sr2Eu1Cu2O8,,,,,20.0,Sr20Eu10Cu20Sn3Ru7O80,24.75,9.5
5952,Bi2Sr2Ca1Cu2O8,A,,,30.966,93.1,Sr2CaCu2(BiO4)2,84.95068493150684,39.0
5953,Bi2Sr2.08Ca0.92Cu2O8,A,,,31.002,95.3,Sr52Ca23Cu50(BiO4)50,95.3,0.0
5954,Bi2Sr2.2Ca0.8Cu2O8,A,,,31.056,89.9,Sr11Ca4Cu10(BiO4)10,89.9,0.0
5955,Bi2Sr2.4Ca0.6Cu2O8,A,,,31.108,94.2,Sr12Ca3Cu10(BiO4)10,94.2,0.0
5956,Bi2Sr2.65Ca0.35Cu2O8,A,,,31.206,93.6,Sr53Ca7Cu40(BiO4)40,93.6,0.0
5957,Bi2Sr3Cu2O8,A,,,31.348,91.5,Sr3Cu2(BiO4)2,91.5,0.0
5958,Ru1Sr2Gd1Cu2O8,A,3.836,,11.527,40.75,Sr2GdCu2RuO8,37.888888888888886,34.7
5959,Bi0.8Pb0.1S0.1Sr2Ca0.7Nd0.3Cu2O6.95,A,3.826,3.799,12.01,75.0,Sr40Ca14Nd6Cu40Bi16Pb2S2O139,75.0,0.0
5960,Bi0.6Pb0.2S0.2Sr2Ca0.7Nd0.3Cu2O6.95,A,3.828,3.795,12.02,80.0,Sr40Ca14Nd6Cu40Bi12Pb4S4O139,80.0,0.0
5961,Bi0.5Pb0.25S0.25Sr2Ca0.7Nd0.3Cu2O6.97,A,3.821,3.822,12.01,75.0,Sr200Ca70Nd30Cu200Bi50Pb25S25O697,75.0,0.0
5962,Bi0.2Pb0.4S0.4Sr2Ca0.7Nd0.3Cu2O6.99,A,3.813,3.823,11.96,78.0,Sr200Ca70Nd30Cu200Bi20Pb40S40O699,78.0,0.0
5963,La1.85Sr0.15Cu1O4,A,3.771,,13.241,37.5,Sr3La37(CuO4)20,36.01482142857143,22.299999999999997
5964,La1.75Pr0.1Sr0.15Cu1O4,A,3.764,,13.24,37.4,Sr3La35Pr2(CuO4)20,37.4,0.0
5965,La1.35Pr0.5Sr0.15Cu1O4,A,3.746,,13.012,34.3,Sr3La27Pr10(CuO4)20,34.3,0.0
5966,La0.85Pr1Sr0.15Cu1O4,A,3.718,,12.763,32.6,Sr3La17Pr20(CuO4)20,32.6,0.0
5967,La0.65Pr1.2Sr0.15Cu1O4,A,3.71,,12.746,31.4,Sr3La13Pr24(CuO4)20,31.4,0.0
5968,La0.55Pr1.3Sr0.15Cu1O4,A,3.925,,12.286,29.6,Sr3La11Pr26(CuO4)20,29.6,0.0
5969,La1.85Sr0.15Cu1O4,A,3.779,,13.251,37.0,Sr3La37(CuO4)20,36.01482142857143,22.299999999999997
5970,La1.85Sr0.15Cu0.99Fe0.01O4,A,3.78,,13.2457,33.0,Sr15La185FeCu99O400,25.35,15.3
5971,La1.84Sr0.16Cu0.99Fe0.01O4,A,3.78,,13.246,35.0,Sr16La184FeCu99O400,32.5,5.0
5972,La1.83Sr0.17Cu0.98Fe0.02O4,A,3.7801,,13.2448,31.0,Sr17La183Fe2(Cu49O200)2,31.0,0.0
5973,La1.82Sr0.18Cu0.97Fe0.03O4,A,3.7807,,13.2405,29.0,Sr18La182Fe3Cu97O400,29.0,0.0
5974,Sr11Ca10Cu24O41,,,,,3.0,Sr11Ca10Cu24O41,3.0,0.0
5975,Sr11Ca12Cu24O41,,,,,5.0,Sr11Ca12Cu24O41,5.0,0.0
5976,Sr2Ca12Cu24O41,,,,,4.8,Sr2Ca12Cu24O41,6.471666666666667,4.45
5977,Bi2Sr2Ca1Cu2O8,,,,,69.4,Sr2CaCu2(BiO4)2,84.95068493150684,39.0
5978,Bi2Sr2Ca1Cu2O8,,,,,82.5,Sr2CaCu2(BiO4)2,84.95068493150684,39.0
5979,Y0.7Pr0.3Ba2Cu3O6.942,,,,,60.6,Ba1000Pr150Y350(Cu500O1157)3,60.6,0.0
5980,Y0.6Pr0.4Ba2Cu3O6.929,,,,,45.3,Ba2000Pr400Y600Cu3000O6929,45.133333333333326,0.5
5981,La1.85Sr0.15Cu1O4,,,,,38.0,Sr3La37(CuO4)20,36.01482142857143,22.299999999999997
5982,La1.84Sr0.16Cu0.99Mn0.01O4,,,,,30.4,Sr16La184MnCu99O400,30.4,0.0
5983,La1.83Sr0.17Cu0.98Mn0.02O4,,,,,18.1,Sr17La183Mn2(Cu49O200)2,18.1,0.0
5984,Na0.31Co1H2.6O3.3,A,2.82,,19.65,4.3,Na31Co100(H26O33)10,4.162,1.1099999999999994
5985,Bi2Sr2Ca1Cu2O8,A,,,30.85,84.0,Sr2CaCu2(BiO4)2,84.95068493150684,39.0
5986,Bi2Sr2Ca0.9Er0.1Cu2O8,A,,,30.9,87.0,Sr20Ca9ErCu20(BiO4)20,87.0,0.0
5987,Bi2Sr2Ca0.9Pr0.1Cu2O8,,,,,86.0,Sr20Ca9PrCu20(BiO4)20,73.25,25.5
5988,Bi2Sr2Ca0.75Pr0.25Cu2O8,,,,,88.0,Sr8Ca3PrCu8(BiO4)8,88.0,0.0
5989,Bi2Sr2Ca0.57Pr0.43Cu2O8,,,,,48.0,Sr200Ca57Pr43Cu200(BiO4)200,48.0,0.0
5990,Bi2Sr2Ca0.9Er0.1Cu2O8,,,,,87.0,Sr20Ca9ErCu20(BiO4)20,87.0,0.0
5991,Ru0.9Sr2Y1Cu2.1O7.9,,,,,30.0,Sr20Y10Cu21Ru9O79,30.0,0.0
5992,La1.88Sr0.12Cu1O4,,,,,32.0,Sr3La47(CuO4)25,29.011111111111113,17.6
5993,La0.68Eu0.2Sr0.12Cu1O4,,,,,5.0,Sr3La17Eu5(CuO4)25,5.0,0.0
5994,Li0.34Rb1Ca2Nb3O10,A,7.721,,,3.5,Rb50Li17Ca100Nb150O500,3.52,0.040000000000000036
5995,Li0.46Rb1Ca2Nb3O10,,,,,3.51,Rb50Li23Ca100Nb150O500,3.525,0.03000000000000025
5996,Li0.62Rb1Ca2Nb3O10,,,,,2.7,Rb50Li31Ca100Nb150O500,2.705,0.009999999999999787
5997,Li0.28Cs1Ca2Nb3O10,,,,,5.51,Cs25Li7Ca50Nb75O250,5.51,0.0
5998,Li0.34Cs1Ca2Nb3O10,A,7.7477,,,5.4,Cs50Li17Ca100Nb150O500,5.4,0.0
5999,Li0.46Cs1Ca2Nb3O10,,,,,5.29,Cs50Li23Ca100Nb150O500,5.3,0.019999999999999574
6000,Li0.62Cs1Ca2Nb3O10,,,,,4.71,Cs50Li31Ca100Nb150O500,4.71,0.0
6001,Li0.34Rb1Sr2Nb3O10,A,7.7938,,,6.01,Rb50Sr100Li17Nb150O500,6.02,0.020000000000000462
6002,Li0.34K1Ca2Nb3O10,A,7.7345,,,5.42,K50Li17Ca100Nb150O500,5.404999999999999,0.03000000000000025
6003,Ru1Sr2Sm1Cu2O8,A,3.8402,,11.5701,12.0,Sr2SmCu2RuO8,12.0,0.0
6004,Ru1Sr2Eu1Cu2O8,A,3.8394,,11.5697,17.0,Sr2EuCu2RuO8,25.914285714285715,24.0
6005,Ru1Sr2Gd1Cu2O8,A,3.8376,,11.5694,36.0,Sr2GdCu2RuO8,37.888888888888886,34.7
6006,Ba0.635K0.365Bi1O3,A,4.2938,,,30.4,K73Ba127(BiO3)200,30.4,0.0
6007,Ba0.557K0.443Bi1O3,A,4.2734,,,25.0,K443Ba557(BiO3)1000,25.0,0.0
6008,Ba0.445K0.555Bi1O3,A,4.248,,,17.0,K111Ba89(BiO3)200,15.5,3.0
6009,Ba0.34K0.66Bi1O3,A,4.2338,,,7.0,K33Ba17(BiO3)50,7.0,0.0
6010,Ba0.19K0.81Bi1O3,A,4.2164,,,8.4,K81Ba19(BiO3)100,8.4,0.0
6011,K1Bi1O3,A,4.2224,,,9.0,KBiO3,9.6,1.1999999999999993
6012,Ba0.6Rb0.4Bi1O3,A,4.3,,,29.0,Rb2Ba3(BiO3)5,29.0,0.0
6013,Ru1Sr2Gd1Cu2O8,A,3.838,,11.579,38.0,Sr2GdCu2RuO8,37.888888888888886,34.7
6014,Ru1Sr2Gd0.91Nd0.09Cu2O8,A,3.838,,11.579,23.5,Sr200Nd9Gd91Cu200(RuO8)100,23.5,0.0
6015,Ru1Sr2Gd0.82Nd0.18Cu2O8,A,3.844,,11.572,21.0,Sr100Nd9Gd41Cu100(RuO8)50,21.0,0.0
6016,Tl0.5Pb0.5Sr2Eu1.8Ce0.2Cu2O9,A,3.91,,29.98,40.0,Sr20Ce2Eu18Tl5Cu20(PbO18)5,40.0,0.0
6017,Pb0.5Sr1.75Nd0.25Eu1.5Ce0.5Cu2.5O9,,,,,32.0,Sr7Ce2NdEu6Cu10(PbO18)2,32.0,0.0
6018,Pb0.5Cd0.5Sr1.8Eu1.6Ce0.6Cu2O9,A,3.8314,,29.3902,39.0,Sr18Ce6Eu16Cd5Cu20(PbO18)5,27.25,23.5
6019,Pb0.5Cd0.5Sr1.8Eu1.6Ce0.6Cu2O9,A,3.8443,,29.3937,15.5,Sr18Ce6Eu16Cd5Cu20(PbO18)5,27.25,23.5
6020,La1.52Nd0.4Sr0.08Cu1O4,,,,,9.34,Sr2La38Nd10(CuO4)25,7.98,2.7199999999999998
6021,La1.5Nd0.4Sr0.1Cu1O4,,,,,9.1,SrLa15Nd4(CuO4)10,8.906666666666666,4.38
6022,La1.48Nd0.4Sr0.12Cu1O4,,,,,6.06,Sr3La37Nd10(CuO4)25,7.188750000000001,8.35
6023,La1.45Nd0.4Sr0.15Cu1O4,,,,,13.6,Sr3La29Nd8(CuO4)20,14.67777777777778,13.5
6024,La1.42Nd0.4Sr0.18Cu1O4,,,,,17.2,Sr9La71Nd20(CuO4)50,17.2,0.0
6025,La1.4Nd0.4Sr0.2Cu1O4,,,,,17.7,SrLa7Nd2(CuO4)5,17.766666666666666,7.799999999999999
6026,La1.35Nd0.4Sr0.25Cu1O4,,,,,8.33,Sr5La27Nd8(CuO4)20,8.33,0.0
6027,La1.5Nd0.5Ca1Ba2Cu5O11.583,A,3.8677,,11.5998,79.0,Ba2000Ca1000La1500Nd500Cu5000O11583,79.0,0.0
6028,La1.5Nd0.5Ca1Ba2Cu4.95Mo0.05O11.345,A,3.8727,,11.5998,76.0,Ba400Ca200La300Nd100Cu990Mo10O2269,76.0,0.0
6029,La1.5Nd0.5Ca1Ba2Cu4.85Mo0.15O11.322,A,3.8739,,11.5992,70.0,Ba1000Ca500La750Nd250Cu2425(Mo25O1887)3,70.0,0.0
6030,La1.5Nd0.5Ca1Ba2Cu4.75Mo0.25O11.143,A,3.8664,,11.5704,70.0,Ba2000Ca1000La1500Nd500Cu4750Mo250O11143,70.0,0.0
6031,La1.5Nd0.5Ca1Ba2Cu4.5Mo0.5O11.119,A,3.8123,,11.6142,50.0,Ba2000Ca1000La1500Nd500Cu4500Mo500O11119,50.0,0.0
6032,La1.8Nd0.2Cu1O4.025,,,,,15.9,La72Nd8Cu40O161,15.9,0.0
6033,La1.8Nd0.2Cu1O4.04,,,,,26.3,La45Nd5Cu25O101,26.3,0.0
6034,La1.8Nd0.2Cu1O4.059,,,,,26.7,La1800Nd200Cu1000O4059,26.7,0.0
6035,La1.8Nd0.2Cu1O4.07,,,,,35.3,La180Nd20Cu100O407,35.3,0.0
6036,La1.8Nd0.2Cu1O4.071,,,,,34.8,La1800Nd200Cu1000O4071,34.8,0.0
6037,La1.8Nd0.2Cu1O4.086,,,,,35.9,La900Nd100Cu500O2043,35.9,0.0
6038,La1.8Nd0.2Cu1O4.093,,,,,25.6,La1800Nd200Cu1000O4093,25.6,0.0
6039,La1.8Nd0.2Cu0.99Zn0.01O4.086,,,,,35.6,La900Nd100Zn5(Cu55O227)9,35.6,0.0
6040,La1.95Bi0.05Cu1O4.075,,,,,25.7,La78Cu40Bi2O163,25.7,0.0
6041,La1.95Bi0.05Cu0.99Zn0.01O4.093,,,,,22.7,La1950Zn10Cu990Bi50O4093,22.7,0.0
6042,Sr0.9La0.1Cu1O2,,,,,43.0,Sr9La(CuO2)10,42.23,3.1000000000000014
6043,La1.85Sr0.15Cu1O4,,,,,37.0,Sr3La37(CuO4)20,36.01482142857143,22.299999999999997
6044,La1.81Sr0.19Cu0.98Mn0.02O4,,,,,37.0,Sr19La181Mn2(Cu49O200)2,37.0,0.0
6045,La1.77Sr0.23Cu0.96Mn0.04O4,,,,,37.0,Sr23La177Mn4(Cu6O25)16,37.0,0.0
6046,La1.73Sr0.27Cu0.94Mn0.06O4,,,,,37.0,Sr27La173Mn6(Cu47O200)2,37.0,0.0
6047,Y0.99La0.01Ba2Cu3O7.07,A,3.8218,3.8875,11.677,91.0,Ba200LaY99Cu300O707,91.0,0.0
6048,Y0.9La0.1Ba2Cu3O6.97,A,3.8239,3.8866,11.676,91.0,Ba200La10Y90Cu300O697,91.0,0.0
6049,Y0.8La0.2Ba2Cu3O6.9,A,3.8301,3.8874,11.685,84.0,Ba20La2Y8(Cu10O23)3,84.0,0.0
6050,Y0.7La0.3Ba2Cu3O6.92,A,3.8385,3.8927,11.702,83.0,Ba100La15Y35(Cu75O173)2,83.0,0.0
6051,Y0.6La0.4Ba2Cu3O6.92,A,3.8502,3.9034,11.732,85.0,Ba50La10Y15Cu75O173,85.0,0.0
6052,Y0.5La0.5Ba2Cu3O7.01,A,3.843,3.8992,11.717,86.0,Ba200La50Y50Cu300O701,86.0,0.0
6053,Y0.4La0.6Ba2Cu3O6.99,A,3.8561,3.9095,11.749,85.0,Ba200La60Y40(Cu100O233)3,85.0,0.0
6054,Y0.3La0.7Ba2Cu3O6.98,A,3.8666,3.9165,11.778,82.0,Ba100La35Y15Cu150O349,82.0,0.0
6055,Y0.2La0.8Ba2Cu3O7,A,3.8694,3.9167,11.777,81.0,Ba10La4Y(Cu3O7)5,81.0,0.0
6056,Y0.1La0.9Ba2Cu3O7.05,A,3.8822,3.9269,11.805,79.0,Ba40La18Y2(Cu20O47)3,79.0,0.0
6057,La1Ba2Cu3O6.95,A,3.8911,3.933,11.808,74.0,Ba40La20Cu60O139,74.0,0.0
6058,Mo1Sr2Sm1.5Ce1Cu2O10,A,3.848,,28.43,18.0,Sr4Ce2Sm3Cu4(MoO10)2,18.0,0.0
6059,Mo1Sr2Eu1.5Ce1Cu2O10,A,3.838,,28.41,23.0,Sr4Ce2Eu3Cu4(MoO10)2,23.0,0.0
6060,Ru1Sr2Gd1Cu2O8,,,,,36.7,Sr2GdCu2RuO8,37.888888888888886,34.7
6061,Ru0.6Sn0.4Sr2Gd1Cu2O8,,,,,18.05,Sr10Gd5Cu10Sn2Ru3O40,24.525,12.95
6062,Ru0.8Sn0.2Sr2Gd1Cu2O8,,,,,38.2,Sr10Gd5Cu10Sn(RuO10)4,44.76666666666667,9.899999999999999
6063,Ru0.925Sn0.075Sr2Gd1Cu2O8,,,,,37.8,Sr80Gd40Cu80Sn3Ru37O320,37.8,0.0
6064,Ru0.975Sn0.025Sr2Gd1Cu2O8,,,,,36.9,Sr80Gd40Cu80SnRu39O320,36.9,0.0
6065,Ru0.9Nb0.1Sr2Gd1Cu2O8,,,,,11.65,Sr20Gd10NbCu20Ru9O80,11.65,0.0
6066,Ru1Sr2Eu1Cu2O8,,,,,30.0,Sr2EuCu2RuO8,25.914285714285715,24.0
6067,Ru1Sr2Gd0.6Dy0.4Cu2O8,,,,,43.25,Sr10Gd3Dy2Cu10(RuO8)5,50.625,14.75
6068,Ru1Sr2Gd0.9Y0.1Cu2O8,,,,,32.2,Sr20Gd9YCu20(RuO8)10,32.2,0.0
6069,Ru1Sr2Gd1Cu1.9Li0.1O8,,,,,19.0,Sr20LiGd10Cu19(RuO8)10,19.0,0.0
6070,Pr1.87Ce0.13Cu1O4,,,,,10.0,Ce13Pr187(CuO4)100,9.4,1.1999999999999993
6071,Pr1.86Ce0.14Cu1O4,,,,,21.0,Ce7Pr93(CuO4)50,19.35,3.3000000000000007
6072,Pr1.85Ce0.15Cu1O4,,,,,23.0,Ce3Pr37(CuO4)20,21.083333333333332,8.299999999999999
6073,Pr1.83Ce0.17Cu1O4,,,,,13.0,Ce17Pr183(CuO4)100,15.424999999999999,7.300000000000001
6074,Pr1.8Ce0.2Cu1O4,,,,,6.0,CePr9(CuO4)5,6.0,0.0
6075,La1.48Nd0.4Sr0.12Cu1O4,,,,,11.0,Sr3La37Nd10(CuO4)25,7.188750000000001,8.35
6076,La1.45Nd0.4Sr0.15Cu1O4,,,,,15.0,Sr3La29Nd8(CuO4)20,14.67777777777778,13.5
6077,Gd1Ba2Cu3O6.99,A,3.847,3.89,11.696,90.9,Ba200Gd100(Cu100O233)3,92.45,3.0999999999999943
6078,Gd1Ba1.95Pr0.05Cu3O7.03,A,3.847,3.889,11.692,86.8,Ba195Pr5Gd100Cu300O703,86.8,0.0
6079,Gd1Ba1.9Pr0.1Cu3O7.03,A,3.855,3.886,11.671,63.3,Ba190Pr10Gd100Cu300O703,63.3,0.0
6080,Gd1Ba1.85Pr0.15Cu3O7.09,A,3.86,3.881,11.66,55.8,Ba185Pr15Gd100Cu300O709,55.8,0.0
6081,Gd1Ba1.8Pr0.2Cu3O7.01,A,3.87,,11.645,44.5,Ba180Pr20Gd100Cu300O701,44.5,0.0
6082,Gd1Ba1.75Pr0.25Cu3O7.06,A,3.868,,11.635,39.2,Ba175Pr25Gd100(Cu150O353)2,39.2,0.0
6083,Gd1Ba1.7Pr0.3Cu3O7.06,A,3.869,,11.608,22.9,Ba85Pr15Gd50Cu150O353,22.9,0.0
6084,Gd1Ba1.65Pr0.35Cu3O6.97,A,3.869,,11.585,10.0,Ba165Pr35Gd100Cu300O697,10.0,0.0
6085,Nd1.85Ce0.15Cu1O4.014,,,,,25.0,Ce75Nd925Cu500O2007,25.0,0.0
6086,Nd1.85Ce0.15Cu1O4.026,,,,,21.1,Ce75Nd925Cu500O2013,21.1,0.0
6087,Nd1.85Ce0.15Cu1O4.028,,,,,21.1,Ce75Nd925(Cu250O1007)2,21.1,0.0
6088,Nd1.85Ce0.15Cu1O4.034,,,,,18.1,Ce75Nd925Cu500O2017,18.1,0.0
6089,Nd1.85Ce0.15Cu1O4.037,,,,,9.1,Ce150Nd1850Cu1000O4037,9.1,0.0
6090,La1.8Nd0.2Cu1O4.0641,,,,,25.1,La18000Nd2000Cu10000O40641,25.1,0.0
6091,La1.8Nd0.2Cu0.99Zn0.01O4.0631,,,,,4.87,La6000Nd667Zn33(Cu825O3386)4,4.87,0.0
6092,La1.95Bi0.05Cu1O4.0635,,,,,34.9,La3900Cu2000Bi100O8127,34.9,0.0
6093,La1.95Bi0.05Cu0.99Zn0.01O4.0628,,,,,24.2,La4875Zn25Cu2475Bi125O10157,24.2,0.0
6094,La1.8Pr0.2Cu1O4.0631,,,,,20.2,La1800Pr200Cu1000O4063,20.2,0.0
6095,Ru0.8Sr2Y1Cu2.2O7.8,A,3.815,,11.504,43.0,Sr10Y5Cu11Ru4O39,43.0,0.0
6096,Ru0.8Sr2Y1Cu2.2O8.1,A,3.808,,11.514,65.0,Sr20Y10Cu22Ru8O81,65.0,0.0
6097,Ru0.9Sr2Er1Cu2O7.8,A,3.81,,11.505,23.0,Sr20Er10Cu20(Ru3O26)3,23.0,0.0
6098,Sr2Ru1O4,A,3.87,,12.74,1.0,Sr2RuO4,1.3589285714285713,2.77
6099,Na0.75Co1H2.6O3.3,,,,,4.5,Na15Co20(H26O33)2,4.533333333333333,0.1200000000000001
6100,Ru0.95Sn0.05Sr2Gd1Cu2O8,,,,,30.0,Sr40Gd20Cu40SnRu19O160,30.0,0.0
6101,Na0.35Co1H2.6O3.3,,,,,4.6,Na7Co20(H26O33)2,4.66,0.7999999999999998
6102,Na0.35Co1H2.6O3.3,A,2.82,,19.593,4.7,Na7Co20(H26O33)2,4.66,0.7999999999999998
6103,Y1Ba2Cu2.5Fe0.5O7.35,A,3.8659,,11.5985,80.0,Ba40Y20Fe10Cu50O147,80.0,0.0
6104,Fe1Sr2Y1Cu2O7.66,,,,,43.5,Sr100Y50Fe50Cu100O383,43.5,0.0
6105,Fe1Sr2Y1Cu2O7.68,A,3.822,,11.4024,50.0,Sr50Y25Fe25(Cu25O96)2,53.0,6.0
6106,Ru1Sr2Gd1Cu2O8,,,,,43.0,Sr2GdCu2RuO8,37.888888888888886,34.7
6107,Ru1Sr1.98La0.02Gd1Cu2O8,,,,,20.6,Sr99LaGd50Cu100(RuO8)50,25.3,9.399999999999999
6108,Ru1Sr2Eu1Cu2O8,,,,,23.5,Sr2EuCu2RuO8,25.914285714285715,24.0
6109,Ru1Sr1.98La0.02Eu1Cu2O8,,,,,14.0,Sr99LaEu50Cu100(RuO8)50,14.0,0.0
6110,Ru1Sr1.94La0.06Eu1Cu2O8,,,,,7.0,Sr97La3Eu50Cu100(RuO8)50,7.0,0.0
6111,Ru0.7Sn0.3Sr2Gd1Cu2O8,,,,,11.0,Sr20Gd10Cu20Sn3Ru7O80,25.0,28.0
6112,Ru1Sr2Gd1Cu2O8,,3.8399,,11.5766,41.0,Sr2GdCu2RuO8,37.888888888888886,34.7
6113,Ru0.99Ti0.01Sr2Gd1Cu2O8,,3.8378,,11.5686,36.3,Sr200Gd100TiCu200Ru99O800,36.3,0.0
6114,Ru0.97Ti0.03Sr2Gd1Cu2O8,,3.8373,,11.5683,40.3,Sr200Gd100Ti3Cu200Ru97O800,40.3,0.0
6115,Ru0.95Ti0.05Sr2Gd1Cu2O8,,3.8387,,11.5649,32.2,Sr40Gd20TiCu40Ru19O160,32.2,0.0
6116,Ru0.925Ti0.075Sr2Gd1Cu2O8,,3.8386,,11.5639,29.2,Sr80Gd40Ti3Cu80Ru37O320,29.2,0.0
6117,Ru0.95Rh0.05Sr2Gd1Cu2O8,,,,,36.3,Sr40Gd20Cu40Ru19RhO160,34.575,3.4499999999999957
6118,Ru0.925Rh0.075Sr2Gd1Cu2O8,,,,,29.8,Sr80Gd40Cu80Ru37Rh3O320,29.8,0.0
6119,Ru0.9Rh0.1Sr2Gd1Cu2O8,,,,,19.3,Sr20Gd10Cu20Ru9RhO80,25.15,11.7
6120,Ru0.8Rh0.2Sr2Gd1Cu2O8,,,,,12.9,Sr10Gd5Cu10Ru4RhO40,12.9,0.0
6121,La1.83Sr0.15Na0.02Cu1O4,A,3.7899,,13.1809,37.0,Na2Sr15La183(CuO4)100,37.0,0.0
6122,La1.8Sr0.15Na0.05Cu1O4,A,3.7878,,13.1995,37.0,NaSr3La36(CuO4)20,37.0,0.0
6123,La1.75Sr0.15Na0.1Cu1O4,A,3.7776,,13.1811,37.0,Na2Sr3La35(CuO4)20,37.0,0.0
6124,La1.7Sr0.15Na0.15Cu1O4,A,3.7751,,13.1901,37.0,Na3Sr3La34(CuO4)20,37.0,0.0
6125,La1.55Sr0.15Na0.3Cu1O4,A,3.7655,,13.2025,37.0,Na6Sr3La31(CuO4)20,37.0,0.0
6126,Na0.3Co1H2.6O3.3,,,,,4.8,Na3Co10H26O33,4.543125,0.7999999999999998
6127,Na0.3Co1H2.8O3.4,A,2.823,,19.696,4.5,Na3Co10(H14O17)2,4.5,0.0
6128,Na0.3Co1H2.6O3.3,,,,,5.0,Na3Co10H26O33,4.543125,0.7999999999999998
6129,Na0.3Co1H2.6O3.3,,,,,4.7,Na3Co10H26O33,4.543125,0.7999999999999998
6130,Ru1Sr2Gd1.4Ce0.6Cu2O10,A,3.838,,28.58,45.0,Sr10Ce3Gd7Cu10(RuO10)5,45.0,0.0
6131,Ru1Sr2Eu1.4Ce0.6Cu2O10,A,3.838,,28.65,44.0,Sr10Ce3Eu7Cu10(RuO10)5,39.666666666666664,9.0
6132,Y0.7Pr0.3Ba2Cu3O6.942,,,,,60.6,Ba1000Pr150Y350(Cu500O1157)3,60.6,0.0
6133,Y0.6Pr0.4Ba2Cu3O6.929,,,,,45.3,Ba2000Pr400Y600Cu3000O6929,45.133333333333326,0.5
6134,Na0.31Co1H2.6O3.3,A,2.824,,19.68,4.3,Na31Co100(H26O33)10,4.162,1.1099999999999994
6135,La1.85Sr0.15Cu1O4,A,3.775,,13.22,35.0,Sr3La37(CuO4)20,36.01482142857143,22.299999999999997
6136,La1.85Sr0.15Cu0.99Ru0.01O4,A,3.7803,,13.2059,20.5,Sr15La185Cu99RuO400,20.5,0.0
6137,La1.85Sr0.15Cu0.98Ru0.02O4,A,3.7809,,13.1935,10.8,Sr15La185Cu98(RuO200)2,10.8,0.0
6138,La1.85Sr0.15Cu0.97Ru0.03O4,A,3.7848,,13.1891,10.8,Sr15La185Cu97Ru3O400,10.8,0.0
6139,La1.83Sr0.17Cu0.99Ru0.01O4,A,3.775,,13.2182,31.1,Sr17La183Cu99RuO400,30.55,1.1000000000000014
6140,La1.825Sr0.175Cu0.99Ru0.01O4,,,,,29.6,Sr35La365Cu198(RuO400)2,29.6,0.0
6141,La1.82Sr0.18Cu0.99Ru0.01O4,,,,,28.3,Sr18La182Cu99RuO400,28.3,0.0
6142,La1.81Sr0.19Cu0.99Ru0.01O4,,,,,26.5,Sr19La181Cu99RuO400,26.5,0.0
6143,La1.79Sr0.21Cu0.99Ru0.01O4,,,,,22.1,Sr21La179Cu99RuO400,22.1,0.0
6144,La1.81Sr0.19Cu0.98Ru0.02O4,,,,,13.5,Sr19La181Cu98(RuO200)2,21.75,16.5
6145,La1.805Sr0.195Cu0.98Ru0.02O4,,,,,14.1,Sr39La361Cu196(RuO200)4,14.1,0.0
6146,La1.8Sr0.2Cu0.98Ru0.02O4,,,,,15.6,Sr10La90Cu49RuO200,15.6,0.0
6147,La1.795Sr0.205Cu0.98Ru0.02O4,,,,,15.5,Sr41La359Cu196(RuO200)4,15.5,0.0
6148,La1.79Sr0.21Cu0.98Ru0.02O4,,,,,11.2,Sr21La179Cu98(RuO200)2,11.2,0.0
6149,La1.79Sr0.21Cu0.97Ru0.03O4,A,3.7797,,13.2138,14.8,Sr21La179Cu97Ru3O400,19.4,9.2
6150,La1.78Sr0.22Cu0.97Ru0.03O4,,,,,15.6,Sr22La178Cu97Ru3O400,15.6,0.0
6151,La1.76Sr0.24Cu0.97Ru0.03O4,,,,,16.1,Sr24La176Cu97Ru3O400,16.1,0.0
6152,La1.75Sr0.25Cu0.97Ru0.03O4,,,,,15.3,Sr25La175Cu97Ru3O400,15.3,0.0
6153,La1.73Sr0.27Cu0.97Ru0.03O4,,,,,14.1,Sr27La173Cu97Ru3O400,14.1,0.0
6154,La1.9Pr0.1Ca0.2Ba2Cu4.2O9.8786,A,3.8988,,11.7235,25.5,Ba10000Ca1000La9500Pr500Cu21000O49393,25.5,0.0
6155,La1.8Pr0.2Ca0.4Ba2Cu4.4O10.7348,A,3.8824,,11.6698,35.4,Ba5000Ca1000La4500Pr500Cu11000O26837,35.4,0.0
6156,La1.7Pr0.3Ca0.6Ba2Cu4.6O10.8862,A,3.8724,,11.6417,47.6,Ba10000Ca3000La8500Pr1500Cu23000O54431,47.6,0.0
6157,La1.6Pr0.4Ca0.8Ba2Cu4.8O11.1064,A,3.865,,11.6336,54.0,Ba2500Ca1000La2000Pr500Cu6000O13883,54.0,0.0
6158,La1.5Pr0.5Ca1Ba2Cu5O11.782,A,3.8712,,11.6388,57.7,Ba1000Ca500La750Pr250Cu2500O5891,57.7,0.0
6159,Sr1Ti1O3,,,,,0.58,SrTiO3,0.6966874999999999,3.95
6160,Sr1Ti1O3,,,,,0.133,SrTiO3,0.6966874999999999,3.95
6161,Sr1Ti1O3,,,,,0.214,SrTiO3,0.6966874999999999,3.95
6162,Sr2Ru1O4,,,,,1.42,Sr2RuO4,1.3589285714285713,2.77
6163,Sr2Ru0.9995Ti0.0005O4,,,,,1.13,Sr4000TiRu1999O8000,1.13,0.0
6164,Sr2Ru0.999Ti0.001O4,,,,,0.6,Sr2000TiRu999O4000,0.6,0.0
6165,Sr2Ru0.99875Ti0.00125O4,,,,,0.46,Sr1600TiRu799O3200,0.46,0.0
6166,Sr0.9Gd0.1Cu1O2,A,3.9348,,3.3838,43.0,Sr9Gd(CuO2)10,43.333333333333336,1.0
6167,Sr0.9La0.1Cu1O2,,,,,43.0,Sr9La(CuO2)10,42.23,3.1000000000000014
6168,Fe0.5Ba1Sr1Y1Cu2.5O7.35,A,3.838,,11.5211,60.0,Ba20Sr20Y20Fe10Cu50O147,60.0,0.0
6169,Eu1.4Ce0.6Ru1Sr2Cu2O10,A,3.846,,28.72,40.0,Sr10Ce3Eu7Cu10(RuO10)5,39.666666666666664,9.0
6170,Sr0.9Pr0.1Cu1O2,A,3.9386,,3.4044,41.5,Sr9Pr(CuO2)10,41.5,0.0
6171,Sr0.9La0.1Cu1O2,A,3.9423,,3.4148,41.9,Sr9La(CuO2)10,42.23,3.1000000000000014
6172,Na0.3Co1H2.6O3.3,,,,,4.2,Na3Co10H26O33,4.543125,0.7999999999999998
6173,Na0.45Co1H2.6O3.3,A,,,,2.0,Na9Co20(H26O33)2,2.0,0.0
6174,Na0.4Co1H2.6O3.3,A,2.823,,19.43,2.0,Na4Co10H26O33,2.0,0.0
6175,Na0.32Co1H2.6O3.3,A,2.825,,19.52,2.1,Na16Co50(H26O33)5,2.8249999999999997,1.5
6176,Na0.33Co1H2.6O3.3,A,2.823,,19.58,2.2,Na33Co100(H26O33)10,2.2,0.0
6177,Na0.32Co1H2.6O3.3,A,2.822,,19.58,3.0,Na16Co50(H26O33)5,2.8249999999999997,1.5
6178,Na0.3Co1H2.6O3.3,A,2.823,,19.69,4.3,Na3Co10H26O33,4.543125,0.7999999999999998
6179,Na0.29Co1H2.6O3.3,A,2.819,,19.77,4.0,Na29Co100(H26O33)10,3.955,0.08999999999999986
6180,Na0.26Co1H2.6O3.3,A,2.821,,19.77,2.4,Na13Co50(H26O33)5,3.5774999999999997,2.1999999999999997
6181,Sm1.85Ce0.15Cu1O4,,,,,18.6,Ce3Sm37(CuO4)20,17.925,8.399999999999999
6182,Sm1.85Ce0.15Cu1O4,,,,,15.7,Ce3Sm37(CuO4)20,17.925,8.399999999999999
6183,Bi0.8Nd0.1Tb0.1Pb1Sr2Ca2Cu3O10,A,3.6891,,35.3162,115.0,Sr20Ca20TbNdCu30Bi8(PbO10)10,115.25,0.5
6184,Ru1Sr2Gd1Cu2O8,A,3.8396,,11.576,37.0,Sr2GdCu2RuO8,37.888888888888886,34.7
6185,Ru0.99Co0.01Sr2Gd1Cu2O8,A,3.8393,,11.5729,25.5,Sr200Gd100CoCu200Ru99O800,25.5,0.0
6186,Ru0.97Co0.03Sr2Gd1CuO8,A,3.8398,,11.5709,13.0,Sr200Gd100Co3Cu100Ru97O800,13.0,0.0
6187,Ru0.95Co0.05Sr2Gd1CuO8,A,3.84,,11.5675,5.5,Sr40Gd20CoCu20Ru19O160,5.5,0.0
6188,Ba0.63K0.37Bi1O3,,,,,31.0,K37Ba63(BiO3)100,29.78888888888889,4.300000000000001
6189,Ba0.63K0.37Bi1O3,,,,,31.0,K37Ba63(BiO3)100,29.78888888888889,4.300000000000001
6190,Y1Ba2Cu2.96Co0.04O7,A,,,,91.5,Ba50Y25CoCu74O175,91.5,0.0
6191,Y1Ba2Cu2.94Co0.06O7,A,3.8375,3.8815,11.7,78.3,Ba100Y50Co3(Cu21O50)7,78.3,0.0
6192,Y1Ba2Cu2.88Co0.12O7,A,3.8681,,11.699,71.0,Ba50Y25Co3Cu72O175,76.0,10.0
6193,Y1Ba2Cu2.76Co0.24O6.999,A,3.8724,,11.697,50.7,Ba2000Y1000Co240(Cu920O2333)3,50.7,0.0
6194,Y1Ba2Cu2.64Co0.36O7.03,A,3.8795,,11.693,22.0,Ba200Y100Co36Cu264O703,22.0,0.0
6195,Pr1.85Ce0.15Cu1O4,,,,,15.9,Ce3Pr37(CuO4)20,21.083333333333332,8.299999999999999
6196,Pr1.85Ce0.15Cu1O4,,,,,24.0,Ce3Pr37(CuO4)20,21.083333333333332,8.299999999999999
6197,Nd1.85Ce0.15Cu1O4,,,,,19.0,Ce3Nd37(CuO4)20,21.61857142857143,10.499999999999998
6198,Pr1.85Ce0.15Cu1O4,,,,,23.2,Ce3Pr37(CuO4)20,21.083333333333332,8.299999999999999
6199,Pr1.85Ce0.15Cu1O4,,,,,24.2,Ce3Pr37(CuO4)20,21.083333333333332,8.299999999999999
6200,Pr1.85Ce0.15Cu1O4,,,,,23.9,Ce3Pr37(CuO4)20,21.083333333333332,8.299999999999999
6201,Pr1.85Ce0.15Cu1O4,,,,,23.3,Ce3Pr37(CuO4)20,21.083333333333332,8.299999999999999
6202,Pr1.85Ce0.15Cu1O4,,,,,23.6,Ce3Pr37(CuO4)20,21.083333333333332,8.299999999999999
6203,La1.87Ce0.13Cu1O4,A,4.007,,12.44,23.5,La187Ce13(CuO4)100,21.833333333333332,3.5
6204,La1.909Ce0.091Cu1O4,A,4.0116,,12.4524,30.3,La1909Ce91(CuO4)1000,30.3,0.0
6205,La1.89Ce0.11Cu1O4,A,4.0156,,12.4531,29.75,La189Ce11(CuO4)100,27.1625,4.850000000000001
6206,La1.92Ce0.08Cu1O4,A,,,12.4708,15.0,La48Ce2(CuO4)25,19.3,15.1
6207,La1.91Ce0.09Cu1O4,A,,,12.4563,18.2,La191Ce9(CuO4)100,20.35,4.300000000000001
6208,La1.89Ce0.11Cu1O4,A,,,12.4504,25.0,La189Ce11(CuO4)100,27.1625,4.850000000000001
6209,La1.87Ce0.13Cu1O4,A,,,12.4303,20.0,La187Ce13(CuO4)100,21.833333333333332,3.5
6210,La1.85Ce0.15Cu1O4,A,,,12.4206,8.5,La37Ce3(CuO4)20,9.25,1.5
6211,La1.84Ce0.16Cu1O4,A,,,12.3998,3.0,La46Ce4(CuO4)25,3.0,0.0
6212,La2Cu1O4.086,A,5.34,5.416,13.225,45.2,La1000Cu500O2043,45.2,0.0
6213,La2Cu0.99Zn0.01O4.099,A,5.342,5.414,13.217,29.3,La2000Zn10Cu990O4099,29.3,0.0
6214,La2Cu0.98Zn0.02O4.099,A,5.341,5.416,13.217,19.2,La2000Zn20Cu980O4099,19.2,0.0
6215,La2Cu0.97Zn0.03O4.1,A,5.4347,5.418,13.219,7.3,La200Zn3Cu97O410,7.3,0.0
6216,Rb1Os2O6,A,10.114,,,6.3,Rb(OsO3)2,6.326363636363637,0.1200000000000001
6217,K1Os2O6,A,10.099,,,9.5,K(OsO3)2,9.596428571428572,0.40000000000000036
6218,Na0.3Co1H2.6O3.3,,,,,4.2,Na3Co10H26O33,4.543125,0.7999999999999998
6219,La1.64Eu0.2Sr0.16Cu1O4,,,,,10.0,Sr4La41Eu5(CuO4)25,10.0,0.0
6220,Na0.35Co1H2.6O3.3,,,,,4.2,Na7Co20(H26O33)2,4.66,0.7999999999999998
6221,Na0.75Co1H2.6O3.3,,,,,4.61,Na15Co20(H26O33)2,4.533333333333333,0.1200000000000001
6222,Na0.75Co0.9995Ir0.0005H2.6O3.3,,,,,4.59,Na1500Co1999H5200IrO6600,4.59,0.0
6223,Na0.75Co0.995Ir0.005H2.6O3.3,,,,,3.94,Na150Co199H520IrO660,3.94,0.0
6224,Na0.75Co0.99Ir0.01H2.6O3.3,,,,,3.54,Na75Co99H260IrO330,3.54,0.0
6225,Na0.75Co1H2.6O3.3,,,,,4.49,Na15Co20(H26O33)2,4.533333333333333,0.1200000000000001
6226,Na0.75Co0.9995Ga0.0005H2.6O3.3,,,,,4.38,Na1500GaCo1999(H26O33)200,4.38,0.0
6227,Na0.75Co0.999Ga0.001H2.6O3.3,,,,,4.19,Na750GaCo999(H26O33)100,4.19,0.0
6228,Na0.75Co0.9975Ga0.0025H2.6O3.3,,,,,3.98,Na300GaCo399(H26O33)40,3.98,0.0
6229,Na0.75Co0.995Ga0.005H2.6O3.3,,,,,2.99,Na150GaCo199(H26O33)20,2.99,0.0
6230,Bi2Sr2.1Y0.1Ca0.8Cu2O8.26,A,5.405,,30.76,96.0,Sr105Ca40Y5Cu100Bi100O413,96.0,0.0
6231,Bi2Sr1.9Y0.1Ca1Cu2O8.24,A,5.4,,30.74,94.0,Sr95Ca50Y5Cu100(Bi25O103)4,94.0,0.0
6232,Bi2Sr1.8Y0.1Ca1.1Cu2O8.23,A,5.4,,30.73,93.0,Sr180Ca110Y10Cu200Bi200O823,93.0,0.0
6233,Bi2Sr1.6Y0.1Ca1.3Cu2O8.23,A,5.401,,30.65,89.0,Sr160Ca130Y10Cu200Bi200O823,89.0,0.0
6234,K1Os2O6,A,10.101,,,9.8,K(OsO3)2,9.596428571428572,0.40000000000000036
6235,Cs1Os2O6,A,10.149,,,3.3,Cs(OsO3)2,3.282,0.04999999999999982
6236,Na0.22Co1H1.8O2.85,A,2.823,,19.61,4.5,Na22Co100(H12O19)15,4.45,0.09999999999999964
6237,Na0.22Co1H1.8O2.85,A,2.824,,19.75,4.4,Na22Co100(H12O19)15,4.45,0.09999999999999964
6238,Tb1Sr2Cu2.7Mo0.3O7.15,,,,,37.0,Sr40Tb20Cu54Mo6O143,37.0,0.0
6239,La2Cu1O4.11,,,,,45.0,La200Cu100O411,44.25,3.0
6240,La1.9Sr0.1Cu1O4,,,,,29.3,SrLa19(CuO4)10,28.065277777777776,16.1
6241,La1.9Sr0.1Cu0.9975Zn0.0025O4,,,,,23.71,Sr40La760ZnCu399O1600,23.655,0.10999999999999943
6242,La1.9Sr0.1Cu0.995Zn0.005O4,,,,,20.19,Sr20La380ZnCu199O800,19.645000000000003,1.0899999999999999
6243,La1.9Sr0.1Cu0.9925Zn0.0075O4,,,,,15.23,Sr40La760Zn3Cu397O1600,14.865,0.7300000000000004
6244,La1.9Sr0.1Cu0.99Zn0.01O4,,,,,11.97,Sr10La190ZnCu99O400,11.590000000000002,5.199999999999999
6245,La1.885Sr0.115Cu1O4,,,,,27.57,Sr23La377(CuO4)200,28.414000000000005,6.300000000000001
6246,La1.885Sr0.115Cu0.9975Zn0.0025O4,,,,,22.46,Sr46La754ZnCu399O1600,22.46,0.0
6247,La1.885Sr0.115Cu0.995Zn0.005O4,,,,,17.64,Sr23La377ZnCu199O800,17.64,0.0
6248,La1.885Sr0.115Cu0.9925Zn0.0075O4,,,,,12.45,Sr46La754Zn3Cu397O1600,12.45,0.0
6249,La1.885Sr0.115Cu0.99Zn0.01O4,,,,,8.56,Sr23La377Zn2(Cu99O400)2,8.56,0.0
6250,La1.87Sr0.13Cu1O4,,,,,33.54,Sr13La187(CuO4)100,33.735,3.0
6251,La1.87Sr0.13Cu0.9975Zn0.0025O4,,,,,28.92,Sr52La748ZnCu399O1600,28.92,0.0
6252,La1.87Sr0.13Cu0.995Zn0.005O4,,,,,26.44,Sr26La374ZnCu199O800,26.44,0.0
6253,La1.87Sr0.13Cu0.9925Zn0.0075O4,,,,,21.02,Sr52La748Zn3Cu397O1600,21.02,0.0
6254,La1.87Sr0.13Cu0.99Zn0.01O4,,,,,18.83,Sr13La187ZnCu99O400,18.83,0.0
6255,Rb1Os2O6,A,10.1137,,,6.4,Rb(OsO3)2,6.326363636363637,0.1200000000000001
6256,Na0.23W1O3,,,,,2.16,Na23(WO3)100,2.16,0.0
6257,Rb0.27W1O3,,,,,1.9,Rb27(WO3)100,1.94,0.08000000000000007
6258,Rb0.33W1O3,,,,,1.76,Rb33(WO3)100,3.3560000000000003,5.94
6259,Rb0.33W1O3,,,,,2.89,Rb33(WO3)100,3.3560000000000003,5.94
6260,Rb0.33W1O3,,,,,2.45,Rb33(WO3)100,3.3560000000000003,5.94
6261,Na0.2W1O3,,,,,3.05,Na(WO3)5,1.7999999999999998,2.5
6262,Ba1Pb0.9Bi0.1O3,,,,,2.91,Ba10Bi(Pb3O10)3,2.91,0.0
6263,Ba1Pb0.85Bi0.15O3,,,,,8.7,Ba20Bi3Pb17O60,8.7,0.0
6264,Ba1Pb0.8Bi0.2O3,,,,,10.25,Ba5BiPb4O15,9.75,0.75
6265,Ba1Pb0.75Bi0.25O3,,,,,11.7,Ba4Bi(PbO4)3,11.614285714285714,2.0
6266,Ba1Pb0.7Bi0.3O3,,,,,11.23,Ba10Bi3Pb7O30,11.23,0.0
6267,Ba1Pb0.65Bi0.35O3,,,,,3.93,Ba20Bi7Pb13O60,3.93,0.0
6268,Li1Ti2O4,,,,,11.4,LiTi2O4,12.015384615384617,2.9000000000000004
6269,Na0.28Co1H2.6O3.3,A,,,19.683,4.21,Na14Co50(H26O33)5,4.57,0.54
6270,Na0.29Co1H2.6O3.3,A,,,19.804,3.91,Na29Co100(H26O33)10,3.955,0.08999999999999986
6271,Na0.31Co1H2.6O3.3,A,,,19.618,4.81,Na31Co100(H26O33)10,4.162,1.1099999999999994
6272,Na0.24Co1H2.6O3.3,A,,,19.807,3.51,Na12Co50(H26O33)5,3.51,0.0
6273,Na0.26Co1H2.6O3.3,A,,,19.832,2.71,Na13Co50(H26O33)5,3.5774999999999997,2.1999999999999997
6274,Li1Ti2O4,A,8.407,,,11.7,LiTi2O4,12.015384615384617,2.9000000000000004
6275,Li1.05Ti1.95O4,A,8.4,,,12.0,Li21Ti39O80,11.25,1.5
6276,Li1.1Ti1.9O4,A,8.384,,,9.6,Li11Ti19O40,10.049999999999999,0.7000000000000011
6277,Ca1La1Ba1Cu2.8P0.2O7,A,3.849,3.88,11.63,90.0,Ba5Ca5La5Cu14PO35,90.0,0.0
6278,Y0.8Ca0.2Sr1Ba1Cu2.8B0.2O7,A,3.826,3.861,11.561,45.0,Ba5Sr5CaY4Cu14BO35,45.0,0.0
6279,Gd1.05Ba1.95Cu3O6.94,A,3.8571,3.8977,11.7036,85.0,Ba195Gd105(Cu150O347)2,85.0,0.0
6280,Gd1.15Ba1.85Cu3O6.99,A,3.8662,3.8826,11.6733,48.0,Ba185Gd115(Cu100O233)3,48.0,0.0
6281,Gd1.2Ba1.8Cu3O7.03,A,3.8722,,11.6553,42.0,Ba180Gd120Cu300O703,42.0,0.0
6282,Gd1.25Ba1.75Cu3O6.98,A,3.8741,,11.6346,28.0,Ba175Gd125(Cu150O349)2,28.0,0.0
6283,Li1Ti2O4,,,,,12.9,LiTi2O4,12.015384615384617,2.9000000000000004
6284,Li1Ti2O4,,,,,12.4,LiTi2O4,12.015384615384617,2.9000000000000004
6285,Li1.04Ti1.96O4,,,,,12.1,Li26Ti49O100,12.1,0.0
6286,Li1.08Ti1.92O4,,,,,11.8,Li27Ti48O100,11.8,0.0
6287,Li1.12Ti1.88O4,,,,,10.4,Li28Ti47O100,9.9,1.0
6288,Li1.16Ti1.84O4,,,,,8.3,Li29Ti46O100,8.3,0.0
6289,Li0.98Mg0.02Ti2O4,,,,,11.9,Li49MgTi100O200,11.9,0.0
6290,La2Cu0.985V0.015O4.021,A,5.3972,5.3522,13.144,40.0,La2000V15Cu985O4021,40.0,0.0
6291,La2Cu0.975V0.025O4.032,A,5.3992,5.3522,13.144,40.0,La2000V25(Cu325O1344)3,40.0,0.0
6292,La2Cu0.965V0.035O4.045,A,5.3979,5.3528,13.1472,40.0,La400V7Cu193O809,40.0,0.0
6293,La2Cu0.955V0.045O4.056,A,5.3979,5.3522,13.1425,40.0,La2000V45Cu955O4056,40.0,0.0
6294,Ba2Ca2Cu3F2O6,,,,,90.0,Ba2Ca2Cu3(O3F)2,83.0,14.0
6295,Ba2Ca3Cu4F2O8,,,,,70.0,Ba2Ca3Cu4(O4F)2,59.0,15.0
6296,Bi1Pb1Sr2Ca2Cu3O10,A,3.6732,,35.6176,103.5,Sr2Ca2Cu3BiPbO10,103.5,0.0
6297,Bi0.9Nd0.05Tb0.05Pb1Sr2Ca2Cu3O10,A,3.6923,,35.4463,111.0,Sr40Ca40TbNdCu60Bi18(PbO10)20,111.0,0.0
6298,Bi0.8Nd0.1Tb0.1Pb1Sr2Ca2Cu3O10,A,3.6891,,35.3162,115.5,Sr20Ca20TbNdCu30Bi8(PbO10)10,115.25,0.5
6299,Bi0.6Nd0.2Tb0.2Pb1Sr2Ca2Cu3O10,A,3.6687,,35.1613,107.5,Sr10Ca10TbNdCu15Bi3(PbO10)5,107.5,0.0
6300,Y1Ba2Cu3O6.93,A,3.817,3.886,11.682,92.0,Ba200Y100(Cu100O231)3,91.57250000000002,3.799999999999997
6301,Y1Ba2Cu2.9925Zn0.0075O6.92,A,3.819,3.884,11.68,88.0,Ba800Y400Zn3Cu1197O2768,88.0,0.0
6302,Y1Ba2Cu2.985Zn0.015O6.95,A,3.817,3.885,11.678,86.0,Ba400Y200Zn3Cu597O1390,86.0,0.0
6303,Y1Ba2Cu2.9775Zn0.0225O6.93,A,3.821,3.884,11.673,83.0,Ba800Y400Zn9(Cu397O924)3,83.0,0.0
6304,Y1Ba2Cu2.97Zn0.03O6.98,A,3.82,3.884,11.67,80.0,Ba200Y100Zn3Cu297O698,80.0,0.0
6305,Y1Ba2Cu2.94Zn0.06O6.96,A,3.822,3.886,11.672,71.0,Ba100Y50Zn3(Cu49O116)3,71.0,0.0
6306,Y1Ba2Cu2.88Zn0.12O6.95,A,3.824,3.887,11.677,64.0,Ba200Y100Zn12Cu288O695,64.0,0.0
6307,Ca2Cu1Cl2.25O2,A,3.8549,,15.1207,31.0,Ca8Cu4Cl9O8,31.0,0.0
6308,Ca2Cu1Cl2.3O2,A,3.8538,,15.124,36.0,Ca20Cu10Cl23O20,36.0,0.0
6309,Ca2Cu1Cl2.4O2,A,3.8531,,15.1261,38.0,Ca10Cu5(Cl6O5)2,38.0,0.0
6310,Ca2Cu1Cl2.5O2,A,3.8531,,15.1288,38.0,Ca4Cu2Cl5O4,38.0,0.0
6311,Ca2Cu1Cl2.18O2,A,3.8561,,15.1086,24.0,Ca100Cu50Cl109O100,24.0,0.0
6312,Ca2Cu1Cl2.2O2,A,3.8559,,15.1146,30.0,Ca10Cu5Cl11O10,30.0,0.0
6313,Fe0.5Ba2Y1Cu2.5O7.41,A,3.871,,11.589,80.0,Ba200Y100Fe50Cu250O741,80.0,0.0
6314,Fe0.5Ba2Sm1Cu2.5O7.54,A,3.897,,11.66,8.0,Ba100Sm50Fe25Cu125O377,8.0,0.0
6315,Fe0.5Ba2Eu1Cu2.5O7.51,A,3.893,,11.654,60.0,Ba200Eu100Fe50Cu250O751,60.0,0.0
6316,Fe0.5Ba2Gd1Cu2.5O7.45,A,3.881,,11.628,72.0,Ba40Gd20Fe10Cu50O149,72.0,0.0
6317,Fe0.5Ba2Dy1Cu2.5O7.52,A,3.875,,11.621,75.0,Ba100Dy50Fe25Cu125O376,75.0,0.0
6318,Fe0.5Ba2Ho1Cu2.5O7.49,A,3.872,,11.615,76.0,Ba200Ho100Fe50Cu250O749,76.0,0.0
6319,Fe0.5Ba2Er1Cu2.5O7.46,A,3.866,,11.587,72.0,Ba100Er50Fe25Cu125O373,72.0,0.0
6320,Fe0.5Ba2Tm1Cu2.5O7.43,A,3.866,,11.601,60.0,Ba200Tm100Fe50Cu250O743,60.0,0.0
6321,Fe0.5Ba2Yb1Cu2.5O7.45,A,3.86,,11.585,72.0,Ba40Yb20Fe10Cu50O149,72.0,0.0
6322,Ru1Sr2Gd1.4Ce0.6Cu2O9.54,A,3.842,,28.606,34.0,Sr100Ce30Gd70Cu100Ru50O477,34.0,0.0
6323,Ru0.5Nb0.5Sr2Gd1.4Ce0.6Cu2O9.64,A,3.8531,,28.698,30.0,Sr100Ce30Gd70Nb25Cu100Ru25O482,30.0,0.0
6324,Ga1Sr2Tm0.75Ca0.25Cu2O7,A,22.826,5.46,5.374,28.0,Sr8CaTm3Ga4(Cu2O7)4,28.0,0.0
6325,Ga1Sr2Tm0.7Ca0.3Cu2O7,A,22.822,5.462,5.373,40.0,Sr20Ca3Tm7Ga10(Cu2O7)10,40.0,0.0
6326,Ga1Sr2Tm0.65Ca0.35Cu2O7,A,22.813,5.459,5.374,47.0,Sr40Ca7Tm13Ga20(Cu2O7)20,47.0,0.0
6327,Ga1Sr2Tm0.6Ca0.4Cu2O7,A,22.787,5.458,5.369,51.0,Sr10Ca2Tm3Ga5(Cu2O7)5,51.0,0.0
6328,Ga1Sr2Y0.8Ca0.2Cu2O7,,,,,35.0,Sr10CaY4Ga5(Cu2O7)5,35.0,0.0
6329,Ga1Sr2Y0.7Ca0.3Cu2O7,,,,,35.0,Sr20Ca3Y7Ga10(Cu2O7)10,30.0,10.0
6330,Ga1Sr2Y0.7Ca0.3Cu2O7,A,22.867,5.473,5.378,25.0,Sr20Ca3Y7Ga10(Cu2O7)10,30.0,10.0
6331,Ga1Sr2Y0.6Ca0.4Cu2O7,A,22.862,5.4691,5.381,38.0,Sr10Ca2Y3Ga5(Cu2O7)5,40.25,3.0
6332,Ga1Sr2Y0.5Ca0.5Cu2O7,A,22.85,5.4691,5.381,35.0,Sr4CaYGa2(Cu2O7)2,35.0,0.0
6333,Ga0.9Sr2Y0.6Ca0.4Cu2.1O7,,,,,41.0,Sr20Ca4Y6Ga9(Cu3O10)7,41.0,0.0
6334,Ga0.8Sr2Y0.6Ca0.4Cu2.2O7,,,,,42.0,Sr10Ca2Y3Ga4Cu11O35,42.0,0.0
6335,Fe1Sr2Y1Cu2O7.68,A,3.8103,,11.327,56.0,Sr50Y25Fe25(Cu25O96)2,53.0,6.0
6336,Y0.4Pr0.6Ba1.2Sr0.8Cu3O7,A,3.852,,11.5659,15.5,Ba6Sr4Pr3Y2(Cu3O7)5,15.5,0.0
6337,Y0.4Pr0.6Ba1Sr1Cu3O7,A,3.849,,11.5461,23.0,Ba5Sr5Pr3Y2(Cu3O7)5,23.0,0.0
6338,Ag5Pb2O6,A,5.9324,,6.4105,0.048,Ag5(PbO3)2,0.0502,0.004400000000000001
6339,K1Os2O6,,,,,9.62,K(OsO3)2,9.596428571428572,0.40000000000000036
6340,Rb1Os2O6,,,,,6.29,Rb(OsO3)2,6.326363636363637,0.1200000000000001
6341,Cs1Os2O6,,,,,3.26,Cs(OsO3)2,3.282,0.04999999999999982
6342,Rb1Os2O6,,,,,6.3,Rb(OsO3)2,6.326363636363637,0.1200000000000001
6343,La1.78Sr0.22Cu1O4,,,,,27.4,Sr11La89(CuO4)50,25.174999999999997,9.0
6344,La1.85Sr0.15Cu1O4,,,,,36.1,Sr3La37(CuO4)20,36.01482142857143,22.299999999999997
6345,La1.89Sr0.11Cu1O4,,,,,29.3,Sr11La189(CuO4)100,21.266666666666666,19.3
6346,La1.91Sr0.09Cu1O4,,,,,24.4,Sr9La191(CuO4)100,25.8875,19.0
6347,La1.925Sr0.075Cu1O4,,,,,15.6,Sr3La77(CuO4)40,18.26666666666667,5.6
6348,La1.931Sr0.069Cu1O4,,,,,12.0,Sr69La1931(CuO4)1000,12.0,0.0
6349,Gd1.1Ba1.9Cu3O7,A,3.8504,3.8918,11.655,93.0,Ba19Gd11(Cu3O7)10,93.0,0.0
6350,Y0.8Ca0.2Ba2Cu3O6.84,A,3.8269,3.8881,11.6539,82.0,Ba50Ca5Y20(Cu25O57)3,82.0,0.0
6351,Y0.8Ca0.2Ba2Cu3O6.78,A,3.8372,3.8828,11.6612,84.2,Ba100Ca10Y40(Cu50O113)3,84.2,0.0
6352,Y0.8Ca0.2Ba2Cu3O6.59,A,3.855,3.8728,11.6701,67.3,Ba200Ca20Y80Cu300O659,67.3,0.0
6353,Y0.8Ca0.2Ba2Cu3O6.51,A,3.8439,3.8531,11.6729,62.6,Ba200Ca20Y80(Cu100O217)3,62.6,0.0
6354,Y0.8Ca0.2Ba2Cu3O6.49,A,3.85,,11.6773,61.0,Ba200Ca20Y80Cu300O649,61.0,0.0
6355,Y0.8Ca0.2Ba2Cu3O6.41,A,3.8481,,11.6924,32.4,Ba200Ca20Y80Cu300O641,32.4,0.0
6356,Y0.8Ca0.2Ba2Cu3O6.32,A,3.8369,,11.7453,25.8,Ba50Ca5Y20Cu75O158,25.8,0.0
6357,Ca1.85Na0.15Cu1Br2O2,A,3.8617,,17.0218,10.0,Na3Ca37Cu20(BrO)40,10.0,0.0
6358,Ca1.825Na0.175Cu1Br2O2,,,,,10.5,Na7Ca73Cu40(BrO)80,10.5,0.0
6359,Ca1.8Na0.2Cu1Br2O2,,,,,11.0,NaCa9Cu5(BrO)10,11.0,0.0
6360,Ca1.75Na0.25Cu1Br2O2,,,,,18.0,NaCa7Cu4(BrO)8,18.0,0.0
6361,Ca1.7Na0.3Cu1Br2O2,,,,,16.5,Na3Ca17Cu10(BrO)20,16.5,0.0
6362,Ca1.65Na0.35Cu1Br2O2,,,,,18.0,Na7Ca33Cu20(BrO)40,18.0,0.0
6363,Ca1.875Na0.125Cu1Br1Cl1O2,,,,,15.0,NaCa15Cu8Br8(ClO2)8,15.0,0.0
6364,Ca1.85Na0.15Cu1Br1Cl1O2,A,3.8563,,16.1376,19.0,Na3Ca37Cu20Br20(ClO2)20,19.0,0.0
6365,Ca1.825Na0.175Cu1Br1Cl1O2,,,,,23.0,Na7Ca73Cu40Br40(ClO2)40,23.0,0.0
6366,Ca1.8Na0.2Cu1Br1Cl1O2,,,,,19.0,NaCa9Cu5Br5(ClO2)5,19.0,0.0
6367,Ca1.75Na0.25Cu1Br1Cl1O2,,,,,19.0,NaCa7Cu4Br4(ClO2)4,19.0,0.0
6368,Ca1.7Na0.3Cu1Br1Cl1O2,,,,,23.5,Na3Ca17Cu10Br10(ClO2)10,23.5,0.0
6369,Ca1.65Na0.35Cu1Br1Cl1O2,,,,,24.0,Na7Ca33Cu20Br20(ClO2)20,24.0,0.0
6370,Ca1.9Na0.1Cu1Cl2O2,,,,,13.0,NaCa19Cu10(ClO)20,15.666666666666666,18.0
6371,Ca1.875Na0.125Cu1Cl2O2,,,,,25.0,NaCa15Cu8(ClO)16,20.0,10.0
6372,Ca1.85Na0.15Cu1Cl2O2,A,3.8508,,15.0895,25.0,Na3Ca37Cu20(ClO)40,24.483333333333334,1.5500000000000007
6373,Ca1.825Na0.175Cu1Cl2O2,,,,,26.0,Na7Ca73Cu40(ClO)80,26.0,0.0
6374,Ca1.8Na0.2Cu1Cl2O2,,,,,27.5,NaCa9Cu5(ClO)10,26.95,1.1000000000000014
6375,Ca1.75Na0.25Cu1Cl2O2,,,,,26.5,NaCa7Cu4(ClO)8,26.5,0.0
6376,Ca1.7Na0.3Cu1Cl2O2,,,,,27.7,Na3Ca17Cu10(ClO)20,27.6,0.1999999999999993
6377,Ca1.65Na0.35Cu1Cl2O2,,,,,28.0,Na7Ca33Cu20(ClO)40,28.0,0.0
6378,Cd2Re2O7,,,,,1.0,Cd2Re2O7,1.0464285714285715,0.43999999999999995
6379,Cd2Re2O7,A,10.226,,,0.97,Cd2Re2O7,1.0464285714285715,0.43999999999999995
6380,Bi2Sr2Ca1Cu2O8,,,,,87.0,Sr2CaCu2(BiO4)2,84.95068493150684,39.0
6381,Bi1.4Pb0.6Sr2Ca1Cu2O8,,,,,91.0,Sr10Ca5Cu10Bi7Pb3O40,91.0,0.0
6382,Bi1.2Pb0.8Sr2Ca1Cu2O8,,,,,93.0,Sr10Ca5Cu10Bi6(PbO10)4,93.0,0.0
6383,Sn1,,,,,3.809,Sn,4.0524941176470595,1.6342999999999996
6384,Sn1,,,,,3.7452,Sn,4.0524941176470595,1.6342999999999996
6385,Sn1,,,,,3.6657,Sn,4.0524941176470595,1.6342999999999996
6386,Tl1,,,,,2.3917,Tl,2.2201166666666667,1.02
6387,Tl1,,,,,2.3861,Tl,2.2201166666666667,1.02
6388,Tl1,,,,,2.3956,Tl,2.2201166666666667,1.02
6389,In1,,,,,3.4178,In,3.4874222222222224,1.2650000000000001
6390,Hg1,,,,,4.1596,Hg,4.1366,0.1559999999999997
6391,Pb1,,,,,7.22,Pb,7.186066666666667,0.04999999999999982
6392,Sn1,,,,,3.8082,Sn,4.0524941176470595,1.6342999999999996
6393,Sn1,,,,,3.7419,Sn,4.0524941176470595,1.6342999999999996
