Repository: Gashmard/Streamlit_Prediction_Tc

File: SuperCon_Main_Dataset_20562sample.csv (part 13 of 34)
,element,Unit_lattice_constant,lattice_constant_a,lattice_constant_b,lattice_constant_c,Tc,Element_Normalize,Tc_mean,Tc_range
6394,Sn1,,,,,3.7444,Sn,4.0524941176470595,1.6342999999999996
6395,Hg1,,,,,4.173,Hg,4.1366,0.1559999999999997
6396,Be22Mo1,,,,,2.51,Be22Mo,2.51875,0.03500000000000014
6397,Be22W1,,,,,4.12,Be22W,4.12,0.0
6398,Be22Tc1,,,,,5.21,Be22Tc,5.21,0.0
6399,Be22Re1,,,,,9.65,Be22Re,9.51,0.3200000000000003
6400,Mo1,,,,,0.902,Mo,0.9148,0.018000000000000016
6401,Tc1,,,,,7.79,Tc,7.7941666666666665,0.5750000000000002
6402,Tc1,,,,,8.035,Tc,7.7941666666666665,0.5750000000000002
6403,Tc1,,,,,7.77,Tc,7.7941666666666665,0.5750000000000002
6404,Tc1,,,,,7.71,Tc,7.7941666666666665,0.5750000000000002
6405,Ga1,,,,,6.07,Ga,5.2247692307692315,7.439
6406,H0.965Pd1,,,,,6.45,H193Pd200,6.45,0.0
6407,Mo0.18U0.82,,,,,2.115,U41Mo9,2.1153333333333335,0.004999999999999893
6408,Cd1,,,,,0.5173,Cd,0.5241399999999999,0.03850000000000009
6409,Cd1,,,,,0.5218,Cd,0.5241399999999999,0.03850000000000009
6410,Cd1,,,,,0.5148,Cd,0.5241399999999999,0.03850000000000009
6411,Cd1,,,,,0.5115,Cd,0.5241399999999999,0.03850000000000009
6412,C3La2,A,8.815,,,13.5,La2C3,10.66,7.0
6413,C3Y2,,,,,17.3,Y2C3,14.894444444444446,6.5
6414,Y2C2.9B0.1,,,,,16.4,Y20BC29,16.4,0.0
6415,C3La2,,,,,11.1,La2C3,10.66,7.0
6416,La1.8Sr0.2Cu1O4,,,,,29.0,SrLa9(CuO4)5,30.797222222222224,22.6
6417,La1.78Sr0.22Cu1O4,,,,,22.0,Sr11La89(CuO4)50,25.174999999999997,9.0
6418,La1.76Sr0.24Cu1O4,,,,,14.2,Sr6La44(CuO4)25,18.214285714285715,5.800000000000001
6419,La1.74Sr0.26Cu1O4,,,,,9.95,Sr13La87(CuO4)50,9.5875,6.6
6420,La1.72Sr0.28Cu1O4,,,,,4.98,Sr7La43(CuO4)25,4.98,0.0
6421,La1.8Sr0.2Cu0.995Zn0.005O4,,,,,26.1,Sr40La360ZnCu199O800,22.8,6.600000000000001
6422,La1.8Sr0.2Cu0.99Zn0.01O4,,,,,11.0,Sr20La180ZnCu99O400,23.333333333333332,18.0
6423,La1.78Sr0.22Cu0.9975Zn0.0025O4,,,,,18.5,Sr88La712ZnCu399O1600,19.25,1.5
6424,La1.78Sr0.22Cu0.995Zn0.005O4,,,,,9.88,Sr44La356ZnCu199O800,16.293333333333333,10.12
6425,B2Mg1,,,,,38.0,MgB2,37.580588235294115,35.5
6426,Mg1B0.96C0.04,,,,,35.5,Mg25B24C,35.5,0.0
6427,Mg1B0.9C0.1,,,,,30.0,Mg10B9C,30.0,0.0
6428,Mg1B0.85C0.15,,,,,24.0,Mg20B17C3,24.0,0.0
6429,B2Mg1,,,,,38.73,MgB2,37.580588235294115,35.5
6430,Rb1Os2O6,A,10.1137,,,6.32,Rb(OsO3)2,6.326363636363637,0.1200000000000001
6431,Li2Pd3B1,A,6.7485,,,7.5,Li2BPd3,7.548333333333332,1.419999999999999
6432,Li2Pt3B1,A,6.7345,,,2.17,Li2BPt3,2.5833333333333335,1.3299999999999998
6433,Pu0.9U0.1Co1Ga5,A,4.228,,6.778,8.4,Pu9U(Ga5Co)10,8.4,0.0
6434,U0.9Np0.1Co1Ga5,A,4.229,,6.776,7.2,NpU9(Ga5Co)10,7.2,0.0
6435,Pu1Co0.5Rh0.5Ga5,A,4.261,,6.818,15.5,Pu2Ga10CoRh,15.5,0.0
6436,Pu1Co0.1Rh0.9Ga5,A,4.293,,6.849,10.2,Pu10Ga50CoRh9,10.2,0.0
6437,Pu1Rh1Ga5,A,4.301,,6.857,8.9,PuGa5Rh,8.685714285714287,0.5
6438,Pu1Co0.9Fe0.1Ga5,A,4.23,,6.78,13.5,Pu10Ga50FeCo9,13.5,0.0
6439,Pu1Co0.8Fe0.2Ga5,A,4.232,,6.78,10.0,Pu5Ga25FeCo4,10.0,0.0
6440,Pu1Co0.9Ni0.1Ga5,A,4.229,,6.779,16.6,Pu10Ga50Co9Ni,16.6,0.0
6441,Ba24Si100,A,14.07,,,1.4,Ba6Si25,1.4899999999999998,0.15000000000000013
6442,Y1Ba2Cu4O8,,,,,80.05,Ba2Y(CuO2)4,78.72848101265825,21.0
6443,B2Mg1,A,3.0849,,3.5211,39.0,MgB2,37.580588235294115,35.5
6444,C2Na1,,,,,5.0,NaC2,5.0,0.0
6445,C3Na1,,,,,2.3,NaC3,2.3,0.0
6446,Ru1Sr2Gd1Cu2O8,A,5.428,,11.589,47.5,Sr2GdCu2RuO8,37.888888888888886,34.7
6447,Ag5Pb2O6,,,,,0.0524,Ag5(PbO3)2,0.0502,0.004400000000000001
6448,Ag7N1O11,A,9.893,,,1.04,Ag7NO11,1.038125,0.015000000000000124
6449,Ag7F1O8,A,9.833,,,0.3,Ag7O8F,0.3,0.0
6450,Ag7B4F4O8,A,9.942,,,0.15,Ag7B4(O2F)4,0.15,0.0
6451,Sb2Yb1,A,4.56,16.7,4.26,1.3,YbSb2,1.3,0.0
6452,C8.1K1,,,,,0.152,K10C81,0.152,0.0
6453,Si2Ta1,,,,,0.345,TaSi2,0.345,0.0
6454,Pr1Ru4Sb12,A,9.2766,,,0.97,Pr(Sb3Ru)4,1.1271428571428572,0.33000000000000007
6455,Nb1Se2,,,,,7.1,NbSe2,6.7535625,6.7
6456,Cs1Os2O6,,,,,3.3,Cs(OsO3)2,3.282,0.04999999999999982
6457,Rb1Os2O6,,,,,6.3,Rb(OsO3)2,6.326363636363637,0.1200000000000001
6458,K1Os2O6,,,,,9.6,K(OsO3)2,9.596428571428572,0.40000000000000036
6459,Ce1Rh1Si3,,,,,0.9,CeSi3Rh,0.9400000000000001,0.6400000000000001
6460,Ce1Co1In5,,,,,2.27,CeIn5Co,2.254714285714286,0.3750000000000002
6461,Pu1Rh1Ga5,A,4.3012,,6.8569,8.5,PuGa5Rh,8.685714285714287,0.5
6462,Pu1Co1Ga5,A,4.2356,,6.7939,18.5,PuGa5Co,17.675,3.5
6463,Ce1Pt3Si1,,,,,0.8,CeSiPt3,0.6773,0.34
6464,Ba24Si100,A,14.063,,,1.55,Ba6Si25,1.4899999999999998,0.15000000000000013
6465,Ce1Rh1In5,,,,,2.2,CeIn5Rh,1.963833333333333,2.148
6466,Ce2Ni3Ge5,A,9.815,11.843,5.962,0.22,Ce2Ni3Ge5,0.22,0.0
6467,C2Y1,A,3.6771,,6.1882,3.838,YC2,3.90225,0.2699999999999996
6468,La0.6Rh4P12,A,8.0581,,,17.0,La3(P3Rh)20,17.0,0.0
6469,Te3Zr1,,,,,2.95,ZrTe3,2.7700000000000005,2.2
6470,Ce1Cu2Si2,A,4.0934,,9.9158,0.73,Ce(CuSi)2,0.6453888888888888,0.34
6471,Ce1Cu2Si2,A,4.0973,,9.9053,0.61,Ce(CuSi)2,0.6453888888888888,0.34
6472,Y1Ru4P12,A,8.0298,,,8.5,Y(P3Ru)4,8.5,0.0
6473,Hg0.4Pr1.1Sr2Ca0.5Cu2O7.9,A,3.8463,3.8018,12.154,76.0,Sr20Ca5Pr11Cu20Hg4O79,76.0,0.0
6474,Hg0.4Pr1.1Sr2Ca0.5Cu2O6.9,A,3.8538,3.8181,12.17,60.0,Sr20Ca5Pr11Cu20Hg4O69,60.0,0.0
6475,Ba6Ge25,,,,,0.24,Ba6Ge25,0.24,0.0
6476,La3Pd4Ge4,A,4.22,4.385,25.003,2.75,La3(GePd)4,2.5575,0.52
6477,Zn2Zr1,,,,,0.6,ZrZn2,0.44499999999999995,0.31
6478,B2Mg1,,,,,38.7,MgB2,37.580588235294115,35.5
6479,B12Zr1,,,,,6.0,ZrB12,5.990909090909091,0.3799999999999999
6480,Ca1.82Na0.18Cu1Cl2O2,,,,,27.0,Na9Ca91Cu50(ClO)100,27.055,0.10999999999999943
6481,Ce1Ni1Ge3,A,21.808,4.135,4.168,0.48,CeNiGe3,0.45499999999999996,0.04999999999999999
6482,Mg1.9Cu0.1B12,,,,,37.3,Mg19CuB120,37.3,0.0
6483,Mg1.8Cu0.2B12,,,,,36.5,Mg9CuB60,36.5,0.0
6484,Ca1.9Cu1Cl2O2,A,3.8564,,15.0984,15.0,Ca19Cu10(ClO)20,15.0,0.0
6485,Ca1.85Cu1Cl2O2,A,3.8549,,15.1132,30.0,Ca37Cu20(ClO)40,30.0,0.0
6486,Ca1.8Cu1Cl2O2,A,3.8521,,15.1224,39.0,Ca9Cu5(ClO)10,41.0,4.0
6487,Ca1.8Cu1Cl2O2,,,,,43.0,Ca9Cu5(ClO)10,41.0,4.0
6488,Li1Ti2O4,A,8.4,,,12.1,LiTi2O4,12.015384615384617,2.9000000000000004
6489,C1,,,,,0.38,C,10.612962962962966,51.63
6490,C1,,,,,2.5,C,10.612962962962966,51.63
6491,C1,,,,,2.62,C,10.612962962962966,51.63
6492,Mg1B1.95C0.05,,,,,34.0,Mg20B39C,36.0,4.0
6493,Mg1B1.9C0.1,,,,,27.5,Mg10B19C,32.965,10.299999999999997
6494,Mg1B1.9C0.1,A,3.067,,3.522,34.2,Mg10B19C,32.965,10.299999999999997
6495,Mg1B1.9C0.1,A,3.074,,3.522,35.4,Mg10B19C,32.965,10.299999999999997
6496,Lu1Ni1B1C1,A,3.492,,7.55,2.5,LuNiBC,2.7866666666666666,0.45999999999999996
6497,Lu1Ni1B0.9C1,A,3.492,,7.552,2.6,Lu10Ni10B9C10,2.6,0.0
6498,Lu1Ni1B0.8C1,A,3.489,,7.546,2.6,Lu5Ni5B4C5,2.6,0.0
6499,Lu1Ni1B0.9C1.1,A,3.492,,7.553,2.9,Lu10Ni10B9C11,2.9,0.0
6500,Lu1Ni1B0.8C1.2,A,3.488,,7.545,3.2,Lu5Ni5(B2C3)2,3.2,0.0
6501,Lu1Ni1B1.1C0.9,A,3.495,,7.557,2.4,Lu10Ni10B11C9,2.4,0.0
6502,Lu1Ni1B1C0.85,A,3.495,,7.562,2.4,Lu20Ni20B20C17,2.4,0.0
6503,Lu1Ni1B0.95C0.95,A,3.494,,7.557,2.5,Lu20Ni20(BC)19,2.5,0.0
6504,Li2Pd3B1,A,6.7639,,,8.2,Li2BPd3,7.548333333333332,1.419999999999999
6505,Li2Pd2.94Ni0.06B1,A,6.7619,,,7.7,Li100Ni3B50Pd147,7.7,0.0
6506,Li2Pd2.85Ni0.15B1,A,6.7596,,,7.5,Li40Ni3B20Pd57,7.663333333333334,0.41000000000000014
6507,Li2Pd2.7Ni0.3B1,A,6.7535,,,7.3,Li20Ni3B10Pd27,7.233333333333334,0.40000000000000036
6508,Li2Pd2.4Ni0.6B1,A,6.7374,,,7.69,Li10Ni3B5Pd12,7.033333333333334,1.1900000000000004
6509,Li1Ti2O4,A,8.407,,,11.0,LiTi2O4,12.015384615384617,2.9000000000000004
6510,Li1.05Ti1.95O4,A,8.4008,,,10.5,Li21Ti39O80,11.25,1.5
6511,Li1.07Ti1.93O4,A,8.3972,,,10.4,Li107Ti193O400,11.05,1.299999999999999
6512,Li1.1Ti1.9O4,A,8.392,,,10.3,Li11Ti19O40,10.049999999999999,0.7000000000000011
6513,Li1.12Ti1.88O4,A,8.3901,,,9.4,Li28Ti47O100,9.9,1.0
6514,Na0.34Co1H2.6O3.3,A,2.822,,19.5,2.65,Na17Co50(H26O33)5,2.65,0.0
6515,Na0.32Co1H2.6O3.3,A,2.822,,19.62,3.6,Na16Co50(H26O33)5,2.8249999999999997,1.5
6516,Na0.31Co1H2.6O3.3,A,2.819,,19.59,3.7,Na31Co100(H26O33)10,4.162,1.1099999999999994
6517,Na0.28Co1H2.6O3.3,A,2.817,,19.73,4.75,Na14Co50(H26O33)5,4.57,0.54
6518,Na0.25Co1H2.6O3.3,A,2.817,,19.8,4.7,Na5Co20(H26O33)2,4.7,0.0
6519,Na0.26Co1H2.6O3.3,A,2.815,,19.79,4.6,Na13Co50(H26O33)5,3.5774999999999997,2.1999999999999997
6520,Zr1,,,,,0.49,Zr,1.0833333333333333,3.01
6521,Re1,,,,,1.703,Re,2.359,5.3100000000000005
6522,Zn1,,,,,0.855,Zn,0.8507999999999999,0.04200000000000004
6523,Mo0.16U0.84,,,,,2.121,U21Mo4,2.121,0.0
6524,Mo0.18U0.82,,,,,2.118,U41Mo9,2.1153333333333335,0.004999999999999893
6525,Mo0.2U0.8,,,,,2.113,U4Mo,2.113,0.0
6526,Nb0.18U0.82,,,,,2.011,U41Nb9,2.011,0.0
6527,Nb0.2U0.8,,,,,2.009,U4Nb,2.009,0.0
6528,Nb0.22U0.78,,,,,2.01,U39Nb11,2.01,0.0
6529,Ru1,,,,,0.509,Ru,0.49833333333333335,0.016000000000000014
6530,Os1,,,,,0.671,Os,0.6072500000000001,0.19300000000000006
6531,Pb1,,,,,7.172,Pb,7.186066666666667,0.04999999999999982
6532,Pb1,,,,,7.175,Pb,7.186066666666667,0.04999999999999982
6533,Y2C2I2,,,,,10.0,YCI,9.959999999999999,0.15000000000000036
6534,Y2C2Br2,,,,,5.03,YCBr,5.034000000000001,0.04999999999999982
6535,Y2C2Br1I1,,,,,5.08,Y2C2IBr,6.49,2.8200000000000003
6536,Y2C2Br0.5I1.5,,,,,11.6,Y4C4I3Br,11.475,0.5
6537,Y2C2I2,,,,,9.97,YCI,9.959999999999999,0.15000000000000036
6538,La2C2Br2,,,,,7.03,LaCBr,7.03,0.0
6539,Ba1.34Eu2Ce0.66Cu3O8.96,A,3.86,,28.49,15.0,Ba67Ce33Eu100(Cu75O224)2,15.0,0.0
6540,Ba1.34Eu2Ce0.66Cu3O9.02,A,3.86,,28.48,25.0,Ba67Ce33Eu100Cu150O451,25.0,0.0
6541,V0.5Sr2.25Ca1.75Cu3.5O9.7,A,3.8418,,14.691,98.0,Sr45Ca35V10(Cu35O97)2,98.0,0.0
6542,V0.5Sr2.7Ca2.3Cu4.5O11.6,A,3.8497,,17.9,107.0,Sr27Ca23V5Cu45O116,107.0,0.0
6543,V0.5Sr2.4Ca3.6Cu5.5O13.55,A,3.8498,,21.036,75.0,Sr48Ca72V10Cu110O271,75.0,0.0
6544,V0.5Sr2.3Ca4.7Cu6.5O15.5,A,3.8532,,24.226,75.0,Sr23Ca47V5(Cu13O31)5,75.0,0.0
6545,V0.5Sr2.6Ca5.4Cu7.5O17.3,A,3.8572,,27.434,73.0,Sr26Ca54V5Cu75O173,73.0,0.0
6546,La1.875Sr0.125Cu1O4,,,,,27.84,SrLa15(CuO4)8,30.119999999999997,5.399999999999999
6547,La1.875Sr0.125Cu1O4,,,,,27.84,SrLa15(CuO4)8,30.119999999999997,5.399999999999999
6548,La1.85Sr0.15Cu1O4,,,,,37.94,Sr3La37(CuO4)20,36.01482142857143,22.299999999999997
6549,La1.85Sr0.15Cu1O4,,,,,37.94,Sr3La37(CuO4)20,36.01482142857143,22.299999999999997
6550,Y1Ba2Cu4O8,,,,,81.6,Ba2Y(CuO2)4,78.72848101265825,21.0
6551,Y1Ba2Cu3O6.85,,,,,89.3,Ba40Y20Cu60O137,87.33636363636364,15.0
6552,Y0.8Pr0.2Ba2Cu3O7,,,,,73.2,Ba10PrY4(Cu3O7)5,68.53999999999999,17.099999999999994
6553,Y0.7Pr0.3Ba2Cu3O7,,,,,59.7,Ba20Pr3Y7(Cu3O7)10,56.8925,6.700000000000003
6554,Y0.6Pr0.4Ba2Cu3O7,,,,,45.3,Ba10Pr2Y3(Cu3O7)5,42.25,13.700000000000003
6555,Y0.8Pr0.2Ba2Cu4O8,,,,,70.2,Ba10PrY4(CuO2)20,66.78571428571429,10.799999999999997
6556,Y0.7Pr0.3Ba2Cu4O8,,,,,63.5,Ba20Pr3Y7(CuO2)40,63.0,5.5
6557,Y1La0.3Ba1.7Cu3O7,,,,,57.45,Ba17La3Y10(Cu3O7)10,59.75,12.200000000000003
6558,Y1La0.3Ba1.7Cu4O8,,,,,52.6,Ba17La3Y10(CuO2)40,52.6,0.0
6559,Ca1Cu0.25Si1.7,A,3.9937,,4.3634,3.2,Ca20Cu5Si34,3.2,0.0
6560,Ca1Cu0.25Si1.75,A,3.9971,,4.3463,3.1,Ca4CuSi7,3.1,0.0
6561,Ca1Cu0.33Si1.67,A,4.0159,,4.3532,2.3,Ca100Cu33Si167,2.3,0.0
6562,Ca1Cu0.25Si1.55,A,3.9862,,4.3343,2.9,Ca20Cu5Si31,2.9,0.0
6563,Ca1Cu0.25Si1.6,A,3.9937,,4.3423,3.0,Ca20Cu5Si32,3.0,0.0
6564,Pr1Os4Sb12,,,,,1.81,Pr(Sb3Os)4,1.8411764705882354,0.10000000000000009
6565,Pr0.98La0.02Os4Sb12,,,,,1.8,LaPr49(Sb3Os)200,1.8,0.0
6566,Pr0.95La0.05Os4Sb12,,,,,1.79,LaPr19(Sb3Os)80,1.815,0.050000000000000044
6567,Pr0.9La0.1Os4Sb12,,,,,1.7,LaPr9(Sb3Os)40,1.7,0.0
6568,Pr0.8La0.2Os4Sb12,,,,,1.645,LaPr4(Sb3Os)20,1.7225000000000001,0.15500000000000003
6569,Pr0.7La0.3Os4Sb12,,,,,1.528,La3Pr7(Sb3Os)40,1.528,0.0
6570,Pr0.6La0.4Os4Sb12,,,,,1.414,La2Pr3(Sb3Os)20,1.5419999999999998,0.256
6571,Pr0.4La0.6Os4Sb12,,,,,1.172,La3Pr2(Sb3Os)20,1.172,0.0
6572,Pr0.2La0.8Os4Sb12,,,,,0.903,La4Pr(Sb3Os)20,0.9865,0.16700000000000004
6573,La1Os4Sb12,,,,,0.741,La(Sb3Os)4,0.7787142857142858,0.26
6574,B6Y1,A,4.1002,,,7.15,YB6,6.660000000000001,2.3499999999999996
6575,Ce1Cu2Si2,,,,,0.63,Ce(CuSi)2,0.6453888888888888,0.34
6576,Be13U1,,,,,0.95,UBe13,0.8856045454545456,1.84
6577,U0.9911Th0.0089Be13,,,,,0.66,Th89U9911Be130000,0.66,0.0
6578,U0.9981Th0.019Be13,,,,,0.573,Th95U4991Be65000,0.573,0.0
6579,U0.974Th0.026Be13,,,,,0.58,Th13U487Be6500,0.58,0.0
6580,U0.97Th0.03Be13,,,,,0.623,Th3U97Be1300,0.6026666666666666,0.038000000000000034
6581,U0.9622Th0.0378Be13,,,,,0.557,Th189U4811Be65000,0.557,0.0
6582,U0.9397Th0.0603Be13,,,,,0.344,Th603U9397Be130000,0.344,0.0
6583,Sc5Ir4Si10,A,12.3158,,4.076,8.5,Sc5(Si5Ir2)2,8.342222222222224,0.5
6584,Sc4.5Dy0.5Ir4Si10,A,12.3391,,4.0917,6.95,DySc9(Si5Ir2)4,6.95,0.0
6585,Sc4Dy1Ir4Si10,A,12.3632,,4.1066,5.95,DySc4(Si5Ir2)2,5.95,0.0
6586,Sc3.5Dy1.5Ir4Si10,A,12.3881,,4.1215,3.93,Dy3Sc7(Si5Ir2)4,4.465,1.0699999999999998
6587,Y2Dy3Os4Ge10,A,13.0251,,4.2941,2.86,Dy3Y2(Ge5Os2)2,2.86,0.0
6588,Y2.5Dy2.5Os4Ge10,A,13.0227,,4.2938,3.8,Dy5Y5(Ge5Os2)4,3.8,0.0
6589,Y3Dy2Os4Ge10,A,13.0205,,4.2936,4.8,Dy2Y3(Ge5Os2)2,4.8,0.0
6590,Y3.25Dy1.75Os4Ge10,A,13.0191,,4.2935,5.2,Dy7Y13(Ge5Os2)8,5.2,0.0
6591,Y4Dy1Os4Ge10,A,13.0163,,4.2931,6.9,DyY4(Ge5Os2)2,6.9,0.0
6592,Y5Os4Ge10,A,13.0121,,4.2927,9.1,Y5(Ge5Os2)2,8.946666666666667,0.41999999999999993
6593,Bi1K1,,,,,3.6,KBi,3.6,0.0
6594,Bi3Ca1,,,,,1.7,CaBi3,1.85,0.30000000000000004
6595,Ba1Bi3,,,,,5.69,BaBi3,5.825833333333333,0.3099999999999996
6596,Bi2Rh1,,,,,2.2,Bi2Rh,2.2,0.0
6597,Bi4Rh1,,,,,2.75,Bi4Rh,2.8666666666666667,0.44999999999999973
6598,Bi3Ni1,,,,,3.6,NiBi3,3.989,0.49999999999999956
6599,N1Zr1,,,,,9.05,ZrN,9.85,1.6499999999999986
6600,N1V1,,,,,7.5,VN,8.443999999999999,1.75
6601,C1Mo2,,,,,2.78,Mo2C,5.2425,9.42
6602,C1W2,,,,,2.74,W2C,3.595,2.46
6603,B1Mo2,,,,,4.74,BMo2,5.577500000000001,1.12
6604,Mo2N1,,,,,5.0,Mo2N,5.066666666666666,0.20000000000000018
6605,Mo1N1,,,,,12.0,MoN,10.685714285714287,11.899999999999999
6606,Mo2N1,,,,,5.2,Mo2N,5.066666666666666,0.20000000000000018
6607,Mo1N1,A,4.184,,,4.2,MoN,10.685714285714287,11.899999999999999
6608,Sr0.2Ta1S2,,,,,2.8,Sr(TaS2)5,2.8,0.0
6609,Sr0.2Mo1S2,,,,,5.1,Sr(MoS2)5,5.233333333333333,0.5999999999999996
6610,Sr0.2W1S2,,,,,3.5,Sr(WS2)5,3.5,0.0
6611,Ca0.2Mo1S2,,,,,3.6,Ca(MoS2)5,3.6,0.0
6612,Ba0.2Mo1S2,,,,,5.7,Ba(MoS2)5,5.7,0.0
6613,Yb0.2Mo1S2,,,,,2.4,Yb(MoS2)5,2.4,0.0
6614,Sr0.2Mo1Se2,,,,,5.0,Sr(MoSe2)5,5.0,0.0
6615,Sr0.2W1Se2,,,,,1.4,Sr(WSe2)5,1.4,0.0
6616,Pb1.14Ta2S5.14,A,,,17.97,3.3,Ta100Pb57S257,3.3,0.0
6617,Sb1.16Ta2S5.16,A,,,17.51,3.0,Ta50Sb29S129,3.0,0.0
6618,Bi1.08Ta2S5.08,A,,,17.48,2.7,Ta50Bi27S127,2.7,0.0
6619,Na0.6Sn1Ta2S5,A,,,23.78,4.0,Na3Ta10(SnS5)5,4.0,0.0
6620,Na0.3Pb1Ta2S5,A,,,23.91,3.7,Na3Ta20(PbS5)10,3.7,0.0
6621,Na0.3Sb1Ta2S5,A,,,23.26,3.5,Na3Ta20(SbS5)10,3.5,0.0
6622,Ce1Co1In5,A,4.62,,7.56,2.3,CeIn5Co,2.254714285714286,0.3750000000000002
6623,Ge1,,,,,5.35,Ge,5.298,0.5599999999999996
6624,Si1,,,,,6.7,Si,6.214,8.06
6625,Ce1Cu2Ge2,,,,,2.0,Ce(CuGe)2,1.32,1.3599999999999999
6626,Ce1Cu2Si2,,,,,0.7,Ce(CuSi)2,0.6453888888888888,0.34
6627,C1,,,,,12.0,C,10.612962962962966,51.63
6628,Ca1.9Na0.1Cu1Cl2O2,,,,,8.0,NaCa19Cu10(ClO)20,15.666666666666666,18.0
6629,Ca1.88Na0.12Cu1Cl2O2,,,,,16.8,Na3Ca47Cu25(ClO)50,14.133333333333333,11.2
6630,Ca1.85Na0.15Cu1Cl2O2,,,,,25.0,Na3Ca37Cu20(ClO)40,24.483333333333334,1.5500000000000007
6631,Ca1.8Na0.2Cu1Cl2O2,,,,,26.4,NaCa9Cu5(ClO)10,26.95,1.1000000000000014
6632,Zr1N1Cl0.7,,,,,14.0,Zr10N10Cl7,13.166666666666666,1.3000000000000007
6633,U1Ru2Si2,,,,,1.1,U(SiRu)2,1.31,0.5800000000000001
6634,Pr0.89La1Ce0.11Cu1O3.98,,,,,26.0,La100Ce11Pr89(Cu50O199)2,26.0,0.0
6635,Pr0.85La1Ce0.15Cu1O3.95,,,,,19.0,La20Ce3Pr17Cu20O79,19.0,0.0
6636,La1Fe4P12,,,,,4.1,La(FeP3)4,4.0874999999999995,0.20000000000000018
6637,Mg1C1Ni3,A,3.8091,,,7.1,MgNi3C,6.964347826086957,4.299999999999999
6638,Mg1C1Ni2.995Ru0.005,A,3.8104,,,6.93,Mg200Ni599RuC200,6.92,0.019999999999999574
6639,Mg1C1Ni2.99Ru0.01,A,3.8105,,,6.71,Mg100Ni299RuC100,6.715,0.009999999999999787
6640,Mg1C1Ni2.98Ru0.02,A,3.8108,,,6.52,Mg50Ni149RuC50,6.51,0.019999999999999574
6641,Mg1C1Ni2.967Ru0.033,A,3.8117,,,6.1,Mg1000Ni2967Ru33C1000,6.1,0.0
6642,Mg1C1Ni2.934Ru0.066,A,3.8135,,,5.6,Mg500Ni1467Ru33C500,5.6,0.0
6643,Mg1C1Ni2.9Ru0.1,A,3.817,,,4.72,Mg10Ni29RuC10,4.72,0.0
6644,Mg1C1Ni2.8Ru0.2,A,,,,3.47,Mg5Ni14RuC5,3.4800000000000004,0.020000000000000018
6645,Mg1C1Ni2.999Fe0.001,A,3.8099,,,6.93,Mg1000FeNi2999C1000,6.93,0.0
6646,Mg1C1Ni2.995Fe0.005,A,3.8102,,,6.44,Mg200FeNi599C200,6.44,0.0
6647,Mg1C1Ni2.99Fe0.01,A,3.8101,,,6.25,Mg100FeNi299C100,6.25,0.0
6648,Mg1C1Ni2.985Fe0.015,A,3.81,,,5.96,Mg200Fe3Ni597C200,5.96,0.0
6649,Mg1C1Ni2.98Fe0.02,A,3.8106,,,5.46,Mg50FeNi149C50,5.46,0.0
6650,Mg1C1Ni2.975Fe0.025,A,3.811,,,5.17,Mg40FeNi119C40,5.17,0.0
6651,Mg1C1Ni2.967Fe0.033,A,3.8107,,,4.9,Mg1000Fe33Ni2967C1000,4.9,0.0
6652,Mg1C1Ni2.95Fe0.05,A,3.8114,,,3.72,Mg20FeNi59C20,3.72,0.0
6653,B2Mg1,A,3.0827,,3.532,36.6,MgB2,37.580588235294115,35.5
6654,Mg0.99Pb0.01B2,A,3.0801,,3.53,35.9,Mg99B200Pb,35.9,0.0
6655,Mg0.98Pb0.02B2,A,3.0769,,3.5283,35.5,Mg49B100Pb,35.5,0.0
6656,Mg0.94Pb0.06B2,A,3.0745,,3.5277,35.0,Mg47B100Pb3,35.0,0.0
6657,Mg0.9Pb0.1B2,A,3.0723,,3.527,34.0,Mg9B20Pb,34.0,0.0
6658,La1.77Sr0.23Cu0.94Mn0.06O4,A,3.7519,,13.1423,34.0,Sr23La177Mn6(Cu47O200)2,34.0,0.0
6659,Tl0.5Pb0.5Sr2Ca1Cu2O7,A,3.8028,,12.1148,85.0,Sr4Ca2TlCu4PbO14,82.97999999999999,6.599999999999994
6660,Tl0.5Pb0.5Sr2Ca1Cu2.98Co0.02O7,A,3.8031,,11.1201,65.0,Sr100Ca50Tl25CoCu149(PbO14)25,65.0,0.0
6661,Tl0.5Pb0.5Sr2Ca1Cu2.95Co0.05O7,A,3.8039,,12.1426,53.0,Sr40Ca20Tl10CoCu59(PbO14)10,53.0,0.0
6662,Tl0.5Pb0.5Sr2Ca1Cu2.98Ni0.02O7,A,3.8031,,12.1025,63.5,Sr100Ca50Tl25Cu149Ni(PbO14)25,63.5,0.0
6663,Tl0.5Pb0.5Sr2Ca1Cu2.95Ni0.05O7,A,3.8037,,12.0748,50.0,Sr40Ca20Tl10Cu59Ni(PbO14)10,50.0,0.0
6664,Tl0.5Pb0.5Sr2Ca1Cu2.98Zn0.02O7,A,3.8032,,12.1264,71.0,Sr100Ca50Tl25ZnCu149(PbO14)25,71.0,0.0
6665,Tl0.5Pb0.5Sr2Ca1Cu2.95Zn0.05O7,A,3.804,,12.1558,73.0,Sr40Ca20Tl10ZnCu59(PbO14)10,73.0,0.0
6666,La1Fe4P12,,,,,4.2,La(FeP3)4,4.0874999999999995,0.20000000000000018
6667,Sn1.17Nb1S3.17,,,,,2.75,Nb100Sn117S317,2.75,0.0
6668,Pb1.14Nb1S3.14,,,,,2.72,Nb50Pb57S157,2.72,0.0
6669,Sn1.15Ta1S3.15,,,,,2.85,Ta20Sn23S63,2.85,0.0
6670,Pb1.13Ta1S3.13,,,,,3.08,Ta100Pb113S313,3.08,0.0
6671,Bi1.08Ta1S3.08,,,,,0.76,Ta25Bi27S77,0.76,0.0
6672,Mg1B1.89C0.11,,,,,34.7,Mg100B189C11,33.85,1.7000000000000028
6673,Mg1B1.834C0.166,,,,,32.0,Mg500B917C83,32.0,0.0
6674,Mg1B1.8C0.2,,,,,28.8,Mg5B9C,27.975714285714286,27.5
6675,Mg1B1.736C0.264,,,,,17.6,Mg125B217C33,17.6,0.0
6676,B2Mg1,,,,,38.7,MgB2,37.580588235294115,35.5
6677,Mg0.98Al0.02B2,,,,,35.9,Mg49AlB100,36.7,1.6000000000000014
6678,Mg0.92Al0.08B2,,,,,31.6,Mg23(AlB25)2,33.55,3.8999999999999986
6679,Mg0.82Al0.18B2,,,,,25.7,Mg41Al9B100,29.6,7.800000000000001
6680,Mg0.79Al0.21B2,,,,,27.1,Mg79Al21B200,27.1,0.0
6681,Sn3Yb1,,,,,3.6,YbSn3,3.6,0.0
6682,U1Ni2Al3,,,,,1.1,UAl3Ni2,1.01575,0.22599999999999987
6683,La1Rh1Bi1,A,7.588,4.772,8.087,2.36,LaBiRh,2.36,0.0
6684,Fe1U6,,,,,3.95,U6Fe,3.88875,0.33000000000000007
6685,Pr0.91La1Ce0.09Cu1O4,,,,,24.0,La100Ce9Pr91(CuO4)100,24.6,1.1999999999999993
6686,Tl0.5Ba2Ca1.3Be0.7Cu3.5O7.886,A,3.905,,15.058,95.0,Ba1000Ca650Be350Tl250Cu1750O3943,95.0,0.0
6687,Tl0.5Ba2Ca0.3Be1.7Cu3.5O7.685,A,3.909,,15.065,115.0,Ba400Ca60Be340Tl100Cu700O1537,115.0,0.0
6688,Tl0.5Ba2Ca1.5Be1.5Cu4.5O9.887,,,,,115.0,Ba2000Ca1500Be1500Tl500Cu4500O9887,115.0,0.0
6689,Tl0.5Ba2Ca1Be2Cu4.5O9.948,,,,,110.0,Ba500Ca250Be500Tl125(Cu375O829)3,110.0,0.0
6690,Pr1.85Ce0.15Cu1O3.98,A,3.968,,12.121,21.2,Ce15Pr185(Cu50O199)2,19.15,3.1999999999999993
6691,Pr1.85Ce0.15Cu0.99V0.01O3.98,A,3.964,,12.158,22.0,Ce15Pr185VCu99O398,22.0,0.0
6692,Pr1.85Ce0.15Cu0.98V0.02O3.98,A,3.965,,12.153,22.3,Ce15Pr185V2(Cu49O199)2,22.3,0.0
6693,Pr1.85Ce0.15Cu0.97V0.03O3.98,A,3.964,,12.15,21.2,Ce15Pr185V3Cu97O398,21.2,0.0
6694,Pr1.85Ce0.15Cu0.96V0.04O3.98,A,3.961,,12.157,22.4,Ce15Pr185V4(Cu48O199)2,22.4,0.0
6695,Ce1Cu2Si2,,,,,0.73,Ce(CuSi)2,0.6453888888888888,0.34
6696,Ce1Cu2Si1.8Ge0.2,,,,,0.12,Ce5Cu10Si9Ge,0.1675,0.09
6697,La3Ca1Ba3Cu7O16.678,A,3.866,,11.6218,80.5,Ba1500Ca500La1500Cu3500O8339,80.5,0.0
6698,La3Ca0.9Cd0.1Ba3Cu7O16.611,A,3.8662,,11.6287,77.5,Ba3000Ca900La3000Cd100(Cu1000O2373)7,77.5,0.0
6699,La3Ca0.8Cd0.2Ba3Cu7O16.536,A,3.8668,,11.6324,76.0,Ba375Ca100La375Cd25Cu875O2067,76.0,0.0
6700,La3Ca0.7Cd0.3Ba3Cu7O16.459,A,3.8676,,11.6369,71.5,Ba3000Ca700La3000Cd300Cu7000O16459,71.5,0.0
6701,La3Ca0.6Cd0.4Ba3Cu7O16.41,A,3.8685,,11.6492,67.5,Ba300Ca60La300Cd40Cu700O1641,67.5,0.0
6702,La3Ca0.5Cd0.5Ba3Cu7O16.375,A,3.8692,,11.6586,59.0,Ba24Ca4La24Cd4Cu56O131,59.0,0.0
6703,La3Ca0.4Cd0.6Ba3Cu7O16.336,A,3.8701,,11.6695,48.5,Ba375Ca50La375Cd75Cu875O2042,48.5,0.0
6704,La3Ca0.3Cd0.7Ba3Cu7O16.303,A,3.871,,11.6826,36.0,Ba3000Ca300La3000Cd700(Cu1000O2329)7,36.0,0.0
6705,Nd1Ba2Cu3O7,A,3.8649,3.9163,11.767,95.1,Ba2NdCu3O7,93.38571428571429,8.0
6706,Nd1Ba1.8Sr0.2Cu3O6.96,A,3.8646,3.9043,11.741,91.1,Ba45Sr5Nd25(Cu25O58)3,91.1,0.0
6707,Nd1Ba1.6Sr0.4Cu3O6.94,A,3.8656,3.8954,11.719,86.0,Ba80Sr20Nd50Cu150O347,86.0,0.0
6708,Nd1Ba1.4Sr0.6Cu3O6.94,A,3.8702,3.8856,11.699,75.0,Ba70Sr30Nd50Cu150O347,75.0,0.0
6709,Nd1Ba1.2Sr0.8Cu3O6.97,A,3.869,3.8757,11.673,66.9,Ba120Sr80Nd100Cu300O697,66.9,0.0
6710,Nd1Ba1Sr1Cu3O7.02,A,3.8667,3.8691,11.637,49.9,Ba50Sr50Nd50(Cu50O117)3,49.9,0.0
6711,La1.92Ce0.08Cu1O4,A,,,12.4707,13.9,La48Ce2(CuO4)25,19.3,15.1
6712,La1.89Ce0.11Cu1O4,A,,,12.4507,24.9,La189Ce11(CuO4)100,27.1625,4.850000000000001
6713,La1.87Ce0.13Cu1O4,A,,,12.4307,22.0,La187Ce13(CuO4)100,21.833333333333332,3.5
6714,La1.85Ce0.15Cu1O4,A,,,12.4211,10.0,La37Ce3(CuO4)20,9.25,1.5
6715,Pr1.96Ce0.04Cu1O4,,,,,23.6,CePr49(CuO4)25,23.6,0.0
6716,Pr1.91Ce0.09Cu1O4,,,,,21.5,Ce9Pr191(CuO4)100,21.5,0.0
6717,Pr1.83Ce0.17Cu1O4,,,,,20.3,Ce17Pr183(CuO4)100,15.424999999999999,7.300000000000001
6718,Be13U1,,,,,2.06,UBe13,0.8856045454545456,1.84
6719,U1Be12.9896B0.0104,,,,,1.89,U1250(Be1249B)13,1.89,0.0
6720,U1Be12.9701B0.0299,,,,,1.66,U10000(Be9977B23)13,1.66,0.0
6721,U1Be12.9558B0.0442,,,,,0.988,U5000(Be4983B17)13,0.988,0.0
6722,Ce1Pt3.03Si0.97,,,,,0.37,Ce100Si97Pt303,0.37,0.0
6723,Ce1Pt2.97Si1,,,,,0.72,Ce100Si100Pt297,0.72,0.0
6724,Ce1.01Pt3Si1,,,,,0.75,Ce101(SiPt3)100,0.75,0.0
6725,La1Fe4P12,,,,,4.1,La(FeP3)4,4.0874999999999995,0.20000000000000018
6726,Ce1Ni2Ge2,,,,,0.23,Ce(NiGe)2,0.21666666666666667,0.03
6727,Ce1Pd2Si2,,,,,0.39,Ce(SiPd)2,0.421,0.15000000000000002
6728,Ce1Ni2Ge2,,,,,0.2,Ce(NiGe)2,0.21666666666666667,0.03
6729,Ce1Ir1Si3,A,4.252,,9.715,1.6,CeSi3Ir,1.5462500000000001,0.20000000000000018
6730,Ce1Ni1Ge3,A,21.808,4.135,4.168,0.43,CeNiGe3,0.45499999999999996,0.04999999999999999
6731,K1Os2O6,,,,,9.6,K(OsO3)2,9.596428571428572,0.40000000000000036
6732,C60Yb3.5,,,,,6.0,Yb7C120,6.0,0.0
6733,B12Zr1,A,7.4072,,,6.0,ZrB12,5.990909090909091,0.3799999999999999
6734,B12Zr1,A,7.4072,,,5.97,ZrB12,5.990909090909091,0.3799999999999999
6735,K1Os2O6,A,10.0968,,,9.5,K(OsO3)2,9.596428571428572,0.40000000000000036
6736,Rb1Os2O6,,,,,6.4,Rb(OsO3)2,6.326363636363637,0.1200000000000001
6737,Y1,,,,,17.0,Y,7.7,17.7
6738,U1,,,,,0.2,U,0.6000000000000001,1.04
6739,Mo6Se7.6,A,9.56,,11.17,6.28,Mo15Se19,5.62,1.9800000000000004
6740,Mo6Se7.6,A,9.56,,11.17,6.28,Mo15Se19,5.62,1.9800000000000004
6741,Hf1V2,A,7.3702,,,9.67,HfV2,8.984,2.0700000000000003
6742,Hf1V2H0.5,A,7.4132,,,7.33,Hf2V4H,7.33,0.0
6743,Hf1V2H0.4,,,,,8.42,Hf5(V5H)2,8.42,0.0
6744,Hf1V2H1,,,,,4.87,HfV2H,4.87,0.0
6745,Hf1V2H1.6,,,,,2.2,Hf5(V5H4)2,2.2,0.0
6746,H0.9Pd1,,,,,4.11,H9Pd10,4.11,0.0
6747,V2Zr1,A,7.439,,,8.85,ZrV2,8.396666666666667,1.9400000000000004
6748,Zr1V1.85Fe0.15,A,7.395,,,6.41,Zr20V37Fe3,6.41,0.0
6749,Zr1V1.7Fe0.3,A,7.362,,,4.49,Zr10V17Fe3,4.49,0.0
6750,Hf1V2,A,7.4,,,9.34,HfV2,8.984,2.0700000000000003
6751,Hf1V1.85Fe0.15,A,5.208,,8.484,7.04,Hf20V37Fe3,7.04,0.0
6752,Hf1V1.7Fe0.3,A,5.178,,8.434,5.0,Hf10V17Fe3,5.0,0.0
6753,V2Zr1,,,,,8.54,ZrV2,8.396666666666667,1.9400000000000004
6754,Zr0.87Hf0.13V2,,,,,9.45,Hf13Zr87V200,9.45,0.0
6755,Zr0.7Hf0.3V2,,,,,9.9,Hf3Zr7V20,9.9,0.0
6756,Zr0.5Hf0.5V2,,,,,10.1,HfZrV4,10.1,0.0
6757,Zr0.3Hf0.7V2,,,,,9.96,Hf7Zr3V20,9.96,0.0
6758,Zr0.13Hf0.87V2,,,,,9.76,Hf87Zr13V200,9.76,0.0
6759,Hf1V2,,,,,9.26,HfV2,8.984,2.0700000000000003
6760,Pd0.55Cu0.45H0.7,,,,,16.6,Cu9H14Pd11,16.6,0.0
6761,Pd0.7Ag0.3H0.8,,,,,15.6,Ag3H8Pd7,15.6,0.0
6762,Pd0.84Au0.16H0.9,,,,,13.6,H45(Pd21Au4)2,13.6,0.0
6763,C6Ca1,,,,,11.46,CaC6,11.373571428571427,1.6199999999999992
6764,Ce1Rh0.4Ir0.6In5,,,,,0.91,Ce5In25Ir3Rh2,0.91,0.0
6765,Ce1Rh0.3Ir0.7In5,,,,,1.2,Ce10In50Ir7Rh3,1.2,0.0
6766,Ce1Rh0.2Ir0.8In5,,,,,0.67,Ce5In25Ir4Rh,0.67,0.0
6767,Ce1Rh0.1Ir0.9In5,,,,,0.35,Ce10In50Ir9Rh,0.35,0.0
6768,Ce1Ir1In5,,,,,0.41,CeIn5Ir,0.5525294117647059,0.92
6769,Ce1.005Ni2.02Ge1.98,,,,,0.03,Ce201(Ni101Ge99)4,0.03,0.0
6770,Ce1.005Ni2.025Ge1.975,,,,,0.035,Ce201(Ni81Ge79)5,0.035,0.0
6771,Ca1Al1Si1,,,,,6.0,CaAlSi,6.574782608695651,5.300000000000001
6772,C6Ca1,A,5.17,,,11.3,CaC6,11.373571428571427,1.6199999999999992
6773,Mg1C1Ni3,A,3.8159,,,6.5,MgNi3C,6.964347826086957,4.299999999999999
6774,Mg0.9Zn0.1C1Ni3,A,3.8035,,,4.5,Mg9Zn(Ni3C)10,4.5,0.0
6775,Mg0.8Zn0.2C1Ni3,A,3.7959,,,2.82,Mg4Zn(Ni3C)5,2.82,0.0
6776,Mg0.7Zn0.3C1Ni3,A,3.7718,,,2.5,Mg7Zn3(Ni3C)10,2.5,0.0
6777,Cd1C1Ni3,A,3.8425,,,3.4,CdNi3C,3.133333333333333,0.6000000000000001
6778,Y1Ba2Cu3O6.375,,,,,19.0,Ba16Y8(Cu8O17)3,19.0,0.0
6779,La1.85Sr0.15Cu1O4,A,3.7743,,13.2242,37.4,Sr3La37(CuO4)20,36.01482142857143,22.299999999999997
6780,La1.85Sr0.15Cu0.98Ti0.02O4,A,3.781,,13.2077,32.3,Sr15La185Ti2(Cu49O200)2,32.3,0.0
6781,La1.85Sr0.15Cu0.96Ti0.04O4,A,3.7873,,13.1849,26.1,Sr15La185Ti4(Cu6O25)16,26.1,0.0
6782,La1.81Sr0.19Cu0.98Ti0.02O4,A,3.7743,,13.218,33.0,Sr19La181Ti2(Cu49O200)2,33.0,0.0
6783,La1.77Sr0.23Cu0.96Ti0.04O4,A,3.7765,,13.2135,32.8,Sr23La177Ti4(Cu6O25)16,32.8,0.0
6784,La1.73Sr0.27Cu0.94Ti0.06O4,A,3.7785,,13.2096,30.0,Sr27La173Ti6(Cu47O200)2,30.0,0.0
6785,La1.69Sr0.31Cu0.92Ti0.08O4,A,3.7805,,13.2006,30.0,Sr31La169Ti8(Cu23O100)4,30.0,0.0
6786,La1.65Sr0.35Cu0.9Ti0.1O4,A,3.7834,,13.1983,29.9,Sr7La33Ti2(Cu9O40)2,29.9,0.0
6787,La1.85Sr0.15Cu1O4,A,3.7721,,13.2004,37.0,Sr3La37(CuO4)20,36.01482142857143,22.299999999999997
6788,La1.83Sr0.17Cu0.99Ru0.01O4,A,3.7715,,13.2017,30.0,Sr17La183Cu99RuO400,30.55,1.1000000000000014
6789,La1.81Sr0.19Cu0.98Ru0.02O4,A,,,,30.0,Sr19La181Cu98(RuO200)2,21.75,16.5
6790,La1.79Sr0.21Cu0.97Ru0.03O4,A,3.7751,,13.1945,24.0,Sr21La179Cu97Ru3O400,19.4,9.2
6791,Li1Ti2O4,A,8.4,,,12.3,LiTi2O4,12.015384615384617,2.9000000000000004
6792,Ca1Al1Si1,,,,,6.2,CaAlSi,6.574782608695651,5.300000000000001
6793,Ca1Al1Si1,,,,,7.3,CaAlSi,6.574782608695651,5.300000000000001
6794,Ca1Al1Si1,,,,,7.7,CaAlSi,6.574782608695651,5.300000000000001
6795,Ba24Si100,A,14.07,,,1.4,Ba6Si25,1.4899999999999998,0.15000000000000013
6796,Ba8Si46,A,10.3177,,,8.0,Ba4Si23,7.961818181818182,1.0900000000000007
6797,Ba6Sr2Si46,A,10.3086,,,7.2,Ba3SrSi23,7.2,0.0
6798,Ba4Sr4Si46,A,10.2882,,,5.3,Ba2Sr2Si23,5.3,0.0
6799,Ba2Sr6Si46,A,10.2801,,,4.1,BaSr3Si23,4.1,0.0
6800,Ba7Ca1Si46,A,10.3167,,,7.65,Ba7CaSi46,7.65,0.0
6801,Ba6Ca2Si46,A,10.2878,,,5.2,Ba3CaSi23,5.2,0.0
6802,Ba4Ca4Si46,A,10.2775,,,3.7,Ba2Ca2Si23,3.7,0.0
6803,Ba24Si100,A,14.063,,,1.55,Ba6Si25,1.4899999999999998,0.15000000000000013
6804,La1Ru4P12,,,,,7.2,La(P3Ru)4,7.04625,0.6299999999999999
6805,B2Mg1,A,3.0847,,3.5256,38.5,MgB2,37.580588235294115,35.5
6806,Mg0.997Fe0.003B2,A,3.0841,,3.5247,37.7,Mg997Fe3B2000,37.8,0.19999999999999574
6807,Mg0.994Fe0.006B2,A,3.0827,,3.5241,34.2,Mg497Fe3B1000,35.6,2.799999999999997
6808,Mg0.988Fe0.012B2,A,3.082,,3.5232,32.0,Mg247Fe3B500,33.45,2.8999999999999986
6809,Mg0.97Fe0.03B2,A,3.0804,,3.5217,30.0,Mg97Fe3B200,32.96666666666667,6.0
6810,B2Mg1,A,3.085,,3.525,38.8,MgB2,37.580588235294115,35.5
6811,Mg0.95Al0.025Li0.025B2,A,3.083,,3.512,37.0,LiMg38AlB80,37.6,1.2000000000000028
6812,Mg0.9Al0.05Li0.05B2,A,3.082,,3.497,36.4,LiMg18AlB40,37.33333333333333,1.3999999999999986
6813,Mg0.8Al0.1Li0.1B2,A,3.08,,3.474,32.9,LiMg8AlB20,31.633333333333336,1.8999999999999986
6814,Mg0.7Al0.15Li0.15B2,A,3.074,,3.454,32.0,Li3Mg14Al3B40,27.400000000000002,6.899999999999999
6815,Mg0.65Al0.175Li0.175B2,A,3.075,,3.453,30.7,Li7Mg26Al7B80,30.7,0.0
6816,Mg0.6Al0.2Li0.2B2,A,3.069,,3.435,26.1,LiMg3AlB10,21.1,10.0
6817,Mg0.55Al0.225Li0.225B2,A,3.07,,3.432,25.6,Li9Mg22Al9B80,25.6,0.0
6818,Li2Pd3B1,,,,,7.6,Li2BPd3,7.548333333333332,1.419999999999999
6819,B2Nb1,A,3.1088,,3.2724,2.73,NbB2,4.76,8.88
6820,B2Nb0.9,A,3.1079,,3.269,3.64,Nb9B20,3.64,0.0
6821,B2Nb0.8,A,3.1089,,3.2693,4.55,Nb2B5,5.475,1.8500000000000005
6822,B2Nb0.7,A,3.0978,,3.3193,7.96,Nb7B20,7.96,0.0
6823,B2Nb0.6,A,3.0973,,3.319,8.04,Nb3B10,8.04,0.0
6824,B2Nb0.5,A,3.0952,,3.3172,7.56,NbB4,7.56,0.0
6825,B2Nb0.4,A,3.0967,,3.3183,6.57,NbB5,6.57,0.0
6826,B2Nb0.3,A,3.0961,,3.3172,6.1,Nb3B20,6.1,0.0
6827,Y1Ba2Cu3O6.35,,,,,20.0,Ba40Y20Cu60O127,14.633333333333333,11.1
6828,K1Os2O6,,,,,9.6,K(OsO3)2,9.596428571428572,0.40000000000000036
6829,Nb2Sn1C1,A,3.22,,13.707,4.0,Nb2SnC,5.9,3.8
6830,Nb2Sn1C1,,,,,7.8,Nb2SnC,5.9,3.8
6831,C1Ta1,,,,,10.16,TaC,8.595454545454546,7.7
6832,C1Ta1,A,4.4526,,,10.16,TaC,8.595454545454546,7.7
6833,C1Nb1,,,,,9.0,NbC,9.803846153846154,8.0
6834,Nb0.4Ta0.6C1,,,,,11.8,Ta3Nb2C5,8.773333333333333,11.790000000000001
6835,C1Ta1,,,,,10.2,TaC,8.595454545454546,7.7
6836,C0.44Mo0.56,,,,,13.0,Mo14C11,9.1,11.7
6837,Mo3Al2C1,,,,,10.0,Al2Mo3C,9.487499999999999,1.8000000000000007
6838,La1Fe1P1O1,A,3.964,,8.512,4.1,LaFePO,5.754666666666666,4.1000000000000005
6839,La1Fe1P1F0.06O0.94,,,,,7.5,La50Fe50P50O47F3,6.8,1.7000000000000002
6840,Na0.34Co1H2.6O3.3,A,2.822,,19.5,2.65,Na17Co50(H26O33)5,2.65,0.0
6841,Na0.32Co1H2.6O3.3,A,2.822,,19.62,2.6,Na16Co50(H26O33)5,2.8249999999999997,1.5
6842,Na0.31Co1H2.6O3.3,A,2.819,,19.59,3.7,Na31Co100(H26O33)10,4.162,1.1099999999999994
6843,Na0.28Co1H2.6O3.3,A,2.817,,19.73,4.75,Na14Co50(H26O33)5,4.57,0.54
6844,Na0.25Co1H2.6O3.3,A,2.817,,19.8,4.7,Na5Co20(H26O33)2,4.7,0.0
6845,Na0.26Co1H2.6O3.3,A,2.815,,19.79,4.6,Na13Co50(H26O33)5,3.5774999999999997,2.1999999999999997
6846,C1,,,,,15.0,C,10.612962962962966,51.63
6847,Ru1Sr2Eu1.5Ce0.5Cu2O9.6,A,3.8378,,28.4849,33.0,Sr20Ce5Eu15Cu20(Ru5O48)2,33.0,0.0
6848,Bi2Ni3S2,,,,,0.79,Ni3(BiS)2,0.79,0.0
6849,Bi2Ni3Se2,,,,,0.73,Ni3(BiSe)2,0.73,0.0
6850,Tl2Ba2Ca1Cu1.98Fe0.02O8,,,,,106.0,Ba100Ca50Tl100FeCu99O400,106.0,0.0
6851,Tl2Ba2Ca1Cu1.98Fe0.02F0.1O7.95,,,,,110.0,Ba200Ca100Tl200Fe2Cu198(O159F2)5,110.0,0.0
6852,Tl2Ba2Ca1Cu1.98Fe0.02F0.2O7.9,,,,,109.0,Ba100Ca50Tl100FeCu99(O79F2)5,109.0,0.0
6853,Tl2Ba2Ca1Cu1.98Fe0.02F0.3O7.85,,,,,101.0,Ba200Ca100Tl200Fe2Cu198(O157F6)5,101.0,0.0
6854,Tl2Ba2Ca0.9Ce0.1Cu1.98Fe0.02O8,,,,,99.0,Ba100Ca45Ce5Tl100FeCu99O400,99.0,0.0
6855,Tl2Ba2Ca0.9Ce0.1Cu1.98Fe0.02F0.2O7.9,,,,,103.0,Ba100Ca45Ce5Tl100FeCu99(O79F2)5,103.0,0.0
6856,Tl2Ba2Ca0.9Ce0.1Cu2O8,,,,,100.0,Ba20Ca9CeTl20(CuO4)20,100.0,0.0
6857,Tl2Ba2Ca0.8Ce0.2Cu2O8,,,,,103.0,Ba10Ca4CeTl10(CuO4)10,103.0,0.0
6858,Ce1Rh0.9Ir0.1In5,,,,,2.04,Ce10In50IrRh9,2.04,0.0
6859,Ce1Rh0.75Ir0.25In5,,,,,1.84,Ce4In20IrRh3,1.84,0.0
6860,Ce1Rh0.5Ir0.5In5,,,,,0.79,Ce2In10IrRh,0.8749999999999999,0.17999999999999994
6861,Li0.68Nb1O2,,,,,5.15,Li17Nb25O50,5.15,0.0
6862,Ce1Rh1In5,,,,,2.24,CeIn5Rh,1.963833333333333,2.148
6863,C6Yb1,,,,,6.5,YbC6,6.4975,0.04999999999999982
6864,C6Ca1,,,,,11.1,CaC6,11.373571428571427,1.6199999999999992
6865,K1Tl1.5C4,,,,,2.7,K2Tl3C8,2.665,0.14000000000000012
6866,K1Tl1.5C8,,,,,2.45,K2Tl3C16,2.45,0.0
6867,C8K1,,,,,0.134,KC8,0.38700000000000007,0.41600000000000004
6868,C8K1,,,,,0.145,KC8,0.38700000000000007,0.41600000000000004
6869,K1Hg1C4,,,,,0.86,KHgC4,0.9083333333333332,0.405
6870,K1Hg1C4,,,,,0.73,KHgC4,0.9083333333333332,0.405
6871,Rb1Hg1C4,,,,,0.99,RbHgC4,0.99,0.0
6872,K1Hg1C8,,,,,1.9,KHgC8,1.8714285714285717,0.24
6873,K1Hg1C8,,,,,1.94,KHgC8,1.8714285714285717,0.24
6874,Rb1Hg1C8,,,,,1.4,RbHgC8,1.4175,0.06000000000000005
6875,Rb1Hg1C8,,,,,1.4,RbHgC8,1.4175,0.06000000000000005
6876,K1Tl1.5C4,,,,,2.56,K2Tl3C8,2.665,0.14000000000000012
6877,K1Hg1C8,,,,,1.9,KHgC8,1.8714285714285717,0.24
6878,K1Hg1C8,,,,,1.7,KHgC8,1.8714285714285717,0.24
6879,K1Hg1C4,,,,,1.135,KHgC4,0.9083333333333332,0.405
6880,K1Hg1C8,A,,,13.51,1.93,KHgC8,1.8714285714285717,0.24
6881,Rb1Hg1C8,A,,,14.21,1.46,RbHgC8,1.4175,0.06000000000000005
6882,Nb1Se2,A,3.45,12.56,,7.15,NbSe2,6.7535625,6.7
6883,S2Ta1,A,3.32,,12.08,0.65,TaS2,1.6341388888888888,3.4699999999999998
6884,Ta1S1.8Se0.2,A,3.33,,12.18,2.75,Ta5SeS9,2.75,0.0
6885,Ta1S1.6Se0.4,A,3.34,,12.24,3.84,Ta5(SeS4)2,3.9699999999999998,0.2599999999999998
6886,Ta1S1.2Se0.8,A,3.36,,24.84,3.7,Ta5(Se2S3)2,3.8,0.19999999999999973
6887,Ta1S1Se1,A,3.367,,12.5,3.36,TaSeS,3.5300000000000002,0.3400000000000003
6888,Ta1S0.4Se1.6,A,3.41,,25.28,3.04,Ta5(Se4S)2,3.04,0.0
6889,Se2Ta1,A,3.43,,12.7,0.14,TaSe2,0.16,0.09
6890,K1Hg1C8,A,,,13.51,1.85,KHgC8,1.8714285714285717,0.24
6891,K1Tl1.5C4,,,,,2.7,K2Tl3C8,2.665,0.14000000000000012
6892,K1Tl1.5C8,,,,,2.45,K2Tl3C16,2.45,0.0
6893,N0.3S0.7,,,,,0.26,S7N3,0.275,0.02999999999999997
6894,Be13U1,,,,,0.9035,UBe13,0.8856045454545456,1.84
6895,Be13U1,,,,,0.9015,UBe13,0.8856045454545456,1.84
6896,Be13U1,,,,,0.8493,UBe13,0.8856045454545456,1.84
6897,C60K3,,,,,19.3,KC20,17.93170731707317,11.8
6898,C60Rb3,,,,,30.0,RbC20,28.738888888888887,18.75
6899,Ce1Ru2,,,,,6.1,CeRu2,6.000055555555557,1.3999999999999995
6900,Cr0.74Re0.26,A,2.9516,,,3.12,Cr37Re13,2.8533333333333335,0.43000000000000016
6901,Co3Y4,,,,,2.1,Y4Co3,2.033333333333333,1.0
6902,Co3Y4,,,,,1.5,Y4Co3,2.033333333333333,1.0
6903,C8Rb1,,,,,0.0252,RbC8,0.0241,0.0022000000000000006
6904,Bi3In5,,,,,4.14,In5Bi3,4.189,0.08700000000000063
6905,Nb1S2,,,,,5.84,NbS2,5.8707142857142856,1.2599999999999998
6906,Cu1La1,,,,,6.15,LaCu,6.0,0.3000000000000007
6907,C60K3,,,,,19.7,KC20,17.93170731707317,11.8
6908,C2Li1,,,,,1.9,LiC2,1.9,0.0
6909,Ge1Nb3,,,,,19.09,Nb3Ge,12.00278260869565,18.758000000000003
6910,Ge1Nb3,,,,,20.46,Nb3Ge,12.00278260869565,18.758000000000003
6911,Sb1Ti3,,,,,5.5,Ti3Sb,5.739999999999999,2.1000000000000005
6912,Sb1Ti3,A,5.2218,,,6.5,Ti3Sb,5.739999999999999,2.1000000000000005
6913,Ga0.205V0.795,A,4.814,,,9.7,V159Ga41,9.7,0.0
6914,Ga0.222V0.778,A,4.815,,,12.3,V389Ga111,12.3,0.0
6915,Ga0.236V0.764,A,4.816,,,14.6,V191Ga59,14.6,0.0
6916,Ga0.248V0.752,,,,,15.1,V94Ga31,15.1,0.0
6917,Ga0.253V0.747,A,4.819,,,14.9,V747Ga253,14.9,0.0
6918,Ga0.265V0.735,A,4.82,,,13.6,V147Ga53,13.6,0.0
6919,Ga0.281V0.719,A,4.823,,,12.2,V719Ga281,12.2,0.0
6920,Ga0.296V0.704,A,4.825,,,12.1,V88Ga37,12.1,0.0
6921,Ga0.25V0.75,,,,,15.3,V3Ga,14.784,4.100000000000001
6922,Nb3Sn1,,,,,17.6,Nb3Sn,17.6684,2.41
6923,Nb3Sn1,,,,,17.4,Nb3Sn,17.6684,2.41
6924,Nb3Sn1,,,,,18.0,Nb3Sn,17.6684,2.41
6925,Nb3Sn1,,,,,17.6,Nb3Sn,17.6684,2.41
6926,Nb3Sn1,,,,,17.4,Nb3Sn,17.6684,2.41
6927,Nb3Pt1,,,,,8.7,Nb3Pt,9.82388888888889,2.8889999999999993
6928,Nb3Pt1,,,,,10.9,Nb3Pt,9.82388888888889,2.8889999999999993
6929,Au1Nb3,,,,,10.7,Nb3Au,9.193125,10.3
6930,Nb3Au0.7Pt0.3,,,,,13.0,Nb30Pt3Au7,11.866666666666667,3.0
6931,Nb3Au0.7Pt0.3,,,,,10.0,Nb30Pt3Au7,11.866666666666667,3.0
6932,N0.3S0.7,,,,,0.29,S7N3,0.275,0.02999999999999997
6933,La1Os2,,,,,8.9,LaOs2,8.016666666666667,3.0999999999999996
6934,Si1V3,,,,,17.0,V3Si,16.768,1.200000000000001
6935,Si1V3,A,4.724,,,16.8,V3Si,16.768,1.200000000000001
6936,U2Pt1C2,A,3.52,,12.54,1.47,U2PtC2,1.4633333333333332,0.020000000000000018
6937,U1,,,,,1.0,U,0.6000000000000001,1.04
6938,C6Ca1,,,,,10.0,CaC6,11.373571428571427,1.6199999999999992
6939,Li0.06Zr1N1Cl1,,,,,15.2,Li3Zr50(NCl)50,15.2,0.0
6940,B2Mg1,A,3.0859,,3.5263,38.5,MgB2,37.580588235294115,35.5
6941,Mg0.99Al0.01B2,A,3.0856,,3.5237,38.0,Mg99AlB200,37.95,0.10000000000000142
6942,Mg0.98Al0.02B2,A,3.0859,,3.5236,37.5,Mg49AlB100,36.7,1.6000000000000014
6943,Mg0.95Al0.05B2,A,3.0833,,3.5179,36.5,Mg19AlB40,36.46666666666666,0.30000000000000426
6944,Mg0.92Al0.08B2,A,3.083,,3.5112,35.5,Mg23(AlB25)2,33.55,3.8999999999999986
6945,Na0.346Co1H2.6O3.3,A,,,19.692,4.81,Na173Co500(H26O33)50,4.81,0.0
6946,Na0.38Co1H2.6O3.3,A,,,19.588,2.8,Na19Co50(H26O33)5,2.8,0.0
6947,Na0.3Co1H2.6O3.3,,,,,4.345,Na3Co10H26O33,4.543125,0.7999999999999998
6948,Na0.35Co1H1.4O2,,,,,4.7,Na7Co20(H7O10)4,4.7,0.0
6949,Na0.35Co1H1.3O3.3,A,,,19.613,3.7,Na7Co20(H13O33)2,3.7,0.0
6950,Sr2Cu1O3.4,A,3.795,,12.507,75.0,Sr10Cu5O17,85.0,20.0
6951,Sr2Cu1O3.4,,,,,95.0,Sr10Cu5O17,85.0,20.0
6952,Y0.38Ba1.74La0.88Cu3O6.95,A,3.901,,11.763,25.0,Ba174La88Y38(Cu60O139)5,25.0,0.0
6953,Sr3Cu2Cl1O5,A,3.907,,22.53,70.0,Sr3Cu2ClO5,70.0,0.0
6954,Sr0.8Ba1.2Cu1O3.35,A,3.8988,,12.815,50.0,Ba24Sr16Cu20O67,50.0,0.0
6955,S2Ta1,,,,,3.2,TaS2,1.6341388888888888,3.4699999999999998
6956,Ta1S1.6Se0.4,,,,,4.1,Ta5(SeS4)2,3.9699999999999998,0.2599999999999998
6957,Nb1Se2,,,,,7.1,NbSe2,6.7535625,6.7
6958,Ce1Ru2,A,7.544,,,6.3,CeRu2,6.000055555555557,1.3999999999999995
6959,Ce0.91La0.09Ru2,A,7.555,,,5.25,La9Ce91Ru200,6.13,1.3200000000000003
6960,Ce1Ru2,A,7.544,,,6.17,CeRu2,6.000055555555557,1.3999999999999995
6961,Ce0.97La0.03Ru2,A,7.547,,,6.45,La3Ce97Ru200,6.263333333333333,0.5600000000000005
6962,Ce0.94La0.06Ru2,A,7.551,,,6.55,La3Ce47Ru100,6.55,0.0
6963,Ce0.91La0.09Ru2,A,7.555,,,6.57,La9Ce91Ru200,6.13,1.3200000000000003
6964,Ce0.88La0.12Ru2,A,7.561,,,6.14,La3(Ce11Ru25)2,6.14,0.0
6965,Ce0.85La0.15Ru2,A,7.565,,,5.35,La3Ce17Ru40,5.524,0.5220000000000002
6966,Ce0.8La0.2Ru2,A,7.573,,,4.77,La(Ce2Ru5)2,4.5889999999999995,0.5429999999999993
6967,Ce0.25La0.75Ru2,A,7.671,,,1.42,La3CeRu8,1.42,0.0
6968,Ce1Ru2,,,,,6.2,CeRu2,6.000055555555557,1.3999999999999995
6969,Ce1Ru2,,,,,6.28,CeRu2,6.000055555555557,1.3999999999999995
6970,Ce0.97La0.03Ru2,,,,,5.89,La3Ce97Ru200,6.263333333333333,0.5600000000000005
6971,Ce1Ru2,,,,,6.23,CeRu2,6.000055555555557,1.3999999999999995
6972,Pb0.989Tl0.011Te1,,,,,1.16,Tl11Te1000Pb989,1.16,0.0
6973,Pb0.986Tl0.014Te1,,,,,1.38,Tl7Te500Pb493,1.38,0.0
6974,Pr1Pt2B2C1,A,3.8373,,10.761,6.0,PrB2Pt2C,6.0,0.0
6975,Mg1B1.924C0.076,,,,,35.4,Mg250B481C19,35.85,0.8000000000000043
6976,Mg1B1.868C0.132,,,,,33.15,Mg250B467C33,33.15,0.0
6977,Mg1B1.81C0.19,,,,,30.57,Mg100B181C19,30.335,0.46999999999999886
6978,Sm1.86Ce0.14Cu1O4,,,,,22.7,Ce7Sm93(CuO4)50,22.7,0.0
6979,Sm1.857Ce0.143Cu1O4,,,,,22.3,Ce143Sm1857(CuO4)1000,22.3,0.0
6980,Sm1.85Ce0.15Cu1O4,,,,,19.7,Ce3Sm37(CuO4)20,17.925,8.399999999999999
6981,Sm1.844Ce0.156Cu1O4,,,,,16.4,Ce39Sm461(CuO4)250,16.4,0.0
6982,Ho0.75Y0.25Ni2B2C1,,,,,7.6,YHo3Ni8(B2C)4,8.899999999999999,2.5999999999999996
6983,La3Pd4Si4,A,4.2254,4.2871,24.551,2.15,La3(SiPd)4,2.065,0.16999999999999993
6984,H1Pd1,,,,,51.6,HPd,27.55,48.1
6985,Pd2Y1Sn1,A,6.716,,,4.55,YSnPd2,4.83,0.71
6986,Pd2Y0.98Gd0.02Sn1,A,6.716,,,3.24,GdY49(SnPd2)50,3.24,0.0
6987,Pd2Y0.95Gd0.05Sn1,A,6.717,,,2.41,GdY19(SnPd2)20,2.41,0.0
6988,Pd2Y0.9Dy0.1Sn1,A,6.716,,,3.46,DyY9(SnPd2)10,3.46,0.0
6989,Pd2Y0.85Dy0.15Sn1,A,6.718,,,2.8,Dy3Y17(SnPd2)20,2.8,0.0
6990,Pd2Y0.8Dy0.2Sn1,A,6.718,,,1.4,DyY4(SnPd2)5,1.4,0.0
6991,Pd2Y0.9Ho0.1Sn1,A,6.715,,,4.06,Y9Ho(SnPd2)10,4.06,0.0
6992,Pd2Y0.9Er0.1Sn1,A,6.715,,,3.87,Y9Er(SnPd2)10,3.87,0.0
6993,Pd2Y0.8Er0.2Sn1,A,6.714,,,3.73,Y4Er(SnPd2)5,4.055,0.6499999999999999
6994,Pd2Y0.7Er0.3Sn1,A,6.714,,,3.8,Y7Er3(SnPd2)10,3.8,0.0
6995,Pd2Y0.6Er0.4Sn1,A,6.711,,,2.77,Y3Er2(SnPd2)5,3.215,0.8900000000000001
6996,Pd2Y0.95Tm0.05Sn1,A,6.716,,,4.12,Y19Tm(SnPd2)20,4.12,0.0
6997,Pd2Y0.9Tm0.1Sn1,A,6.71,,,4.12,Y9Tm(SnPd2)10,4.12,0.0
6998,Pd2Y0.75Tm0.25Sn1,A,6.703,,,3.73,Y3Tm(SnPd2)4,3.73,0.0
6999,Pd2Y0.5Tm0.5Sn1,A,6.69,,,3.65,YTm(SnPd2)2,3.65,0.0
7000,Pd2Y0.25Tm0.75Sn1,A,6.681,,,3.06,YTm3(SnPd2)4,3.06,0.0
7001,Pd2Tm1Sn1,A,6.67,,,2.82,TmSnPd2,2.52,0.8999999999999999
7002,Pd2Y0.9Yb0.1Sn1,A,6.713,,,4.37,YbY9(SnPd2)10,4.37,0.0
7003,Pd2Y0.7Yb0.3Sn1,A,6.704,,,4.03,Yb3Y7(SnPd2)10,4.03,0.0
7004,Pd2Yb1Sn1,A,6.658,,,2.42,YbSnPd2,2.2640000000000002,0.5999999999999999
7005,Pd2Sc1Sn1,A,6.503,,,2.05,ScSnPd2,2.1225,0.29000000000000004
7006,Pd2Lu1Sn1,A,6.644,,,3.05,LuSnPd2,2.9800000000000004,0.25
7007,Pd2Sc1Pb1,A,6.63,,,2.4,ScPd2Pb,2.4,0.0
7008,Pd2Y1Pb1,A,6.74,,,2.3,YPd2Pb,3.215,1.83
7009,Pd2Tm1Pb1,A,6.72,,,2.1,TmPd2Pb,2.1,0.0
7010,Pd2Yb1Pb1,A,6.73,,,2.8,YbPd2Pb,2.65,0.2999999999999998
7011,Pd2Lu1Pb1,A,6.73,,,2.4,LuPd2Pb,2.4,0.0
7012,C2Mo3,A,3.0105,,14.6112,7.4,Mo3C2,9.200000000000001,3.799999999999999
7013,La1.85Sr0.11Ho0.04Cu1O4,,,,,13.9,Sr11La185Ho4(CuO4)100,12.8,2.200000000000001
7014,La1.81Sr0.15Ho0.04Cu1O4,,,,,32.5,Sr15La181Ho4(CuO4)100,31.825,1.6999999999999993
7015,La1.76Sr0.2Ho0.04Cu1O4,,,,,28.4,Sr5La44Ho(CuO4)25,27.85,1.0999999999999979
7016,La1.71Sr0.25Ho0.04Cu1O4,,,,,10.1,Sr25La171Ho4(CuO4)100,9.95,0.29999999999999893
7017,La1.85Sr0.11Ho0.04Cu1O4,,,,,11.7,Sr11La185Ho4(CuO4)100,12.8,2.200000000000001
7018,La1.81Sr0.15Ho0.04Cu1O4,,,,,30.8,Sr15La181Ho4(CuO4)100,31.825,1.6999999999999993
7019,La1.76Sr0.2Ho0.04Cu1O4,,,,,27.3,Sr5La44Ho(CuO4)25,27.85,1.0999999999999979
7020,La1.71Sr0.25Ho0.04Cu1O4,,,,,9.8,Sr25La171Ho4(CuO4)100,9.95,0.29999999999999893
7021,Mg0.983Al0.017B1,,,,,35.9,Mg983Al17B1000,35.9,0.0
