Repository: Gashmard/Streamlit_Prediction_Tc

File: SuperCon_Main_Dataset_20562sample.csv (part 14 of 34)
,element,Unit_lattice_constant,lattice_constant_a,lattice_constant_b,lattice_constant_c,Tc,Element_Normalize,Tc_mean,Tc_range
7022,Mg0.927Al0.073B1,,,,,33.0,Mg927Al73B1000,33.0,0.0
7023,Ca0.2Ba1.55La1.25Cu3O7.159,,,,,68.7,Ba1550Ca200La1250Cu3000O7159,68.7,0.0
7024,Ca0.3Ba1.45La1.25Cu3O7.172,,,,,76.9,Ba725Ca150La625(Cu750O1793)2,76.9,0.0
7025,La1.925Ce0.075Cu1O4,A,,,12.4781,3.92,La77Ce3(CuO4)40,14.46,21.08
7026,La1.91Ce0.09Cu1O4,A,,,12.4593,22.5,La191Ce9(CuO4)100,20.35,4.300000000000001
7027,La1.895Ce0.105Cu1O4,A,,,12.4485,24.3,La379Ce21(CuO4)200,24.3,0.0
7028,La1.88Ce0.12Cu1O4,A,,,12.4377,24.3,La47Ce3(CuO4)25,24.3,0.0
7029,La1.936Ce0.064Cu1O4,A,,,12.5153,13.8,La242Ce8(CuO4)125,13.8,0.0
7030,La1.891Ce0.109Cu1O4,A,,,12.458,28.5,La1891Ce109(CuO4)1000,28.5,0.0
7031,La1.821Ce0.179Cu1O4,A,,,12.4031,7.225,La1821Ce179(CuO4)1000,7.225,0.0
7032,W0.474O0.106C0.42,,,,,3.85,W237C210O53,3.85,0.0
7033,Ba1Pb0.75Bi0.25O3,,,,,12.5,Ba4Bi(PbO4)3,11.614285714285714,2.0
7034,Mo1B0.01C0.82,,,,,12.2,B(Mo50C41)2,12.2,0.0
7035,Mo1B0.03C0.82,,,,,11.8,B3(Mo50C41)2,11.8,0.0
7036,Mo1B0.05C0.82,,,,,11.5,B5(Mo50C41)2,11.5,0.0
7037,Mo0.95Hf0.05C0.65,,,,,8.81,HfMo19C13,8.81,0.0
7038,Mo0.95Hf0.05C0.68,,,,,9.87,Hf5Mo95C68,9.87,0.0
7039,Mo0.95Hf0.05C0.7,,,,,10.9,HfMo19C14,10.9,0.0
7040,Mo0.95Hf0.05C0.73,,,,,12.0,Hf5Mo95C73,12.0,0.0
7041,Mo0.95Hf0.05C0.74,,,,,12.4,Hf5Mo95C74,12.4,0.0
7042,C1Mo2,A,3.012,4.745,,2.8,Mo2C,5.2425,9.42
7043,C1Mo2,A,4.733,6.035,5.206,4.1,Mo2C,5.2425,9.42
7044,C0.64Mo1,A,3.016,14.659,,8.9,Mo25C16,8.45,0.9000000000000004
7045,C0.75Mo1,A,4.2904,,,14.7,Mo4C3,14.7,0.0
7046,C6Ca1,,,,,11.4,CaC6,11.373571428571427,1.6199999999999992
7047,Pr1.85Ce0.15Cu1O4,,,,,20.0,Ce3Pr37(CuO4)20,21.083333333333332,8.299999999999999
7048,Pr1.85Ce0.15Cu1O4,,,,,21.0,Ce3Pr37(CuO4)20,21.083333333333332,8.299999999999999
7049,Pr1.83Ce0.17Cu1O4,,,,,15.0,Ce17Pr183(CuO4)100,15.424999999999999,7.300000000000001
7050,Nd1.85Ce0.15Cu1O4,,,,,22.0,Ce3Nd37(CuO4)20,21.61857142857143,10.499999999999998
7051,Mg10Ir19B16,A,10.568,,,4.4,Mg10B16Ir19,4.0875,0.75
7052,K1Os2O6,,,,,9.73,K(OsO3)2,9.596428571428572,0.40000000000000036
7053,Ba1Al0.95Si1.05,A,4.2549,,5.1372,2.8,Ba20Al19Si21,2.8,0.0
7054,Y0.9Th0.1Ni1C2,A,3.574,4.503,6.03,6.005,Y9Th(NiC2)10,6.005,0.0
7055,Y0.8Th0.2Ni1C2,A,3.602,4.496,6.039,6.535,Y4Th(NiC2)5,6.535,0.0
7056,Y0.7Th0.3Ni1C2,A,3.621,4.497,6.049,7.445,Y7Th3(NiC2)10,7.445,0.0
7057,Y0.6Th0.4Ni1C2,A,3.637,4.495,6.051,7.85,Y3Th2(NiC2)5,7.85,0.0
7058,Y0.5Th0.5Ni1C2,A,3.671,4.492,6.086,8.3,YTh(NiC2)2,8.3,0.0
7059,Pd2Yb1Pb1,A,6.739,,,2.5,YbPd2Pb,2.65,0.2999999999999998
7060,La1Ni1C2,A,3.961,4.561,6.197,2.9,LaNiC2,2.9871428571428567,0.7999999999999998
7061,La0.9Th0.1Ni1C2,A,3.95,4.565,6.196,4.45,La9Th(NiC2)10,4.45,0.0
7062,La0.8Th0.2Ni1C2,A,3.942,4.551,6.19,5.4,La4Th(NiC2)5,5.4,0.0
7063,La0.7Th0.3Ni1C2,A,3.936,4.542,6.18,7.2,La7Th3(NiC2)10,7.2,0.0
7064,La0.6Th0.4Ni1C2,A,3.926,4.531,6.183,7.7,La3Th2(NiC2)5,7.7,0.0
7065,La0.5Th0.5Ni1C2,A,3.918,4.517,6.175,7.9,LaTh(NiC2)2,7.9,0.0
7066,La0.4Th0.6Ni1C2,A,3.914,4.512,6.179,7.6,La2Th3(NiC2)5,7.6,0.0
7067,La0.3Th0.7Ni1C2,A,3.91,4.496,6.185,6.3,La3Th7(NiC2)10,6.3,0.0
7068,La0.2Th0.8Ni1C2,A,3.897,4.488,6.195,4.2,LaTh4(NiC2)5,4.2,0.0
7069,La0.5Th0.5Ni1C2,,,,,7.9,LaTh(NiC2)2,7.9,0.0
7070,Pr1Os4Sb12,,,,,1.85,Pr(Sb3Os)4,1.8411764705882354,0.10000000000000009
7071,Pr0.95La0.05Os4Sb12,,,,,1.84,LaPr19(Sb3Os)80,1.815,0.050000000000000044
7072,Pr0.8La0.2Os4Sb12,,,,,1.8,LaPr4(Sb3Os)20,1.7225000000000001,0.15500000000000003
7073,Pr0.6La0.4Os4Sb12,,,,,1.67,La2Pr3(Sb3Os)20,1.5419999999999998,0.256
7074,Pr0.2La0.8Os4Sb12,,,,,1.07,La4Pr(Sb3Os)20,0.9865,0.16700000000000004
7075,La1Os4Sb12,,,,,0.74,La(Sb3Os)4,0.7787142857142858,0.26
7076,C3Y2,,,,,15.7,Y2C3,14.894444444444446,6.5
7077,Ce2Rh1In8,,,,,0.6,Ce2In8Rh,1.45,1.4
7078,C60Ca5,,,,,8.4,CaC12,8.4,0.0
7079,Ba4C60,A,11.61,11.2349,10.883,6.7,BaC15,6.75,0.09999999999999964
7080,C60Sr4,,,,,4.4,SrC15,4.4,0.0
7081,C60Ca5,A,14.01,,,8.4,CaC12,8.4,0.0
7082,Ba6C60,A,11.171,,,7.0,BaC10,7.0,0.0
7083,U1Ru2Si2,,,,,1.1,U(SiRu)2,1.31,0.5800000000000001
7084,Hg1Pb1.8,A,4.9818,,4.55,5.7,Hg5Pb9,5.7,0.0
7085,Hg1Pb2,A,4.9861,,4.5405,5.8,HgPb2,5.8,0.0
7086,Hg1Pb2.1,A,4.9893,,4.5476,5.85,Hg10Pb21,5.85,0.0
7087,Hg1Pb2.3,A,4.9957,,4.5512,6.0,Hg10Pb23,6.0,0.0
7088,C6Ca1,,,,,11.62,CaC6,11.373571428571427,1.6199999999999992
7089,C6Ca1,,,,,11.57,CaC6,11.373571428571427,1.6199999999999992
7090,Hg1Sm0.5Pb2,,,,,5.7,Sm(HgPb2)2,5.7,0.0
7091,Hg1Sm1Pb2,,,,,5.9,SmHgPb2,5.9,0.0
7092,Hg1Sm0.5In0.5Pb2,A,4.883,,4.8716,6.9,SmIn(HgPb2)2,6.9,0.0
7093,Y1,,,,,19.5,Y,7.7,17.7
7094,Ca1,,,,,25.0,Ca,23.0,14.0
7095,Ce2Rh1In8,,,,,0.65,Ce2In8Rh,1.45,1.4
7096,Ce0.15Ru0.85,,,,,3.9,Ce3Ru17,3.9,0.0
7097,Lu5Ir4Si10,A,12.4936,,4.1852,3.9,Lu5(Si5Ir2)2,3.8377777777777777,0.18999999999999995
7098,Na0.33V2O5,,,,,6.0,Na33V200O500,7.666666666666667,3.0
7099,Ce1Co1Ge3,,,,,0.7,CeCoGe3,0.6866666666666665,0.10999999999999999
7100,Lu5Ir4Si10,,,,,3.9,Lu5(Si5Ir2)2,3.8377777777777777,0.18999999999999995
7101,Lu5Ir4Si9.95Ge0.05,,,,,4.1,Lu100Si199GeIr80,4.1,0.0
7102,Lu5Ir4Si9.9Ge0.1,,,,,4.7,Lu50Si99GeIr40,4.7,0.0
7103,Lu5Ir4Si9.8Ge0.2,,,,,5.8,Lu25Si49GeIr20,5.8,0.0
7104,Lu5Ir4Si9.5Ge0.5,,,,,6.0,Lu10Si19GeIr8,6.0,0.0
7105,Lu5Ir4Si9Ge1,,,,,6.38,Lu5Si9GeIr4,6.38,0.0
7106,Al1,,,,,1.159,Al,1.2466300000000001,0.641
7107,Ga1,,,,,1.061,Ga,5.2247692307692315,7.439
7108,Th1,,,,,1.38,Th,1.36375,0.10999999999999988
7109,Cd1,,,,,0.541,Cd,0.5241399999999999,0.03850000000000009
7110,Ba8Si40Ga6,A,10.4261,,,3.3,Ba4Ga3Si20,3.3,0.0
7111,Bi2Rh3Se2,A,11.414,8.3709,11.989,0.84,Bi2Rh3Se2,0.84,0.0
7112,Nb2Se3,A,5.505,3.4349,9.2369,2.3,Nb2Se3,2.3,0.0
7113,Ce0.147Ru0.853,,,,,3.6,Ce147Ru853,3.6,0.0
7114,Ca0.1La1.15Ba1.75Cu3O7.148,,,,,57.1,Ba875Ca50La575(Cu750O1787)2,57.1,0.0
7115,Lu5Ir4Si8Ge2,A,12.4837,,4.1781,6.6,Lu5Si8(GeIr2)2,6.6,0.0
7116,Lu5Ir4Si6Ge4,A,12.6082,,4.2008,5.1,Lu5Si6(GeIr)4,5.1,0.0
7117,Lu5Ir4Ge10,A,12.8281,,4.2415,2.5,Lu5(Ge5Ir2)2,2.55,0.10000000000000009
7118,Ba8Si42Cu4,A,10.3257,,,2.9,Ba4Cu2Si21,2.9,0.0
7119,Mg0.95Cu0.05B2,A,3.087,,3.524,37.75,Mg19CuB40,37.75,0.0
7120,Ba8Si46,,,,,8.4,Ba4Si23,7.961818181818182,1.0900000000000007
7121,Ba8Si46,,,,,8.0,Ba4Si23,7.961818181818182,1.0900000000000007
7122,Ba8Ge46,,,,,10.0,Ba4Ge23,10.0,0.0
7123,Ba8Ge42Co4,,,,,7.0,Ba4Co2Ge21,7.0,0.0
7124,Cu0.07Ti1Se2,,,,,3.9,Ti100Cu7Se200,3.9,0.0
7125,Cu0.045Ti1Se2,,,,,0.95,Ti200Cu9Se400,0.95,0.0
7126,Cu0.05Ti1Se2,,,,,1.4,Ti20CuSe40,1.46,0.1200000000000001
7127,Cu0.06Ti1Se2,A,3.5436,,6.0273,2.39,Ti50Cu3Se100,2.3966666666666665,0.20000000000000018
7128,Cu0.08Ti1Se2,A,3.5447,,6.0354,4.15,Ti25(CuSe25)2,4.153333333333333,0.04999999999999982
7129,Cu0.1Ti1Se2,A,3.546,,6.0436,2.68,Ti10CuSe20,3.1999999999999997,1.2199999999999998
7130,Ru1Sr2Gd1Cu2O8,A,3.8389,,11.5652,39.0,Sr2GdCu2RuO8,37.888888888888886,34.7
7131,Ru0.98Ir0.02Sr2Gd1Cu2O8,,,,,38.0,Sr100Gd50Cu100IrRu49O400,38.0,0.0
7132,Ru0.95Ir0.05Sr2Gd1Cu2O8,,,,,32.5,Sr40Gd20Cu40IrRu19O160,32.5,0.0
7133,Ru0.9Ir0.1Sr2Gd1Cu2O8,A,3.8399,,11.5644,22.0,Sr20Gd10Cu20IrRu9O80,22.0,0.0
7134,Li2Pd3B1,,,,,6.87,Li2BPd3,7.548333333333332,1.419999999999999
7135,Cd1C1Ni3,A,3.844,,,3.2,CdNi3C,3.133333333333333,0.6000000000000001
7136,Cd1C1Ni3,A,3.845,,,2.8,CdNi3C,3.133333333333333,0.6000000000000001
7137,La1Ir1Si3,,,,,0.77,LaSi3Ir,1.33,1.4300000000000002
7138,Ce1Ir1Si3,,,,,1.59,CeSi3Ir,1.5462500000000001,0.20000000000000018
7139,Ce1Ir0.8Co0.2Si3,,,,,0.62,Ce5CoSi15Ir4,0.62,0.0
7140,Ce1Ir0.65Co0.35Si3,A,4.221,,9.766,0.75,Ce20Co7Si60Ir13,0.75,0.0
7141,Rb0.19W1O3.001,,,,,5.02,Rb190W1000O3001,5.02,0.0
7142,Rb0.23W1O3.05,,,,,5.01,Rb23(W20O61)5,5.01,0.0
7143,Rb0.27W1O2.93,,,,,3.0,Rb27W100O293,3.0,0.0
7144,La6Zn1Sb15,A,15.37,19.42,4.361,3.74,La6ZnSb15,3.74,0.0
7145,Cu0.06Ti2Se2,,,,,2.0,Ti100Cu3Se100,2.0,0.0
7146,Cu0.08Ti2Se2,,,,,3.95,Ti25CuSe25,3.95,0.0
7147,Cu0.1Ti2Se2,,,,,2.95,Ti20CuSe20,2.95,0.0
7148,C0.3Ba2Ca4Cu5.7O12.8,,,,,99.0,Ba20Ca40Cu57C3O128,99.0,0.0
7149,C0.3Ba2Ca4Cu5.7O12.965,,,,,93.3,Ba400Ca800Cu1140C60O2593,93.3,0.0
7150,Na0.33Ta1S2,,,,,4.7,Na33(TaS2)100,4.7,0.0
7151,K0.33Ta1S2,,,,,3.8,K33(TaS2)100,3.8,0.0
7152,Rb0.33Ta1S2,,,,,3.0,Rb33(TaS2)100,3.0,0.0
7153,Cs0.33Ta1S2,,,,,3.8,Cs33(TaS2)100,3.8,0.0
7154,Na0.5Nb1S2,,,,,1.3,Na(NbS2)2,1.3,0.0
7155,K0.5Nb1S2,,,,,1.7,K(NbS2)2,1.7,0.0
7156,Rb0.5Nb1S2,,,,,1.8,Rb(NbS2)2,1.8,0.0
7157,Cs0.5Nb1S2,,,,,2.8,Cs(NbS2)2,2.8,0.0
7158,H0.1Ta1S2,,,,,3.9,Ta10HS20,3.9,0.0
7159,Ca0.6Mo1S2,A,8.894,9.869,18.64,4.0,Ca3(MoS2)5,4.0,0.0
7160,Sr0.8Mo1S2,A,10.396,,18.62,5.6,Sr4(MoS2)5,5.6,0.0
7161,Be30Zr70,,,,,2.8,Zr7Be3,2.8,0.0
7162,Be35Zr65,,,,,2.6,Zr13Be7,2.6,0.0
7163,Be40Zr60,,,,,2.1,Zr3Be2,2.1,0.0
7164,Mo64Ru16P20,,,,,7.31,Mo16P5Ru4,7.31,0.0
7165,Mo48Ru32P20,,,,,6.18,Mo12P5Ru8,6.18,0.0
7166,Mo32Ru48P20,,,,,4.68,Mo8P5Ru12,4.68,0.0
7167,Mo16Ru64P20,,,,,3.43,Mo4P5Ru16,3.43,0.0
7168,Mo80P10B10,,,,,9.0,BMo8P,9.0,0.0
7169,Mo64Re16P10B10,,,,,8.71,Re8B5Mo32P5,8.71,0.0
7170,Al0.2La0.8,,,,,4.43,La4Al,4.43,0.0
7171,Al0.22La0.78,,,,,4.3,La39Al11,4.3,0.0
7172,Al0.25La0.75,,,,,3.98,La3Al,5.485,2.18
7173,Al0.27La0.73,,,,,3.82,La73Al27,3.82,0.0
7174,Al0.32La0.68,,,,,3.23,La17Al8,3.23,0.0
7175,Al0.18La0.82,,,,,4.65,La41Al9,4.65,0.0
7176,Au0.2La0.8,,,,,4.23,La4Au,3.97,0.5200000000000005
7177,Ge0.2La0.8,,,,,5.1,La4Ge,5.1,0.0
7178,Pd0.3Zr0.7,,,,,2.53,Zr7Pd3,2.53,0.0
7179,Au0.2La0.8,,,,,3.71,La4Au,3.97,0.5200000000000005
7180,Au0.24La0.76,,,,,3.28,La19Au6,3.6399999999999997,0.7200000000000002
7181,Zr41.2Ti13.8Cu12.5Ni10Be22.5,,,,,1.1,Zr412Ti138Be225(Cu5Ni4)25,1.0,0.20000000000000007
7182,Zr41.2Ti13.8Cu12.5Ni10Be22.5,,,,,0.9,Zr412Ti138Be225(Cu5Ni4)25,1.0,0.20000000000000007
7183,Sn1,,,,,4.46,Sn,4.0524941176470595,1.6342999999999996
7184,Cu20Sn80,,,,,5.71,CuSn4,5.71,0.0
7185,Cu30Sn70,,,,,4.91,Cu3Sn7,4.91,0.0
7186,Cu40Sn60,,,,,4.19,Cu2Sn3,4.19,0.0
7187,Cu50Sn50,,,,,3.26,CuSn,3.26,0.0
7188,Cu60Sn40,,,,,2.26,Cu3Sn2,2.26,0.0
7189,Cu70Sn30,,,,,1.2,Cu7Sn3,1.2,0.0
7190,B0.69Mg0.31,,,,,5.7,Mg31B69,5.7,0.0
7191,Ti70Nb15Si15,,,,,4.6,Ti14(NbSi)3,4.6,0.0
7192,Ti55Nb30Si15,,,,,4.9,Ti11(Nb2Si)3,4.9,0.0
7193,Ti60Nb25Si15,,,,,4.8,Ti12Nb5Si3,4.8,0.0
7194,Ti50Nb35Si15,,,,,5.0,Ti10Nb7Si3,5.0,0.0
7195,Ti45Nb40Si15,,,,,5.1,Ti9Nb8Si3,5.1,0.0
7196,Ti56Nb30Si14,,,,,5.0,Ti28Nb15Si7,5.0,0.0
7197,Ti55Nb30Si15,,,,,4.9,Ti11(Nb2Si)3,4.9,0.0
7198,Ti54Nb30Si16,,,,,4.8,Ti27Nb15Si8,4.8,0.0
7199,Ti52Nb30Si18,,,,,4.7,Ti26(Nb5Si3)3,4.7,0.0
7200,Au22La78,,,,,3.934,La39Au11,3.667,0.5340000000000003
7201,La75Au15Cu10,,,,,3.795,La15Cu2Au3,3.795,0.0
7202,Mo30Re70,,,,,7.62,Re7Mo3,7.62,0.0
7203,Ge1Nb3,,,,,3.342,Nb3Ge,12.00278260869565,18.758000000000003
7204,Cu40Zr60,,,,,1.6,Zr3Cu2,1.1733333333333336,0.8200000000000001
7205,Cu40Zr60,,,,,1.14,Zr3Cu2,1.1733333333333336,0.8200000000000001
7206,Cu40Zr60,,,,,0.78,Zr3Cu2,1.1733333333333336,0.8200000000000001
7207,Cu50Zr50,,,,,0.74,ZrCu,0.5433333333333333,0.39
7208,Cu50Zr50,,,,,0.54,ZrCu,0.5433333333333333,0.39
7209,Cu50Zr50,,,,,0.35,ZrCu,0.5433333333333333,0.39
7210,Ti55Nb30Si15,,,,,4.9,Ti11(Nb2Si)3,4.9,0.0
7211,Ti45Nb40Si15,,,,,5.1,Ti9Nb8Si3,5.1,0.0
7212,Ti55Nb30Si12B3,,,,,5.0,Ti55Nb30(Si4B)3,5.0,0.0
7213,Ti45Nb40Si12B3,,,,,5.4,Ti45Nb40(Si4B)3,5.4,0.0
7214,Nb55Rh45,,,,,5.13,Nb11Rh9,5.13,0.0
7215,Ir45Nb55,,,,,4.88,Nb11Ir9,4.88,0.0
7216,Rh45Ta55,,,,,3.37,Ta11Rh9,3.37,0.0
7217,Ir45Ta55,,,,,3.39,Ta11Ir9,3.39,0.0
7218,Nb41.25Ta13.75Rh45,,,,,4.615,Ta11(Nb11Rh12)3,4.615,0.0
7219,Nb27.5Ta27.5Rh45,,,,,3.965,Ta11Nb11Rh18,3.965,0.0
7220,Nb13.75Ta41.25Rh45,,,,,3.56,Ta33Nb11Rh36,3.56,0.0
7221,Nb41.25Ta13.75Ir45,,,,,4.35,Ta11(Nb11Ir12)3,4.35,0.0
7222,Nb27.5Ta27.5Ir45,,,,,3.935,Ta11Nb11Ir18,3.935,0.0
7223,Nb13.75Ta41.25Ir45,,,,,3.315,Ta33Nb11Ir36,3.315,0.0
7224,Rh43Zr57,,,,,2.18,Zr57Rh43,2.18,0.0
7225,Rh41Zr59,,,,,2.44,Zr59Rh41,2.44,0.0
7226,Rh37Zr63,,,,,2.86,Zr63Rh37,2.86,0.0
7227,Rh27Zr73,,,,,3.57,Zr73Rh27,3.57,0.0
7228,Rh24Zr76,,,,,3.67,Zr19Rh6,3.67,0.0
7229,Rh23Zr77,,,,,3.66,Zr77Rh23,3.66,0.0
7230,Rh20Zr80,,,,,3.72,Zr4Rh,3.72,0.0
7231,Ru28Zr72,,,,,3.76,Zr18Ru7,3.76,0.0
7232,Ru27Zr73,,,,,3.11,Zr73Ru27,3.11,0.0
7233,Ru22Zr78,,,,,3.73,Zr39Ru11,3.73,0.0
7234,Ru18Zr82,,,,,3.78,Zr41Ru9,3.5549999999999997,0.44999999999999973
7235,Ru18Zr82,,,,,3.33,Zr41Ru9,3.5549999999999997,0.44999999999999973
7236,Ru13Zr87,,,,,3.57,Zr87Ru13,3.57,0.0
7237,Ru11Zr89,,,,,3.84,Zr89Ru11,3.87,0.06000000000000005
7238,Ru11Zr89,,,,,3.9,Zr89Ru11,3.87,0.06000000000000005
7239,Ru8Zr92,,,,,3.79,Zr23Ru2,3.79,0.0
7240,Re30Zr70,,,,,2.69,Zr7Re3,2.69,0.0
7241,Re16Zr84,,,,,3.32,Zr21Re4,3.32,0.0
7242,Re10Zr90,,,,,4.12,Zr9Re,4.12,0.0
7243,Co1Zr2,,,,,3.0,Zr2Co,5.388571428571429,4.0
7244,Ni1Zr2,,,,,2.77,Zr2Ni,1.99125,1.25
7245,Pd1Zr2,,,,,2.36,Zr2Pd,2.36,0.0
7246,Ni1Zr3,,,,,3.35,Zr3Ni,3.35,0.0
7247,Pd1Zr3,,,,,2.96,Zr3Pd,2.98,0.040000000000000036
7248,Rh1Zr3,,,,,4.3,Zr3Rh,6.9940000000000015,7.43
7249,Co21Zr79,,,,,3.78,Zr79Co21,3.78,0.0
7250,Co25Zr75,,,,,3.47,Zr3Co,3.516666666666667,0.7199999999999998
7251,Co28Zr72,,,,,3.12,Zr18Co7,3.12,0.0
7252,Co35Zr65,,,,,2.48,Zr13Co7,2.48,0.0
7253,Ni22Zr78,,,,,3.47,Zr39Ni11,3.47,0.0
7254,Ni24Zr76,,,,,3.29,Zr19Ni6,3.115,0.3500000000000001
7255,Ni27Zr73,,,,,3.1,Zr73Ni27,3.1,0.0
7256,Zr70.2Ti7.8Ni22,,,,,3.32,Zr351Ti39Ni110,3.32,0.0
7257,Zr62.4Ti15.6Ni22,,,,,3.09,Zr156Ti39Ni55,3.215,0.25
7258,Zr54.6Ti23.4Ni22,,,,,2.78,Zr273Ti117Ni110,2.78,0.0
7259,Zr74.1Ti3.9Ni22,,,,,3.65,Zr741Ti39Ni220,3.65,0.0
7260,Zr66.3Ti11.7Ni22,,,,,3.56,Zr663Ti117Ni220,3.56,0.0
7261,Zr62.4Ti15.6Ni22,,,,,3.34,Zr156Ti39Ni55,3.215,0.25
7262,Ni19.75Zr79Mn1.25,,,,,1.92,Zr316Mn5Ni79,1.92,0.0
7263,Ni19.5Zr78Mn2.5,,,,,1.41,Zr156Mn5Ni39,1.41,0.0
7264,Cu19.8Zr79.2Mn1,,,,,2.11,Zr396Mn5Cu99,2.11,0.0
7265,Cu19.6Zr78.4Mn2,,,,,1.14,Zr196Mn5Cu49,1.14,0.0
7266,Pd35Zr65,,,,,1.98,Zr13Pd7,1.98,0.0
7267,Pd34Zr66,,,,,2.1,Zr33Pd17,2.1,0.0
7268,Pd32Zr68,,,,,2.24,Zr17Pd8,2.24,0.0
7269,Pd31Zr69,,,,,2.34,Zr69Pd31,2.34,0.0
7270,Pd29Zr71,,,,,2.49,Zr71Pd29,2.49,0.0
7271,Pd27Zr73,,,,,2.6,Zr73Pd27,2.6,0.0
7272,Pd23Zr77,,,,,2.84,Zr77Pd23,2.84,0.0
7273,Pd22Zr78,,,,,2.88,Zr39Pd11,2.88,0.0
7274,Pd20Zr80,,,,,2.91,Zr4Pd,2.91,0.0
7275,Ni31Zr69,,,,,2.44,Zr69Ni31,2.44,0.0
7276,Ni30Zr70,,,,,2.58,Zr7Ni3,2.58,0.0
7277,Ni29Zr71,,,,,2.64,Zr71Ni29,2.7800000000000002,0.2799999999999998
7278,Ni24Zr76,,,,,2.94,Zr19Ni6,3.115,0.3500000000000001
7279,Ni21Zr79,,,,,3.06,Zr79Ni21,3.06,0.0
7280,Ni20Zr80,,,,,3.17,Zr4Ni,3.51,0.6000000000000001
7281,Ni18Zr82,,,,,2.98,Zr41Ni9,2.98,0.0
7282,Ni17Zr83,,,,,3.0,Zr83Ni17,3.0,0.0
7283,Ni16Zr84,,,,,3.06,Zr21Ni4,3.06,0.0
7284,Co35.38Zr64.62,,,,,2.67,Zr3231Co1769,2.67,0.0
7285,Co14.3U85.7,,,,,0.78,U857Co143,0.78,0.0
7286,Co28U72,,,,,0.6,U18Co7,0.6,0.0
7287,Fe14.3U85.7,,,,,1.0,U857Fe143,1.0,0.0
7288,Fe22U78,,,,,0.98,U39Fe11,0.98,0.0
7289,Ni14.3U85.7,,,,,0.53,U857Ni143,0.53,0.0
7290,Ni25Th75,,,,,3.7,Th3Ni,3.7,0.0
7291,Co20Th80,,,,,3.8,Th4Co,3.8,0.0
7292,Co25Zr75,,,,,3.18,Zr3Co,3.516666666666667,0.7199999999999998
7293,Fe30Zr70,,,,,0.5,Zr7Fe3,0.5,0.0
7294,Si,,,,,5.0,Si,6.214,8.06
7295,Si,,,,,6.8,Si,6.214,8.06
7296,Ni20Zr80,,,,,3.77,Zr4Ni,3.51,0.6000000000000001
7297,Ni29Zr71,,,,,2.92,Zr71Ni29,2.7800000000000002,0.2799999999999998
7298,Ni33Zr67,,,,,2.6,Zr67Ni33,2.6,0.0
7299,Ni36.5Zr63.5,,,,,2.44,Zr127Ni73,2.44,0.0
7300,Ni40Zr60,,,,,2.31,Zr3Ni2,2.31,0.0
7301,Ni45Zr55,,,,,2.0,Zr11Ni9,2.0,0.0
7302,Nb82Si18,,,,,4.4,Nb41Si9,4.4,0.0
7303,Nb81Si19,,,,,4.35,Nb81Si19,4.35,0.0
7304,Nb80Si20,,,,,4.23,Nb4Si,4.23,0.0
7305,Nb70Mo10Si20,,,,,4.8,Nb7Si2Mo,4.8,0.0
7306,Nb60Mo20Si20,,,,,5.0,Nb3SiMo,5.0,0.0
7307,Nb55Mo25Si20,,,,,5.3,Nb11Si4Mo5,5.3,0.0
7308,Nb80Si16C4,,,,,4.5,Nb20Si4C,4.5,0.0
7309,Nb80Si16Ge4,,,,,4.7,Nb20Si4Ge,4.7,0.0
7310,Nb80Si16B4,,,,,4.7,Nb20Si4B,4.7,0.0
7311,Li2Pd3B1,A,6.7523,,,8.0,Li2BPd3,7.548333333333332,1.419999999999999
7312,Pr1Os4Sb12,,,,,1.86,Pr(Sb3Os)4,1.8411764705882354,0.10000000000000009
7313,Ce1Co1In5,,,,,2.3,CeIn5Co,2.254714285714286,0.3750000000000002
7314,La9Br5B3C6,,,,,6.0,La9B3C6Br5,6.0,0.0
7315,Ce1Pt3Si1,,,,,0.68,CeSiPt3,0.6773,0.34
7316,Ce0.99La0.01Pt3Si1,,,,,0.57,LaCe99(SiPt3)100,0.57,0.0
7317,Ce0.985La0.015Pt3Si1,,,,,0.15,La3Ce197(SiPt3)200,0.15,0.0
7318,Ce0.98La0.02Pt3Si1,,,,,0.03,LaCe49(SiPt3)50,0.03,0.0
7319,C1,,,,,3.95,C,10.612962962962966,51.63
7320,Cu1.3K0.2Co1.5S4,,,,,4.4,K2Co15Cu13S40,4.4,0.0
7321,B12Zr1,A,7.4072,,,6.2,ZrB12,5.990909090909091,0.3799999999999999
7322,Pr1Os4Sb12,,,,,1.77,Pr(Sb3Os)4,1.8411764705882354,0.10000000000000009
7323,Pr1Os3.8Ru0.2Sb12,,,,,1.63,Pr5Sb60Os19Ru,1.663333333333333,0.050000000000000044
7324,Pr1Os3.6Ru0.4Sb12,,,,,1.62,Pr5Sb60(Os9Ru)2,1.5933333333333335,0.040000000000000036
7325,Pr1Os3.2Ru0.8Sb12,,,,,1.54,Pr5Sb60(Os4Ru)4,1.49,0.10000000000000009
7326,Pr1Os2.4Ru1.6Sb12,,,,,1.21,Pr5Sb60(Os3Ru2)4,1.16,0.08000000000000007
7327,Pr1Os1.6Ru2.4Sb12,,,,,0.75,Pr5Sb60(Os2Ru3)4,0.755,0.010000000000000009
7328,Pr1Os0.6Ru3.4Sb12,,,,,0.94,Pr5Sb60Os3Ru17,0.955,0.030000000000000027
7329,Pr1Ru4Sb12,,,,,1.11,Pr(Sb3Ru)4,1.1271428571428572,0.33000000000000007
7330,Lu4Co6Sn19,,,,,1.5,Lu4Co6Sn19,1.5,0.0
7331,Sc4Rh6Sn19,A,13.565,,27.034,4.5,Sc4Sn19Rh6,3.2,2.6
7332,Y4Rh6Sn19,A,13.772,,27.456,3.2,Y4Sn19Rh6,3.2,0.0
7333,Er4Rh6Sn19,A,13.725,,27.365,1.2,Er4Sn19Rh6,1.26,0.1200000000000001
7334,Tm4Rh6Sn19,A,13.706,,27.32,2.3,Tm4Sn19Rh6,2.3,0.0
7335,Lu4Rh6Sn19,A,13.693,,27.289,4.0,Lu4Sn19Rh6,4.0,0.0
7336,Sc4Ir6Sn19,A,13.574,,27.057,1.1,Sc4Sn19Ir6,1.25,0.2999999999999998
7337,Lu4Ir6Sn19,A,13.708,,27.325,3.2,Lu4Sn19Ir6,3.2,0.0
7338,Tl1Mo3Te3,A,9.428,,4.583,5.84,Tl(TeMo)3,5.84,0.0
7339,Te2Mo6Se6,A,8.933,,4.478,3.0,Te(MoSe)3,4.4399999999999995,2.88
7340,La3Ir2Ge2,A,5.819,8.217,13.644,4.7,La3(GeIr)2,4.7,0.0
7341,La3Ir2Ge2,,,,,4.7,La3(GeIr)2,4.7,0.0
7342,B2Mg1,,,,,38.6,MgB2,37.580588235294115,35.5
7343,Mg0.9Al0.1B2,,,,,37.5,Mg9AlB20,34.48888888888889,7.299999999999997
7344,Mg0.8Al0.2B2,,,,,33.4,Mg4AlB10,28.71,13.100000000000001
7345,Mg0.7Al0.3B2,,,,,26.7,Mg7Al3B20,19.96666666666667,19.200000000000003
7346,Ba1,,,,,0.5,Ba,4.04375,4.6
7347,Ba1,,,,,4.8,Ba,4.04375,4.6
7348,Sr1,,,,,3.55,Sr,4.716666666666667,3.45
7349,La1,,,,,5.9,La,5.343,2.9400000000000004
7350,La1,,,,,4.86,La,5.343,2.9400000000000004
7351,Ce0.0007La0.9993,,,,,4.65,La3331Ce2,4.65,0.0
7352,Ce0.013La0.987,,,,,3.7,La987Ce13,3.4000000000000004,0.6000000000000001
7353,Ce0.013La0.987,,,,,3.1,La987Ce13,3.4000000000000004,0.6000000000000001
7354,Ce0.02La0.98,,,,,2.56,La49Ce,2.58,0.040000000000000036
7355,Sc1,,,,,0.34,Sc,9.38,19.26
7356,Zr1,,,,,0.52,Zr,1.0833333333333333,3.01
7357,Nb1,,,,,9.2,Nb,9.040157894736844,2.580000000000001
7358,Ta1,,,,,4.4,Ta,4.392666666666667,0.27000000000000046
7359,Sn1,,,,,3.732,Sn,4.0524941176470595,1.6342999999999996
7360,In1,,,,,3.403,In,3.4874222222222224,1.2650000000000001
7361,Ta1,,,,,4.301,Ta,4.392666666666667,0.27000000000000046
7362,Tl1,,,,,2.38,Tl,2.2201166666666667,1.02
7363,Hg1,,,,,4.156,Hg,4.1366,0.1559999999999997
7364,Hg1,,,,,4.017,Hg,4.1366,0.1559999999999997
7365,Al1,,,,,1.18,Al,1.2466300000000001,0.641
7366,Te1,,,,,6.3,Te,4.342999999999999,5.3500000000000005
7367,P1,,,,,10.7,P,6.612500000000001,6.699999999999999
7368,As0.1P0.9,,,,,9.9,AsP9,9.9,0.0
7369,As1,,,,,2.4,As,1.825,2.5
7370,Si1,,,,,8.4,Si,6.214,8.06
7371,Si1,,,,,5.2,Si,6.214,8.06
7372,Te1,,,,,4.3,Te,4.342999999999999,5.3500000000000005
7373,Te3Zr1,,,,,2.1,ZrTe3,2.7700000000000005,2.2
7374,B2Mg1,,,,,39.0,MgB2,37.580588235294115,35.5
7375,Mg0.95Al0.05B2,,,,,36.6,Mg19AlB40,36.46666666666666,0.30000000000000426
7376,Mg0.93Al0.07B2,,,,,35.8,Mg93Al7B200,35.8,0.0
7377,Mg0.9Al0.1B2,,,,,33.4,Mg9AlB20,34.48888888888889,7.299999999999997
7378,Mg0.85Al0.15B2,,,,,31.5,Mg17Al3B40,31.5,0.0
7379,Mg0.8Al0.2B2,,,,,29.1,Mg4AlB10,28.71,13.100000000000001
7380,B2Mg1,,,,,38.8,MgB2,37.580588235294115,35.5
7381,Mg0.9Al0.1B2,,,,,32.1,Mg9AlB20,34.48888888888889,7.299999999999997
7382,Mg0.8Al0.2B2,,,,,25.6,Mg4AlB10,28.71,13.100000000000001
7383,Mg0.7Al0.3B2,,,,,7.9,Mg7Al3B20,19.96666666666667,19.200000000000003
7384,Mg1B1.924C0.076,,,,,36.0,Mg250B481C19,35.85,0.8000000000000043
7385,Mg1B1.8C0.2,,,,,21.0,Mg5B9C,27.975714285714286,27.5
7386,Mg1C1.6Ni3,A,3.8107,,,6.9,Mg5Ni15C8,6.9,0.0
7387,Mg1C1Ni3,,,,,6.4,MgNi3C,6.964347826086957,4.299999999999999
7388,Pb0.996Tl0.004Te1,,,,,0.061,TlTe250Pb249,0.061,0.0
7389,Pb0.9922Tl0.0078Te1,,,,,0.51,Tl39Te5000Pb4961,0.51,0.0
7390,Pb0.987Tl0.013Te1,,,,,1.32,Tl13Te1000Pb987,1.32,0.0
7391,Sn0.87Ag0.1Te1,,,,,1.88,Ag10Sn87Te100,1.83,0.09999999999999987
7392,Sn0.97Te1,,,,,0.189,Sn97Te100,0.1436666666666667,0.10200000000000001
7393,Sn0.97Te1,,,,,0.087,Sn97Te100,0.1436666666666667,0.10200000000000001
7394,P3Sn4,,,,,1.24,Sn4P3,1.24,0.0
7395,As3Sn4,,,,,1.23,Sn4As3,1.1949999999999998,0.07000000000000006
7396,Te3Tl5,A,8.92,,12.63,2.21,Tl5Te3,2.166,0.13200000000000012
7397,Nb1N1.34O0.27,,,,,11.3,Nb100N134O27,11.3,0.0
7398,Nb1N1.25O0.25,,,,,11.9,Nb4N5O,11.9,0.0
7399,Nb1N1.22O0.18,,,,,12.3,Nb50N61O9,12.3,0.0
7400,Nb1N1.08O0.27,,,,,12.8,Nb100(N4O)27,12.8,0.0
7401,Nb1N0.9O0.02,,,,,14.7,Nb50N45O,14.7,0.0
7402,In0.95Te1,A,6.14,,,2.7,In19Te20,2.7,0.0
7403,In0.91Te1,A,6.11,,,2.04,In91Te100,2.04,0.0
7404,In0.87Te1,A,6.081,,,1.55,In87Te100,1.55,0.0
7405,In0.83Te1,A,6.055,,,1.15,In83Te100,1.15,0.0
7406,In0.82Te1,A,6.052,,,1.06,In41Te50,1.04,0.040000000000000036
7407,In1.15Te1,A,6.179,,,2.6,In23Te20,2.6,0.0
7408,In1.1Te1,A,6.182,,,2.8,In11Te10,2.8,0.0
7409,In1.05Te1,A,6.181,,,3.41,In21Te20,3.41,0.0
7410,In1.015Te1,A,6.178,,,3.51,In203Te200,3.51,0.0
7411,In1Te1,A,6.177,,,3.45,InTe,2.896,1.27
7412,Sr0.925Ba0.075Ti1O3,,,,,0.5,Ba3Sr37Ti40O120,0.5,0.0
7413,Si1,,,,,6.7,Si,6.214,8.06
7414,Ge1,,,,,5.35,Ge,5.298,0.5599999999999996
7415,As1Ga1,,,,,4.8,GaAs,5.442857142857143,7.0
7416,Al1Sb1,,,,,2.8,AlSb,2.8,0.0
7417,Ga1Sb1,,,,,4.2,GaSb,4.6450000000000005,1.7000000000000002
7418,In1Te1,,,,,2.18,InTe,2.896,1.27
7419,Bi1Sn1,,,,,7.88,SnBi,4.0775999999999994,7.092
7420,Bi2Te3,,,,,2.8,Bi2Te3,4.899166666666666,6.7
7421,Sr1Ti1O3,,,,,0.43,SrTiO3,0.6966874999999999,3.95
7422,Sr1Ti1O3,,,,,0.33,SrTiO3,0.6966874999999999,3.95
7423,Sr1Ti1O3,,,,,0.3,SrTiO3,0.6966874999999999,3.95
7424,Sr0.95Ba0.05Ti1O3,,,,,0.5,BaSr19Ti20O60,0.525,0.050000000000000044
7425,Sr0.7Ca0.3Ti1O3,,,,,0.5,Sr7Ca3Ti10O30,0.525,0.050000000000000044
7426,In1Sb1,A,5.862,,3.105,2.0,InSb,3.1166666666666667,2.8
7427,In1Sb1,A,6.099,,5.708,4.1,InSb,3.1166666666666667,2.8
7428,In1Sb1,A,2.921,5.532,3.093,3.6,InSb,3.1166666666666667,2.8
7429,W7Re13B1,A,6.819,,,7.1,Re13BW7,7.1,0.0
7430,W7Re13C1,A,6.801,,,7.3,Re13W7C,7.3,0.0
7431,Na0.65H5Sn1.16S5.16Ta2O2.5,A,,,23.78,4.0,Na65Ta200Sn116H500(S258O125)2,4.0,0.0
7432,Na0.4H3.6Pb1.14S5.14Ta2O1.8,A,,,23.91,3.7,Na20Ta100H180Pb57S257O90,3.7,0.0
7433,Na0.4H3.6Sb1.16S5.16Ta2O1.8,A,,,23.26,3.5,Na10Ta50Sb29H90(S43O15)3,3.5,0.0
7434,Pb1.14S5.14Ta2,A,,,17.97,3.3,Ta100Pb57S257,3.3,0.0
7435,Sb1.16S5.16Ta2,A,,,17.51,3.0,Ta50Sb29S129,3.0,0.0
7436,Bi1.08S5.08Ta2,A,,,17.48,2.7,Ta50Bi27S127,2.7,0.0
7437,Ge2U1,A,,,,0.62,UGe2,0.6487499999999999,0.542
7438,Li2B1Pd3,A,6.7635,,,7.61,Li2BPd3,7.548333333333332,1.419999999999999
7439,Li2B1Pd2.7Pt0.3,A,,,,6.59,Li20B10(Pd9Pt)3,6.59,0.0
7440,Li2B1Pd2.4Pt0.6,A,6.7544,,,4.9,Li10B5(Pd4Pt)3,5.1850000000000005,0.5699999999999994
7441,Li2B1Pd1.5Pt1.5,A,6.75,,,3.72,Li4B2(PdPt)3,3.9933333333333336,0.6400000000000001
7442,Li2B1Pd0.9Pt2.1,A,6.7333,,,2.31,Li20B10(Pd3Pt7)3,2.31,0.0
7443,Li2B1Pt3,A,6.7294,,,1.86,Li2BPt3,2.5833333333333335,1.3299999999999998
7444,La1Fe4P12,,,,,4.0,La(FeP3)4,4.0874999999999995,0.20000000000000018
7445,La1Ru4P12,,,,,7.0,La(P3Ru)4,7.04625,0.6299999999999999
7446,La1Os4P12,,,,,1.8,La(P3Os)4,1.8,0.0
7447,Ce1Co1In5,,,,,2.25,CeIn5Co,2.254714285714286,0.3750000000000002
7448,Cs1Os1O6,A,10.1477,,,3.3,CsOsO6,3.3,0.0
7449,Rb1Os1O6,,,,,6.3,RbOsO6,6.3,0.0
7450,B2Nb1,,,,,4.44,NbB2,4.76,8.88
7451,B2.03Nb1,,,,,5.26,Nb100B203,5.26,0.0
7452,B2.1Nb1,,,,,5.8,Nb10B21,7.449999999999999,3.3
7453,Pb1,,,,,7.175,Pb,7.186066666666667,0.04999999999999982
7454,Pb1,,,,,7.193,Pb,7.186066666666667,0.04999999999999982
7455,Ge2U1,A,4.0089,15.0889,4.095,0.7,UGe2,0.6487499999999999,0.542
7456,Sn1Te1,,,,,0.214,SnTe,0.10963636363636363,0.20199999999999999
7457,Sn1Te1,,,,,0.174,SnTe,0.10963636363636363,0.20199999999999999
7458,Sn1Te1,,,,,0.104,SnTe,0.10963636363636363,0.20199999999999999
7459,Sn1Te1,,,,,0.068,SnTe,0.10963636363636363,0.20199999999999999
7460,Sn1Te1,,,,,0.034,SnTe,0.10963636363636363,0.20199999999999999
7461,La3Se4,A,9.049,,,10.0,La3Se4,8.205,2.4000000000000004
7462,In1Te1,A,6.18,,,3.2,InTe,2.896,1.27
7463,As3Sn4,,,,,1.16,Sn4As3,1.1949999999999998,0.07000000000000006
7464,In3Te4,,,,,1.15,In3Te4,1.1833333333333333,0.10000000000000009
7465,Ge3Te4,,,,,1.55,Ge3Te4,1.55,0.0
7466,Sr1Ti1O3,,,,,0.3,SrTiO3,0.6966874999999999,3.95
7467,Sr0.95Ba0.05Ti1O3,,,,,0.55,BaSr19Ti20O60,0.525,0.050000000000000044
7468,Sr0.925Ca0.075Ti1O3,,,,,0.5,Sr37Ca3Ti40O120,0.5,0.0
7469,Sr0.7Ca0.3Ti1O3,,,,,0.55,Sr7Ca3Ti10O30,0.525,0.050000000000000044
7470,In0.03Sn0.97Te1.01,,,,,1.07,In3Sn97Te101,1.07,0.0
7471,In0.04Sn0.96Te1.01,,,,,1.14,In4Sn96Te101,1.14,0.0
7472,In0.045Sn0.955Te1.01,,,,,1.2,In9Sn191Te202,1.2,0.0
7473,In0.05Sn0.95Te1.01,,,,,1.43,In5Sn95Te101,1.43,0.0
7474,In0.06Sn0.94Te1.01,,,,,1.36,In6Sn94Te101,1.36,0.0
7475,In0.08Sn0.92Te1.01,,,,,1.45,In8Sn92Te101,1.45,0.0
7476,In0.1Sn0.9Te1.01,,,,,1.75,In10Sn90Te101,1.75,0.0
7477,B2Mg1,,,,,38.7,MgB2,37.580588235294115,35.5
7478,Mg1B1.924C0.076,,,,,35.5,Mg250B481C19,35.85,0.8000000000000043
7479,Mg1B1.85C0.15,,,,,27.2,Mg20B37C3,26.875,16.299999999999997
7480,Mg1B1.8C0.2,,,,,21.5,Mg5B9C,27.975714285714286,27.5
7481,Mg0.8Al0.2B2,,,,,22.9,Mg4AlB10,28.71,13.100000000000001
7482,B2Mg1,,,,,30.4,MgB2,37.580588235294115,35.5
7483,B2Mg1,,,,,22.8,MgB2,37.580588235294115,35.5
7484,B2Mg1,,,,,17.1,MgB2,37.580588235294115,35.5
7485,B2Mg1,,,,,13.6,MgB2,37.580588235294115,35.5
7486,B2Mg1,,,,,8.13,MgB2,37.580588235294115,35.5
7487,Mg0.978Al0.022B2,A,3.0819,,3.499,34.7,Mg489Al11B1000,34.7,0.0
7488,Mg0.956Al0.044B2,A,3.082,,3.494,34.0,Mg239Al11B500,34.0,0.0
7489,Mg0.915Al0.085B2,A,3.079,,3.488,32.4,Mg183Al17B400,32.4,0.0
7490,Mg0.815Al0.185B2,A,3.062,,3.42,25.3,Mg163Al37B400,25.3,0.0
7491,B2Mg1,,,,,38.2,MgB2,37.580588235294115,35.5
7492,Mg0.815Al0.09B2,,,,,32.7,Mg163(Al9B200)2,32.7,0.0
7493,Mg0.815Al0.18B2,,,,,25.7,Mg163(Al9B100)4,25.7,0.0
7494,Mg0.815Al0.024B2,,,,,35.0,Mg815(Al3B250)8,35.0,0.0
7495,Mg0.815Al0.092B2,,,,,32.0,Mg815(Al23B500)4,32.0,0.0
7496,Li2Pd3B1,,,,,7.1,Li2BPd3,7.548333333333332,1.419999999999999
7497,U1Rh1Ge1,,,,,0.222,UGeRh,0.2455,0.038000000000000006
7498,Mg1C1Ni3,,,,,6.9,MgNi3C,6.964347826086957,4.299999999999999
7499,Mg1C0.925Ni3,A,3.811,,,7.09,Mg40Ni120C37,7.09,0.0
7500,Mg1C0.885B0.04Ni3,A,3.8124,,,6.97,Mg200Ni600B8C177,6.97,0.0
7501,Mg1C0.853B0.072Ni3,A,3.8146,,,6.76,Mg1000Ni3000B72C853,6.76,0.0
7502,Mg1C0.814B0.111Ni3,A,3.8168,,,6.88,Mg1000Ni3000(B3C22)37,6.88,0.0
7503,Mg1C0.771B0.154Ni3,A,3.8197,,,6.44,Mg1000Ni3000B154C771,6.44,0.0
7504,Ce1Co1In5,,,,,2.26,CeIn5Co,2.254714285714286,0.3750000000000002
7505,Ce1Co1In4.94Sn0.06,,,,,1.56,Ce50In247Co50Sn3,1.565,0.010000000000000009
7506,Na0.1Ta1S2,A,,,12.082,4.4,Na(TaS2)10,4.4,0.0
7507,Na0.05Ta1S2,,,,,4.0,Na(TaS2)20,4.0,0.0
7508,C60Rb3,,,,,30.9,RbC20,28.738888888888887,18.75
7509,Zr1N1Cl0.7,,,,,12.8,Zr10N10Cl7,13.166666666666666,1.3000000000000007
7510,B12Zr1,,,,,5.97,ZrB12,5.990909090909091,0.3799999999999999
7511,Ce1Rh0.6Co0.4In5,,,,,1.5,Ce5In25Co2Rh3,1.5,0.0
7512,Ce1Rh0.4Co0.6In5,,,,,1.43,Ce5In25Co3Rh2,1.43,0.0
7513,Ce1Rh0.35Co0.65In5,,,,,1.38,Ce20In100Co13Rh7,1.38,0.0
7514,Ce1Rh0.29Co0.71In5,,,,,1.56,Ce100In500Co71Rh29,1.56,0.0
7515,Ce1Rh0.23Co0.77In5,,,,,1.38,Ce100In500Co77Rh23,1.38,0.0
7516,Ce1Rh0.13Co0.87In5,,,,,1.73,Ce100In500Co87Rh13,1.73,0.0
7517,Ce1Rh0.07Co0.93In5,,,,,1.89,Ce100In500Co93Rh7,1.89,0.0
7518,Pu1Rh1Ga5,A,,,6.84,8.6,PuGa5Rh,8.685714285714287,0.5
7519,Nb1Se3,,,,,5.0,NbSe3,3.4275,2.5
7520,Nb1Se3,,,,,3.71,NbSe3,3.4275,2.5
7521,Ba7.76Si46,A,10.314,,,9.0,Ba97Si575,8.75,1.0
7522,Ba7.61Si46,A,10.331,,,8.2,Ba761Si4600,8.2,0.0
7523,Ba6.63Si46,A,10.262,,,6.0,Ba663Si4600,6.0,0.0
7524,Ba6.62Si46,A,10.288,,,5.0,Ba331Si2300,5.0,0.0
7525,Ba7.76Si46,A,10.3141,,,9.0,Ba97Si575,8.75,1.0
7526,Ce1Ru2,,,,,6.2,CeRu2,6.000055555555557,1.3999999999999995
7527,Ce0.9Pr0.1Ru2,,,,,6.55,Ce9PrRu20,6.55,0.0
7528,Ce0.8Pr0.2Ru2,,,,,5.82,Ce4PrRu10,5.82,0.0
7529,Ce0.7Pr0.3Ru2,,,,,5.11,Ce7Pr3Ru20,5.11,0.0
7530,Ce0.65Pr0.35Ru2,,,,,1.25,Ce13Pr7Ru40,1.25,0.0
7531,Ge2La1,,,,,2.24,LaGe2,1.932,0.7500000000000002
7532,Ge1.9La1,,,,,2.17,La10Ge19,2.17,0.0
7533,Ge1.85La1,,,,,2.17,La20Ge37,2.17,0.0
7534,Ge1.83La1,,,,,2.17,La100Ge183,2.17,0.0
7535,Ge1.81La1,,,,,2.17,La100Ge181,2.17,0.0
7536,Ge1.8La1,,,,,1.87,La5Ge9,1.87,0.0
7537,Ge1.78La1,,,,,1.57,La50Ge89,1.57,0.0
7538,Ge3Y1,A,4.0497,20.801,3.9147,2.35,YGe3,2.35,0.0
7539,B2Mg1,A,3.0849,,3.5241,38.2,MgB2,37.580588235294115,35.5
7540,Mg0.99Cr0.01B2,A,3.0841,,3.5236,36.7,Mg99CrB200,36.7,0.0
7541,Mg0.98Cr0.02B2,A,3.0867,,3.5234,35.3,Mg49CrB100,35.3,0.0
7542,Mg0.97Cr0.03B2,A,3.0854,,3.5221,35.1,Mg97Cr3B200,35.1,0.0
7543,Dy0.95Tb0.05Ni2B2C1,,,,,5.61,TbDy19Ni40(B2C)20,5.61,0.0
7544,Dy0.9Tb0.1Ni2B2C1,,,,,4.7,TbDy9Ni20(B2C)10,4.7,0.0
7545,Dy0.75Tb0.25Ni2B2C1,,,,,3.24,TbDy3Ni8(B2C)4,3.24,0.0
7546,Dy1Ni2B2C1,,,,,6.24,DyNi2B2C,5.541874999999999,5.76
7547,Pr2Ba4Cu7O14.5,A,3.8923,3.902,50.814,10.0,Ba8Pr4Cu14O29,10.0,0.0
7548,La1Os4Sb12,,,,,0.74,La(Sb3Os)4,0.7787142857142858,0.26
7549,Pr1Os4Sb12,,,,,1.85,Pr(Sb3Os)4,1.8411764705882354,0.10000000000000009
7550,Sr2Ca12Cu24O41,,,,,5.18,Sr2Ca12Cu24O41,6.471666666666667,4.45
7551,La1Os4Sb12,,,,,0.74,La(Sb3Os)4,0.7787142857142858,0.26
7552,La1Os4Sb12,,,,,1.0,La(Sb3Os)4,0.7787142857142858,0.26
7553,Sr0.9La0.1Cu1O2,,,,,43.0,Sr9La(CuO2)10,42.23,3.1000000000000014
7554,Pt3U1,,,,,0.5,UPt3,0.5268823529411765,0.08999999999999997
7555,Mn1U6,A,10.312,,5.255,2.21,U6Mn,2.4524999999999997,0.6699999999999999
7556,Fe1U6,A,10.303,,5.235,3.7,U6Fe,3.88875,0.33000000000000007
7557,Co1U6,A,10.323,,5.191,2.29,U6Co,2.3579999999999997,0.14000000000000012
7558,Ni1U6,A,10.39,,5.156,0.35,U6Ni,0.5399999999999999,0.51
7559,Ce1Cu2Si2,,,,,0.64,Ce(CuSi)2,0.6453888888888888,0.34
7560,Ce1Cu2Si2,,,,,0.64,Ce(CuSi)2,0.6453888888888888,0.34
7561,Hf1V2,A,5.173,5.216,7.4051,8.6,HfV2,8.984,2.0700000000000003
7562,Hf1V2,,,,,7.6,HfV2,8.984,2.0700000000000003
7563,C6Ca1,,,,,11.5,CaC6,11.373571428571427,1.6199999999999992
7564,C6Yb1,,,,,6.5,YbC6,6.4975,0.04999999999999982
7565,C6Ca1,,,,,11.5,CaC6,11.373571428571427,1.6199999999999992
7566,K1Tl1.5C4,A,,,12.08,2.7,K2Tl3C8,2.665,0.14000000000000012
7567,K1Tl1.5C8,A,,,15.48,2.45,K2Tl3C16,2.45,0.0
7568,C2Li1,A,,,3.69,1.9,LiC2,1.9,0.0
7569,La1.85Sr0.15Cu1O4,,,,,35.3,Sr3La37(CuO4)20,36.01482142857143,22.299999999999997
7570,La1.75Nd0.1Sr0.15Cu1O4,,,,,31.8,Sr3La35Nd2(CuO4)20,31.75,0.10000000000000142
7571,La1.65Nd0.2Sr0.15Cu1O4,,,,,29.0,Sr3La33Nd4(CuO4)20,24.5,9.0
7572,La1.55Nd0.3Sr0.15Cu1O4,,,,,19.2,Sr3La31Nd6(CuO4)20,19.2,0.0
7573,La1.45Nd0.4Sr0.15Cu1O4,,,,,9.0,Sr3La29Nd8(CuO4)20,14.67777777777778,13.5
7574,Cd0.01In0.99,,,,,3.3445,CdIn99,3.3445,0.0
7575,Cd0.02In0.98,,,,,3.2945,CdIn49,3.2945,0.0
7576,Cd0.03In0.97,,,,,3.2755,Cd3In97,3.2755,0.0
7577,Cd0.04In0.96,,,,,3.2595,CdIn24,3.2595,0.0
7578,In1La3,,,,,9.46,La3In,9.602222222222222,0.75
7579,La2.9579Ce0.0421In1,,,,,7.11,La9860Ce140In3333,7.11,0.0
7580,La2.9394Ce0.0606In1,,,,,5.72,La14697Ce303In5000,5.72,0.0
7581,La2.9251Ce0.0749In1,,,,,4.42,La29251Ce749In10000,4.42,0.0
7582,La2.9234Ce0.0766In1,,,,,4.02,La14617Ce383In5000,4.02,0.0
7583,La2.9602Gd0.0398In1,,,,,6.04,La14801Gd199In5000,6.04,0.0
7584,B12Zr1,,,,,5.94,ZrB12,5.990909090909091,0.3799999999999999
7585,B1Mo2,A,5.543,,4.735,5.86,BMo2,5.577500000000001,1.12
7586,B1Mo2,,,,,5.86,BMo2,5.577500000000001,1.12
7587,B1W2,A,5.564,,4.74,3.18,BW2,3.1933333333333334,0.040000000000000036
7588,B1W2,,,,,3.18,BW2,3.1933333333333334,0.040000000000000036
7589,Nb3Sn1,,,,,17.9,Nb3Sn,17.6684,2.41
7590,Sn1,,,,,3.72,Sn,4.0524941176470595,1.6342999999999996
7591,Ir1Mo3,,,,,8.35,Mo3Ir,8.030999999999999,2.000000000000001
7592,Mo1,,,,,0.916,Mo,0.9148,0.018000000000000016
7593,Be22Mo1,,,,,2.51,Be22Mo,2.51875,0.03500000000000014
7594,B2Mg1,A,3.0841,,3.5281,38.81,MgB2,37.580588235294115,35.5
7595,Ag0.15Bi0.85,,,,,5.3,Ag3Bi17,5.3,0.0
7596,Ag1Bi2,,,,,3.0,AgBi2,3.0,0.0
7597,Ag7F4O8B1,,,,,0.15,Ag7B(O2F)4,0.15,0.0
7598,Ag0.002Al0.998,,,,,1.128,Al499Ag,1.128,0.0
7599,Ag0.167Al0.833,,,,,0.88,Al833Ag167,0.88,0.0
7600,Ag7F1O8,,,,,0.3,Ag7O8F,0.3,0.0
7601,Ag7F0.25N0.75O10.25,,,,,1.04,Ag28N3O41F,0.9450000000000001,0.19000000000000006
7602,Ag7F2H1O8,,,,,1.5,Ag7H(O4F)2,1.44,0.1200000000000001
7603,Ag2I1,,,,,0.066,Ag2I,0.066,0.0
7604,Ag0.035Cd0.01Sn0.955,,,,,3.65,Cd2Ag7Sn191,3.65,0.0
7605,Ag1La1,,,,,1.2,LaAg,1.0733333333333335,0.24
7606,Ag1La1,,,,,0.96,LaAg,1.0733333333333335,0.24
7607,Ag0.12In0.88,,,,,4.69,In22Ag3,4.69,0.0
7608,Ag2In1,,,,,2.11,InAg2,2.11,0.0
7609,Ag0.438Hg0.562,,,,,0.64,Ag219Hg281,0.64,0.0
7610,Ag0.45Ge0.55,,,,,1.5,Ag9Ge11,1.5,0.0
7611,Ag4Ge1,,,,,0.85,Ag4Ge,0.85,0.0
7612,Ag0.05Rh0.04Ti0.91,,,,,1.95,Ti91Ag5Rh4,1.95,0.0
7613,Ag2Pb3S1,,,,,1.13,Ag2Pb3S,1.13,0.0
7614,Ag0.15Pb0.975Sn0.01,,,,,7.25,Ag30Sn2Pb195,7.25,0.0
7615,Ag1Nb3,,,,,8.28,Nb3Ag,8.28,0.0
7616,Ag7N1O11,,,,,1.04,Ag7NO11,1.038125,0.015000000000000124
7617,Ag1.2Mo4.8S6,,,,,8.9,AgMo4S5,8.088,1.2000000000000002
7618,Ag1Mo4S5,,,,,7.7,AgMo4S5,8.088,1.2000000000000002
7619,Ag1Mo4S5,,,,,8.3,AgMo4S5,8.088,1.2000000000000002
7620,Ag1Th2,,,,,2.19,Th2Ag,2.2249999999999996,0.06999999999999984
7621,Ag1Te3,,,,,2.6,AgTe3,2.6,0.0
7622,Al1Au4,,,,,0.7,AlAu4,0.55,0.29999999999999993
7623,Al2Au1,,,,,0.095,Al2Au,0.095,0.0
7624,Al0.9As0.05Ga0.05Nb3,,,,,19.2,Nb60Al18GaAs,19.2,0.0
7625,Al1,,,,,1.175,Al,1.2466300000000001,0.641
7626,Ag0.005Zn0.995,,,,,0.763,Zn199Ag,0.763,0.0
7627,Ag0.1Tl0.9,,,,,3.57,Tl9Ag,3.57,0.0
7628,Ag1Tl1,,,,,2.67,TlAg,2.67,0.0
7629,Ag0.94Tl0.06,,,,,2.32,Tl3Ag47,2.32,0.0
7630,Al2C1Mo3,,,,,10.0,Al2Mo3C,9.487499999999999,1.8000000000000007
7631,Al0.95Be0.05Nb3,,,,,19.6,BeNb60Al19,19.700000000000003,0.1999999999999993
7632,Al0.1Be0.9,,,,,7.2,Be9Al,7.2,0.0
7633,Al0.3Be0.7,,,,,6.5,Be7Al3,6.5,0.0
7634,Al0.95B0.05Nb3,,,,,19.1,Nb60Al19B,19.1,0.0
7635,Al0.2B5Mo1.8,,,,,5.7,AlB25Mo9,5.7,0.0
7636,Al2Ca1Si1,,,,,5.8,CaAl2Si,5.8,0.0
7637,Al0.5Ga0.5V3,,,,,12.9,AlV6Ga,12.9,0.0
7638,Al0.5Ga0.5Nb3,,,,,19.0,Nb6AlGa,18.7,0.5
7639,Al0.9Ga0.1Nb3,,,,,17.7,Nb30Al9Ga,18.433333333333334,1.4000000000000021
7640,Al0.999Fe0.001,,,,,1.5,Al999Fe,1.5,0.0
7641,Al0.997Er0.003,,,,,1.658,Er3Al997,1.658,0.0
7642,Al1Cu1,,,,,3.45,AlCu,3.45,0.0
7643,Al2.06Cu1,,,,,0.65,Al103Cu50,0.65,0.0
7644,Al1Cr0.3Nb2.7,,,,,14.1,Nb27Al10Cr3,14.1,0.0
7645,Al0.8Ge0.2Nb3,,,,,20.05,Nb15Al4Ge,18.761111111111113,5.699999999999999
7646,Al0.9Ge0.1Nb3,,,,,18.9,Nb30Al9Ge,18.88,1.8000000000000007
7647,Al1Ge1Nb3,,,,,19.5,Nb3AlGe,19.5,0.0
7648,Al0.77Ge0.23Nb3,,,,,20.75,Nb300Al77Ge23,20.75,0.0
7649,Al1Ge1,,,,,5.5,AlGe,5.5,0.0
7650,Al0.9Ge0.1,,,,,6.45,Al9Ge,6.45,0.0
7651,Al0.964Ge0.036,,,,,2.74,Al241Ge9,2.74,0.0
7652,Al0.33Ge0.67,,,,,1.75,Al33Ge67,1.75,0.0
7653,Al2Gd0.002La0.998,,,,,2.45,La499GdAl1000,2.42,0.06000000000000005
7654,Al0.1Ga0.9V3,,,,,13.9,Al(V10Ga3)3,13.9,0.0
7655,Al0.3Ga0.7V3,,,,,13.9,Al3V30Ga7,13.9,0.0
7656,Al1La3,,,,,6.16,La3Al,5.485,2.18
7657,Al2La1,,,,,0.3,LaAl2,2.6798571428571427,2.9730000000000003
7658,Al2La1,,,,,2.237,LaAl2,2.6798571428571427,2.9730000000000003
7659,Al0.046In0.151Sn0.803,,,,,4.38,Al46In151Sn803,4.38,0.0
7660,Al0.75Ge0.25Nb3.8,,,,,20.34,Nb76(Al3Ge)5,20.34,0.0
7661,Al0.75Ge0.25Nb0.003,,,,,20.7,Nb3(Al3Ge)250,20.7,0.0
7662,Al0.66Ge0.22Nb3.1,,,,,20.29,Nb155(Al3Ge)11,20.29,0.0
7663,Al0.75Ge0.25Nb3,,,,,20.2,Nb12Al3Ge,20.0,0.3999999999999986
7664,Al0.39Mg0.61,,,,,1.5,Mg61Al39,1.5,0.0
7665,Al0.6Mg0.4,,,,,1.7,Mg2Al3,1.1366666666666667,0.86
7666,Al0.61Mg0.39,,,,,0.85,Mg39Al61,0.85,0.0
7667,Al0.28Mg0.18,,,,,1.63,Mg9Al14,1.63,0.0
7668,Al3Mg2,,,,,0.84,Mg2Al3,1.1366666666666667,0.86
7669,Al1Nb3,,,,,18.1,Nb3Al,16.786296296296296,15.700000000000001
7670,Al1Nb3,,,,,18.52,Nb3Al,16.786296296296296,15.700000000000001
7671,Al1Nb3,,,,,18.8,Nb3Al,16.786296296296296,15.700000000000001
7672,Al1Nb3,,,,,3.1,Nb3Al,16.786296296296296,15.700000000000001
7673,Al0.33Nb0.67,,,,,13.5,Nb67Al33,13.5,0.0
7674,Al2N1Nb3,,,,,1.3,Nb3Al2N,1.3,0.0
7675,Al1N1,,,,,1.55,AlN,1.55,0.0
7676,Al0.5Mo5S6Sn1,,,,,14.2,AlSn2(Mo5S6)2,14.2,0.0
7677,Al1Mo6Pd1,,,,,2.1,AlMo6Pd,2.1,0.0
7678,Al1Mo3,,,,,0.58,AlMo3,0.58,0.0
7679,Al1Nb2.1V0.9,,,,,12.5,Nb21Al10V9,12.5,0.0
7680,Al1Nb1Sn1,,,,,17.45,NbAlSn,17.45,0.0
7681,Al0.5Nb3Sn0.5,,,,,15.8,Nb6AlSn,16.060000000000002,0.5
7682,Al0.22Nb0.75Si0.3,,,,,19.2,Nb75(Al11Si15)2,19.2,0.0
7683,Al0.9Nb3Sb0.1,,,,,18.06,Nb30Al9Sb,18.06,0.0
7684,Al0.95Nb3Sb0.5,,,,,17.81,Nb60Al19Sb10,17.81,0.0
7685,Al0.01Nb0.97O0.02,,,,,8.3,Nb97AlO2,8.3,0.0
7686,Al0.04Nb0.895O0.06,,,,,7.1,Nb179Al8O12,7.1,0.0
7687,Al1Nb2Ni1,,,,,4.2,Nb2AlNi,4.2,0.0
7688,Al1Nb3,,,,,17.4,Nb3Al,16.786296296296296,15.700000000000001
7689,Al1Nb3,,,,,18.6,Nb3Al,16.786296296296296,15.700000000000001
7690,Al0.215Nb0.785,,,,,17.97,Nb157Al43,17.97,0.0
7691,Al2Pt1,,,,,0.55,Al2Pt,0.515,0.07000000000000006
7692,Al1Os1,,,,,0.39,AlOs,0.39,0.0
7693,Al3Os1,,,,,5.9,Al3Os,5.9,0.0
7694,Al13Os4,,,,,5.5,Al13Os4,5.4,0.20000000000000018
7695,Al0.175Nb0.775Zr0.05,,,,,10.0,Zr2Nb31Al7,10.0,0.0
7696,Al0.23Nb0.75Zr0.013,,,,,18.3,Zr13(Nb75Al23)10,18.3,0.0
7697,Al1Nb2.7V0.3,,,,,15.4,Nb27Al10V3,15.4,0.0
7698,Al1Ta3,,,,,1.59,Ta3Al,1.59,0.0
7699,Al0.152Sn0.848,,,,,3.69,Al19Sn106,3.6835,0.0129999999999999
7700,Al0.2Si0.8V3,,,,,15.7,AlV15Si4,13.833333333333334,3.8999999999999986
7701,Al0.1Si0.9V3,,,,,16.1,Al(V10Si3)3,14.533333333333333,2.6000000000000014
7702,Al5Re24,,,,,3.35,Al5Re24,3.35,0.0
7703,Al6Re1,,,,,1.85,Al6Re,1.295,1.11
7704,Al1V3,,,,,10.3,AlV3,12.5,6.599999999999998
7705,Al0.108V0.892,,,,,1.82,Al27V223,1.82,0.0
7706,Al1V3,,,,,10.3,AlV3,12.5,6.599999999999998
7707,Al0.03Ti0.81V0.16,,,,,5.1,Ti81Al3V16,5.1,0.0
7708,Al2Th3,,,,,2.6,Th3Al2,2.6,0.0
7709,Al1Th2,,,,,0.09,Th2Al,0.09,0.0
7710,Al3Th1,,,,,0.75,ThAl3,0.75,0.0
7711,Al0.992Zn0.008,,,,,1.132,Al124Zn,1.132,0.0
7712,Al3Yb1,,,,,0.94,YbAl3,0.94,0.0
7713,As2Cd1Sn1,,,,,2.29,CdSnAs2,2.29,0.0
7714,As2Cd1Ge1,,,,,3.02,CdGeAs2,3.02,0.0
7715,As1Bi1Pb1Sb1,,,,,9.0,BiSbAsPb,9.0,0.0
7716,As1Bi1Pb1,,,,,9.0,BiAsPb,9.0,0.0
7717,As0.15Bi0.15Nb3Sn0.7,,,,,18.07,Nb60Sn14(BiAs)3,18.07,0.0
7718,Am0.01Si2Th1,,,,,2.66,Am(ThSi2)100,2.66,0.0
7719,Al1Zr3,,,,,0.73,Zr3Al,0.73,0.0
7720,Al2Zr1,,,,,0.35,ZrAl2,0.35,0.0
7721,As1Ge1,,,,,3.5,GeAs,3.5,0.0
7722,As0.15Ga0.15Nb3Sn0.7,,,,,18.01,Nb60Ga3Sn14As3,18.01,0.0
7723,As1Ga1,,,,,4.8,GaAs,5.442857142857143,7.0
7724,As1Pb1,,,,,8.4,AsPb,8.4,0.0
7725,As0.15Nb3Sn0.7Tl0.15,,,,,17.98,Nb60Tl3Sn14As3,17.98,0.0
7726,As0.15Nb3Sn0.85,,,,,17.98,Nb60Sn17As3,17.98,0.0
7727,As0.15Nb3Pb0.15Sn0.7,,,,,18.05,Nb60Sn14(AsPb)3,18.05,0.0
7728,As2Mo1,,,,,0.41,MoAs2,0.41,0.0
7729,As0.15In0.15Nb3Sn0.7,,,,,17.99,Nb60In3Sn14As3,17.99,0.0
7730,As2Pd5,,,,,0.46,As2Pd5,0.46,0.0
7731,As1Pd2,A,9.79,,6.62,0.6,AsPd2,1.15,1.1
7732,As1Pd2,A,6.65,,3.58,1.7,AsPd2,1.15,1.1
7733,As1Sn1,,,,,4.1,SnAs,3.7379999999999995,0.6899999999999995
7734,As0.25Se0.75Y1,,,,,0.78,Y4AsSe3,0.78,0.0
7735,As1Rh1,A,5.62,3.58,6.0,0.58,AsRh,0.58,0.0
7736,As2W1,,,,,0.9,As2W,0.9,0.0
7737,Au1Ga1,,,,,1.2,GaAu,1.2,0.0
7738,Au5Ca1,,,,,0.34,CaAu5,0.34,0.0
7739,Au0.1C1.3Y0.9,,,,,10.1,Y9AuC13,10.1,0.0
7740,Au2Bi1,,,,,1.84,BiAu2,1.77,0.14000000000000012
7741,Au1Be1,,,,,0.91,BeAu,2.5125,2.3899999999999997
7742,Au1Be1,,,,,2.64,BeAu,2.5125,2.3899999999999997
7743,Au5Ba1,,,,,0.4,BaAu5,0.4,0.0
7744,Au0.2B5Mo1.8,,,,,4.5,B25Mo9Au,4.5,0.0
7745,Au1In1,,,,,0.6,InAu,0.5,0.19999999999999996
7746,Au1In2,,,,,0.22,In2Au,0.22,0.0
7747,Au0.41Ge0.59,,,,,2.2,Ge59Au41,2.2,0.0
7748,Au0.5Ge0.5,,,,,3.6,GeAu,3.1500000000000004,0.8999999999999999
7749,Au1Ge1,,,,,2.7,GeAu,3.1500000000000004,0.8999999999999999
7750,Au1Ga2,,,,,1.9,Ga2Au,1.2919999999999998,0.7799999999999998
7751,Au1Ga2,,,,,1.12,Ga2Au,1.2919999999999998,0.7799999999999998
7752,Au0.25Nb0.75,,,,,11.2,Nb3Au,9.193125,10.3
7753,Au1Nb3,,,,,1.2,Nb3Au,9.193125,10.3
7754,Au1Nb3,,,,,11.5,Nb3Au,9.193125,10.3
7755,Au1Nb3,,,,,11.22,Nb3Au,9.193125,10.3
7756,Au0.22La0.78,,,,,3.4,La39Au11,3.667,0.5340000000000003
7757,Au0.24La0.76,,,,,4.0,La19Au6,3.6399999999999997,0.7200000000000002
7758,Au0.33La0.67,,,,,3.2,La67Au33,3.2,0.0
7759,Au0.2Sn0.8,,,,,2.38,Sn4Au,2.38,0.0
7760,Au1Sn1,,,,,1.25,SnAu,1.25,0.0
7761,Au5Sn1,,,,,1.1,SnAu5,0.9,0.40000000000000013
7762,Au1Sb2,,,,,0.58,Sb2Au,0.58,0.0
7763,Au0.5Rh0.4Ti0.91,,,,,3.0,Ti91(Rh4Au5)10,3.0,0.0
7764,Au0.167Pd0.166Te0.667,,,,,4.6,Te667Pd166Au167,4.6,0.0
7765,Au0.3Pd0.033Te0.666,,,,,2.6,Te222Pd11Au100,2.6,0.0
