Repository: Gashmard/Streamlit_Prediction_Tc

File: SuperCon_Main_Dataset_20562sample.csv (part 15 of 34)
,element,Unit_lattice_constant,lattice_constant_a,lattice_constant_b,lattice_constant_c,Tc,Element_Normalize,Tc_mean,Tc_range
7766,Au0.95Pd0.5Ga2,,,,,1.75,Ga40Pd10Au19,1.75,0.0
7767,Au1Pb3,,,,,4.4,Pb3Au,4.325,0.15000000000000036
7768,Au1Pb2,,,,,3.1,Pb2Au,3.76,1.3199999999999998
7769,Au2Pb1,,,,,1.18,PbAu2,2.848,5.7700000000000005
7770,Au0.7Nb3Pt0.3,,,,,12.5,Nb30Pt3Au7,11.866666666666667,3.0
7771,Au1Zr3,,,,,0.92,Zr3Au,0.92,0.0
7772,Au1Zn3,,,,,1.21,Zn3Au,1.245,0.07000000000000006
7773,Au0.23V0.77,,,,,0.66,V77Au23,0.66,0.0
7774,Au1Tl1,,,,,1.92,TlAu,1.92,0.0
7775,Au0.27Tl0.73,,,,,2.04,Tl73Au27,2.04,0.0
7776,Au1Tl2,,,,,4.25,Tl2Au,4.25,0.0
7777,Au1Th2,,,,,3.65,Th2Au,3.27,0.5699999999999998
7778,Au3Te5,,,,,1.62,Te5Au3,1.62,0.0
7779,Au1Ta4.3,,,,,0.51,Ta43Au10,0.51,0.0
7780,B1C1Mo2,,,,,7.1,BMo2C,6.324999999999999,2.2
7781,B5Hf0.2Nb1.8,,,,,3.6,HfNb9B25,3.6,0.0
7782,B5Hf0.2Mo1.8,,,,,8.4,HfB25Mo9,8.4,0.0
7783,B1Hf1,,,,,3.1,HfB,3.1,0.0
7784,B5Mo1.7Nb0.3,,,,,8.3,Nb3B50Mo17,8.3,0.0
7785,B5Mo0.2Nb1.8,,,,,4.3,Nb9B25Mo,4.3,0.0
7786,B1Mo2,,,,,5.85,BMo2,5.577500000000001,1.12
7787,B2.5Mo1,,,,,7.45,B5Mo2,7.775,0.6499999999999995
7788,B12Lu1,,,,,0.48,LuB12,0.43499999999999994,0.07999999999999996
7789,B2.5Nb1,,,,,6.4,Nb2B5,5.475,1.8500000000000005
7790,B5Mo1.69Zr0.31,,,,,11.2,Zr31B500Mo169,11.2,0.0
7791,B5Mo1.9Zr0.1,,,,,8.9,ZrB50Mo19,8.9,0.0
7792,B5Mo1.9Y0.1,,,,,8.0,YB50Mo19,8.0,0.0
7793,B5Mo1.7V0.3,,,,,5.5,V3B50Mo17,5.5,0.0
7794,B5Mo1.7Ti0.3,,,,,7.1,Ti3B50Mo17,7.1,0.0
7795,B5Mo1.7Ta0.3,,,,,7.0,Ta3B50Mo17,7.0,0.0
7796,B1Mo1.75Ta0.25,,,,,3.05,TaB4Mo7,3.05,0.0
7797,B1Mo1.5Ta0.5,,,,,1.81,TaB2Mo3,1.815,0.010000000000000009
7798,B5Mo1.8Sc0.2,,,,,8.8,ScB25Mo9,8.8,0.0
7799,B3Mo6S8Sn1,,,,,15.0,SnB3(Mo3S4)2,15.0,0.0
7800,B5Nb1.8Zr0.2,,,,,5.9,ZrNb9B25,5.9,0.0
7801,B5Nb1.9Y0.1,,,,,9.3,YNb19B50,9.3,0.0
7802,B5Nb1.8V0.2,,,,,2.5,Nb9VB25,2.5,0.0
7803,B5Nb1.9Ti0.1,,,,,4.0,TiNb19B50,4.0,0.0
7804,B5Nb1.8Th0.2,,,,,7.0,ThNb9B25,7.0,0.0
7805,B5Nb1.9Sc0.1,,,,,6.6,ScNb19B50,6.6,0.0
7806,B5Nb1.8Ru0.2,,,,,6.0,Nb9B25Ru,6.0,0.0
7807,B1Nb1,,,,,8.25,NbB,8.25,0.0
7808,B3Ru7,,,,,2.58,B3Ru7,2.99,0.7999999999999998
7809,B1Re2,,,,,4.6,Re2B,3.6999999999999997,1.7999999999999998
7810,B6Nd1,,,,,3.0,NdB6,3.0,0.0
7811,B1Ta1,,,,,4.0,TaB,4.0,0.0
7812,B12Sc1,,,,,0.39,ScB12,0.39,0.0
7813,B6Th1,,,,,0.74,ThB6,0.74,0.0
7814,B1Ta1.5W0.5,,,,,0.25,Ta3B2W,0.25,0.0
7815,B1Zr1,,,,,3.4,ZrB,3.0999999999999996,0.6000000000000001
7816,B12Zr1,,,,,6.0,ZrB12,5.990909090909091,0.3799999999999999
7817,B12Yb0.01Zr0.99,,,,,4.4,Yb(Zr33B400)3,4.4,0.0
7818,B6Y1,,,,,6.5,YB6,6.660000000000001,2.3499999999999996
7819,B12Y1,,,,,4.7,YB12,4.7,0.0
7820,B1W2,,,,,3.22,BW2,3.1933333333333334,0.040000000000000036
7821,Ba0.1Pb3Sr0.9,,,,,1.75,Ba(Sr3Pb10)3,1.75,0.0
7822,Ba0.14O3W1,,,,,2.2,Ba7(WO3)50,1.725,0.9500000000000002
7823,Ba0.13O3W1,,,,,1.9,Ba13(WO3)100,1.9,0.0
7824,Ba1Hg1,,,,,2.32,BaHg,2.32,0.0
7825,Ba1Bi3,,,,,5.8,BaBi3,5.825833333333333,0.3099999999999996
7826,Ba1,,,,,3.0,Ba,4.04375,4.6
7827,Ba1,,,,,4.5,Ba,4.04375,4.6
7828,Ba1,,,,,4.7,Ba,4.04375,4.6
7829,Ba1,,,,,4.9,Ba,4.04375,4.6
7830,Ba1,,,,,5.1,Ba,4.04375,4.6
7831,Be0.92Cu0.08,,,,,0.84,Be23Cu2,0.84,0.0
7832,Ba1Rh2,,,,,6.0,BaRh2,6.0,0.0
7833,Be5Ga1,,,,,5.8,Be5Ga,5.8,0.0
7834,Be6Ga1,,,,,6.0,Be6Ga,6.0,0.0
7835,Be8Ga1,,,,,5.7,Be8Ga,5.7,0.0
7836,Be13Ga1,,,,,5.6,Be13Ga,5.6,0.0
7837,Be22Ga1,,,,,5.7,Be22Ga,5.7,0.0
7838,Be0.858Cu0.142,,,,,0.56,Be429Cu71,0.56,0.0
7839,Be0.89Cu0.11,,,,,1.11,Be89Cu11,1.11,0.0
7840,Be12Mg1Re1,,,,,10.1,MgBe12Re,10.1,0.0
7841,Be5Ir1,,,,,1.5,Be5Ir,1.5,0.0
7842,Be2Ga1,,,,,6.3,Be2Ga,6.3,0.0
7843,Be3Ga1,,,,,6.7,Be3Ga,6.7,0.0
7844,Be22Mo0.6Re0.4,,,,,8.3,Be110Re2Mo3,8.3,0.0
7845,Be22Mo0.3Re0.7,,,,,8.6,Be220Re7Mo3,8.6,0.0
7846,Be22Mo0.4Re0.6,,,,,8.6,Be110Re3Mo2,8.6,0.0
7847,Be22Mo1,,,,,2.545,Be22Mo,2.51875,0.03500000000000014
7848,Be0.96Ni0.04,,,,,0.76,Be24Ni,0.76,0.0
7849,Be0.934Ni0.066,,,,,0.88,Be467Ni33,0.88,0.0
7850,Be0.9Ni0.1,,,,,0.58,Be9Ni,1.48,1.7999999999999998
7851,Be0.9Ni0.1,,,,,2.38,Be9Ni,1.48,1.7999999999999998
7852,Be21Ni5,,,,,0.72,Be21Ni5,0.72,0.0
7853,Be8Nb5Zr2,,,,,5.2,Zr2Be8Nb5,5.2,0.0
7854,Be2Nb1.5Ta1.5,,,,,1.7,Ta3Be4Nb3,1.7,0.0
7855,Be2Nb3,,,,,2.3,Be2Nb3,2.3,0.0
7856,Be2Nb1,,,,,2.15,Be2Nb,2.15,0.0
7857,Be17Nb2,,,,,1.47,Be17Nb2,1.47,0.0
7858,Be0.86Pb0.14,,,,,9.7,Be43Pb7,9.7,0.0
7859,Be22Os0.005Re1,,,,,9.8,Be4400Re200Os,9.8,0.0
7860,Be0.8Os0.2,,,,,8.6,Be4Os,8.6,0.0
7861,Be0.95Os0.05,,,,,0.57,Be19Os,0.57,0.0
7862,Be2Os1,,,,,3.07,Be2Os,3.07,0.0
7863,Be5Os1,,,,,9.2,Be5Os,9.2,0.0
7864,Be22Re0.95W0.05,,,,,9.45,Be440Re19W,9.45,0.0
7865,Be22Re0.95Os0.05,,,,,9.2,Be440Re19Os,9.2,0.0
7866,Be0.96Re0.04,,,,,9.5,Be24Re,9.5,0.0
7867,Be0.957Re0.043,,,,,9.67,Be957Re43,9.645,0.05000000000000071
7868,Be0.98Re0.02,,,,,9.75,Be49Re,9.6,0.3000000000000007
7869,Be22Re1,,,,,9.33,Be22Re,9.51,0.3200000000000003
7870,Be5Pt1,,,,,2.3,Be5Pt,2.3,0.0
7871,Be2Ru1,,,,,1.35,Be2Ru,1.35,0.0
7872,Be13Ru1,,,,,1.3,Be13Ru,1.3,0.0
7873,Be2Rh1,,,,,1.37,Be2Rh,1.37,0.0
7874,Be22W1,,,,,4.12,Be22W,4.12,0.0
7875,Be2Ta3,,,,,1.0,Ta3Be2,1.0,0.0
7876,Be0.62Si0.38,,,,,9.0,Be31Si19,9.0,0.0
7877,Be0.95Ru0.05,,,,,1.47,Be19Ru,1.47,0.0
7878,Bi3Ca1,,,,,2.0,CaBi3,1.85,0.30000000000000004
7879,Bi0.1C1.45Y0.9,,,,,9.35,Y18Bi2C29,9.35,0.0
7880,Bi1Co1,,,,,0.49,CoBi,0.45499999999999996,0.07
7881,Bi0.54Cd0.2Sn0.26,,,,,3.69,Cd10Sn13Bi27,3.69,0.0
7882,Bi0.5Cd0.125Pb0.25Sn0.125,,,,,8.2,CdSn(Bi2Pb)2,8.2,0.0
7883,Bi0.6Cd0.4,,,,,0.53,Cd2Bi3,0.53,0.0
7884,Bi0.15Ge0.15Nb3Sn0.7,,,,,17.75,Nb60Sn14(GeBi)3,17.75,0.0
7885,Bi0.15Ga0.15Nb3Sn0.7,,,,,18.04,Nb60Ga3Sn14Bi3,18.04,0.0
7886,Bi1Cu1,,,,,1.4,CuBi,1.8,0.8000000000000003
7887,Bi1Cu1,,,,,2.2,CuBi,1.8,0.8000000000000003
7888,Bi2Cs1,,,,,4.75,CsBi2,4.75,0.0
7889,Bi1In1,,,,,7.95,InBi,7.95,0.0
7890,Bi0.015In0.985,,,,,3.725,In197Bi3,3.725,0.0
7891,Bi0.019In0.981,,,,,3.86,In981Bi19,3.86,0.0
7892,Bi0.02In0.98,,,,,3.845,In49Bi,3.845,0.0
7893,Bi0.025In0.975,,,,,4.07,In39Bi,4.07,0.0
7894,Bi0.05In0.95,,,,,4.65,In19Bi,4.65,0.0
7895,Bi0.1In0.9,,,,,5.05,In9Bi,5.05,0.0
7896,Bi0.343In0.657,,,,,5.55,In657Bi343,5.55,0.0
7897,Bi3In5,,,,,4.2,In5Bi3,4.189,0.08700000000000063
7898,Bi1In2,,,,,5.87,In2Bi,5.584,0.7700000000000005
7899,Bi1In2,,,,,5.6,In2Bi,5.584,0.7700000000000005
7900,Bi1Li1,,,,,2.455,LiBi,2.4625000000000004,0.015000000000000124
7901,Bi1K1,,,,,3.6,KBi,3.6,0.0
7902,Bi2K1,,,,,3.57,KBi2,3.5556666666666668,0.06300000000000017
7903,Bi2K1,,,,,3.58,KBi2,3.5556666666666668,0.06300000000000017
7904,Bi2Ir1,,,,,3.96,Bi2Ir,2.715,2.26
7905,Bi0.15In0.15Nb3Sn0.7,,,,,18.01,Nb60In3Sn14Bi3,18.01,0.0
7906,Bi1Ni1,,,,,4.25,NiBi,4.25,0.0
7907,Bi3Ni1,,,,,4.06,NiBi3,3.989,0.49999999999999956
7908,Bi0.15Nb3Sn0.7Tl0.15,,,,,18.12,Nb60Tl3Sn14Bi3,18.12,0.0
7909,Bi0.15Nb3Sn0.85,,,,,18.23,Nb60Sn17Bi3,18.255000000000003,0.05000000000000071
7910,Bi1Nb3,,,,,4.5,Nb3Bi,3.775,1.4500000000000002
7911,Bi1Na1,,,,,2.25,NaBi,2.2,0.10000000000000009
7912,Bi3Mo1,,,,,3.7,Bi3Mo,3.7,0.0
7913,Bi0.575Pb0.425,,,,,8.03,Bi23Pb17,8.03,0.0
7914,Bi0.625Pb0.375,,,,,8.05,Bi5Pb3,8.05,0.0
7915,Bi0.07Pb0.93,,,,,7.7,Bi7Pb93,7.7,0.0
7916,Bi0.1Pb0.9,,,,,7.95,BiPb9,7.95,0.0
7917,Bi0.2Pb0.8,,,,,8.15,BiPb4,8.15,0.0
7918,Bi0.23Pb0.77,,,,,7.8,Bi23Pb77,7.8,0.0
7919,Bi0.26Pb0.74,,,,,8.3,Bi13Pb37,8.3,0.0
7920,Bi0.3Pb0.7,,,,,8.63,Bi3Pb7,8.91,2.500000000000001
7921,Bi0.35Pb0.65,,,,,8.7,Bi7Pb13,8.7,0.0
7922,Bi0.45Pb0.55,,,,,8.4,Bi9Pb11,7.7,1.4000000000000004
7923,Bi0.5Pb0.5,,,,,8.4,BiPb,8.4,0.0
7924,Bi0.65Pb0.35,,,,,8.8,Bi13Pb7,8.8,0.0
7925,Bi1Pd1Se1,,,,,1.0,BiPdSe,1.0,0.0
7926,Bi0.4Pd0.6,,,,,4.0,Bi2Pd3,3.8000000000000003,0.2999999999999998
7927,Bi2Pd1,,,,,1.73,Bi2Pd,4.134,3.8000000000000003
7928,Bi2Pd1,,,,,4.25,Bi2Pd,4.134,3.8000000000000003
7929,Bi0.5Pb0.25Sn0.25,,,,,8.5,SnBi2Pb,8.5,0.0
7930,Bi0.525Pb0.32Sn0.155,,,,,8.68,Sn31Bi105Pb64,8.68,0.0
7931,Bi1Pb1Sb1,,,,,8.9,BiSbPb,8.9,0.0
7932,Bi0.25Pb0.75,,,,,6.9,BiPb3,6.9,0.0
7933,Bi0.45Pb0.55,,,,,7.0,Bi9Pb11,7.7,1.4000000000000004
7934,Bi1Re2,,,,,2.2,Re2Bi,2.2,0.0
7935,Bi2Rb1,,,,,4.25,RbBi2,4.25,0.0
7936,Bi1Pt1Te1,,,,,1.15,BiTePt,1.15,0.0
7937,Bi1Pt1Se1,,,,,1.45,BiPtSe,1.45,0.0
7938,Bi2Pt1,A,6.44,,6.25,0.155,Bi2Pt,0.155,0.0
7939,Bi1Pd1Te1,,,,,1.2,BiTePd,1.2,0.0
7940,Bi1Ru1,,,,,5.7,BiRu,4.91,1.58
7941,Bi0.8Rh0.2,,,,,2.7,Bi4Rh,2.8666666666666667,0.44999999999999973
7942,Bi3Rh1,A,9.027,4.24,11.522,3.2,Bi3Rh,3.1833333333333336,0.050000000000000266
7943,Bi1Rh1,,,,,2.06,BiRh,2.046666666666667,0.040000000000000036
7944,Bi3Te1,,,,,1.0,Bi3Te,0.875,0.25
7945,Bi3Sr1,,,,,5.7,SrBi3,5.6899999999999995,0.35000000000000053
7946,Bi0.4Sn0.6,,,,,7.34,Sn3Bi2,7.34,0.0
7947,Bi1Sn1,,,,,3.8,SnBi,4.0775999999999994,7.092
7948,Bi1Sn1,,,,,4.2,SnBi,4.0775999999999994,7.092
7949,Bi1Sn1,,,,,3.72,SnBi,4.0775999999999994,7.092
7950,Bi0.5Sn0.5,,,,,0.788,SnBi,4.0775999999999994,7.092
7951,Bi0.6Sn0.4,,,,,7.0,Sn2Bi3,7.0,0.0
7952,Bi0.57Sn0.43,,,,,2.25,Sn43Bi57,2.25,0.0
7953,Bi3Sn1,,,,,3.77,SnBi3,3.77,0.0
7954,Bi2Y3,,,,,2.25,Y3Bi2,2.25,0.0
7955,Bi0.85Tl0.15,,,,,6.23,Tl3Bi17,6.23,0.0
7956,Bi0.26Tl0.74,,,,,4.4,Tl37Bi13,4.316666666666667,0.25
7957,Bi5Tl3,,,,,6.4,Tl3Bi5,6.4,0.0
7958,Bi0.86Tl0.14,,,,,6.5,Tl7Bi43,6.5,0.0
7959,C1.35Ca0.1Y0.9,,,,,10.5,Ca2(Y2C3)9,10.5,0.0
7960,Bi0.3Zr0.7,,,,,1.51,Zr7Bi3,1.51,0.0
7961,Bi1Zr3,,,,,2.84,Zr3Bi,2.84,0.0
7962,Bi3Zn1,,,,,0.87,ZnBi3,0.87,0.0
7963,C3Er0.2Th1.8,,,,,8.2,Er(Th3C5)3,8.2,0.0
7964,C3Er0.1Th1.9,,,,,6.8,ErTh19C30,6.8,0.0
7965,C3Er1Th1,,,,,4.6,ErThC3,4.6,0.0
7966,C3Er0.8Th1.2,,,,,7.0,Er4(Th2C5)3,7.0,0.0
7967,C3Er0.6Th1.4,,,,,8.1,Er3Th7C15,8.1,0.0
7968,C3Er0.4Th1.6,,,,,8.2,Er2Th8C15,8.2,0.0
7969,C8Cs1,,,,,0.135,CsC8,0.135,0.0
7970,C1.45Cr0.1Y0.9,,,,,12.4,Y18Cr2C29,12.4,0.0
7971,C1Hf0.15Mo0.85,,,,,9.0,Hf3Mo17C20,9.0,0.0
7972,C0.75Hf0.05Mo0.95,,,,,14.2,HfMo19C15,14.2,0.0
7973,C1.35Ge0.1Y0.9,,,,,10.6,Y18Ge2C27,10.6,0.0
7974,C1.5Ge3La5,,,,,3.3,La10(Ge2C)3,3.3,0.0
7975,C1Ga1Mo2,,,,,4.1,GaMo2C,3.9,0.39999999999999947
7976,C1Ir1Mo3,,,,,3.2,Mo3IrC,3.2,0.0
7977,C1Ir2Mo3,,,,,1.8,Mo3Ir2C,1.8,0.0
7978,C3Ho0.2Th1.8,,,,,5.4,Ho(Th3C5)3,5.4,0.0
7979,C3Ho0.4Th1.6,,,,,5.5,Ho2Th8C15,5.5,0.0
7980,C3Ho0.6Th1.4,,,,,5.2,Ho3Th7C15,5.2,0.0
7981,C1.45La0.5Th0.5,,,,,14.2,La10Th10C29,14.2,0.0
7982,C13La1,,,,,4.8,LaC13,4.8,0.0
7983,C1.3La1,,,,,8.3,La10C13,8.3,0.0
7984,C3La2,,,,,11.0,La2C3,10.66,7.0
7985,C1.58La1,,,,,9.6,La50C79,9.6,0.0
7986,C2La1,,,,,1.44,LaC2,1.6449999999999998,0.3600000000000001
7987,C8K1,,,,,0.55,KC8,0.38700000000000007,0.41600000000000004
7988,C1Ir2W3,,,,,2.1,Ir2W3C,2.1,0.0
7989,C0.64Mo1,,,,,8.0,Mo25C16,8.45,0.9000000000000004
7990,C0.69Mo1,,,,,12.1,Mo100C69,12.1,0.0
7991,C0.44Mo0.56,,,,,13.0,Mo14C11,9.1,11.7
7992,C1Mo2,,,,,3.45,Mo2C,5.2425,9.42
7993,C1Mo2,,,,,10.8,Mo2C,5.2425,9.42
7994,C1Mo1,,,,,9.26,MoC,10.122857142857143,8.5
7995,C1Mo1,,,,,14.3,MoC,10.122857142857143,8.5
7996,C2Lu1,,,,,3.33,LuC2,3.33,0.0
7997,C1.5La0.9Th0.1,,,,,12.9,La9ThC15,12.9,0.0
7998,C0.5Mo0.17Zr0.42,,,,,9.5,Zr42Mo17C50,9.5,0.0
7999,C1.45Mo0.1Y0.9,,,,,13.8,Y18Mo2C29,13.8,0.0
8000,C1Mo0.83Ti0.17,,,,,10.2,Ti17Mo83C100,10.2,0.0
8001,C1Mo0.85Ta0.15,,,,,8.9,Ta3Mo17C20,8.9,0.0
8002,C0.6Mo4.8Si0.3,A,7.286,,5.046,7.6,Si(Mo8C)2,7.6,0.0
8003,C1Mo0.9Ru0.1,,,,,13.6,Mo9RuC10,13.649999999999999,0.09999999999999964
8004,C1Mo0.9Re0.1,,,,,13.8,ReMo9C10,13.850000000000001,0.09999999999999964
8005,C2Mo1Re1,,,,,3.8,ReMoC2,3.8,0.0
8006,C1Mo3Pt2,,,,,1.1,Mo3Pt2C,1.1,0.0
8007,C0.4Mo0.6,,,,,11.2,Mo3C2,9.200000000000001,3.799999999999999
8008,C0.42Mo1,,,,,2.8,Mo50C21,2.8,0.0
8009,C1Nb2,,,,,9.1,Nb2C,9.1,0.0
8010,C1Nb1,,,,,11.1,NbC,9.803846153846154,8.0
8011,C0.98Nb1,,,,,11.56,Nb50C49,11.719999999999999,0.2400000000000002
8012,C1Nb1,,,,,12.0,NbC,9.803846153846154,8.0
8013,C0.78N0.22Th1,,,,,5.6,Th50C39N11,5.6,0.0
8014,C0.2N0.8Nb0.8V0.2,,,,,5.5,Nb4VCN4,5.5,0.0
8015,C0.25N0.75Nb0.85Ti0.15,,,,,17.8,Ti3Nb17(CN3)5,17.8,0.0
8016,C0.026N0.974Nb1,,,,,17.2,Nb500C13N487,17.2,0.0
8017,C1N1Nb1,,,,,17.3,NbCN,16.516666666666666,1.5500000000000007
8018,C0.35N0.65Nb1,,,,,17.8,Nb20C7N13,17.8,0.0
8019,C2Pt1U2,,,,,1.47,U2PtC2,1.4633333333333332,0.020000000000000018
8020,C0.6Pd1,,,,,1.3,Pd5C3,1.3,0.0
8021,C1Os2W3,,,,,2.9,Os2W3C,2.9,0.0
8022,C1.35Nb0.1Y0.9,,,,,10.8,Y18Nb2C27,10.8,0.0
8023,C1Nb0.4Ta0.6,,,,,10.0,Ta3Nb2C5,8.773333333333333,11.790000000000001
8024,C1Ru1,,,,,2.04,RuC,2.02,0.040000000000000036
8025,C1Rh1,,,,,3.4,RhC,2.5,1.7999999999999998
8026,C1Rh1,,,,,1.6,RhC,2.5,1.7999999999999998
8027,C2Re1W1,,,,,3.8,ReWC2,3.8,0.0
8028,C0.04Re0.96,,,,,1.98,Re24C,1.98,0.0
8029,C8Rb1,,,,,0.023,RbC8,0.0241,0.0022000000000000006
8030,C1Pt2W3,,,,,1.2,Pt2W3C,1.2,0.0
8031,C1Ta1,,,,,10.35,TaC,8.595454545454546,7.7
8032,C1.35Sn0.1Y0.9,,,,,10.2,Y18Sn2C27,10.2,0.0
8033,C1.35Si0.1Y0.9,,,,,11.3,Y18Si2C27,11.3,0.0
8034,C3Sc1.4Th0.6,,,,,5.4,Th3Sc7C15,5.4,0.0
8035,C1.35Ru0.1Y0.9,,,,,11.2,Y18Ru2C27,11.2,0.0
8036,C1.55Th0.3Y0.7,,,,,17.0,Y14Th6C31,17.0,0.0
8037,C1.45Th1,,,,,4.1,Th20C29,4.1,0.0
8038,C1Tc1,,,,,3.85,TcC,3.85,0.0
8039,C1Ta0.5W0.5,,,,,10.1,TaWC2,10.1,0.0
8040,C1Ta0.45W0.55,,,,,10.5,Ta9W11C20,10.5,0.0
8041,C1Ta0.4Ti0.6,,,,,4.8,Ta2Ti3C5,4.8,0.0
8042,C1Ta1,,,,,5.09,TaC,8.595454545454546,7.7
8043,C1Ta2,,,,,3.26,Ta2C,3.26,0.0
8044,C1.35Ti0.1Y0.9,,,,,10.7,Y18Ti2C27,10.7,0.0
8045,C1.5Ti0.3Y0.7,,,,,12.9,Y7(TiC5)3,12.9,0.0
8046,C1W2,,,,,5.2,W2C,3.595,2.46
8047,C1W2,,,,,4.05,W2C,3.595,2.46
8048,C1W2,,,,,3.35,W2C,3.595,2.46
8049,C1W2,,,,,2.74,W2C,3.595,2.46
8050,C0.46W0.54,,,,,9.0,W27C23,9.0,0.0
8051,C0.55W0.45,,,,,8.1,W9C11,8.1,0.0
8052,C0.5W0.5,,,,,10.0,WC,6.976666666666667,9.0
8053,C1.45V0.1Y0.9,,,,,11.5,Y18V2C29,11.5,0.0
8054,C1.45Y0.9Zn0.1,,,,,13.0,Y18Zn2C29,13.0,0.0
8055,C1.45Y1,,,,,11.5,Y20C29,11.5,0.0
8056,C3Y2,,,,,11.5,Y2C3,14.894444444444446,6.5
8057,C2Y1,,,,,3.75,YC2,3.90225,0.2699999999999996
8058,C1.55W0.1Y0.9,,,,,14.5,Y18W2C31,14.65,0.3000000000000007
8059,Cd1,,,,,0.517,Cd,0.5241399999999999,0.03850000000000009
8060,Ca1Tl3,,,,,2.04,CaTl3,2.04,0.0
8061,Ca1Si2,,,,,1.58,CaSi2,4.615,12.629999999999999
8062,Ca1Hg5,,,,,1.7,CaHg5,1.7,0.0
8063,Ca1Hg3,,,,,1.6,CaHg3,1.6,0.0
8064,Ca1Hg1,,,,,1.6,CaHg,1.6,0.0
8065,Cd0.86Mg0.14,,,,,0.145,Mg7Cd43,0.145,0.0
8066,Cd0.9Mg0.1,,,,,0.138,MgCd9,0.138,0.0
8067,Cd0.96Mg0.04,,,,,0.24,MgCd24,0.24,0.0
8068,Cd0.1In0.9La3,,,,,9.55,La30CdIn9,9.55,0.0
8069,Cd0.97Hg0.03,,,,,0.53,Cd97Hg3,0.53,0.0
8070,Cd1Hg1,,,,,2.15,CdHg,1.96,0.3799999999999999
8071,Cd0.9Ge0.1,,,,,1.7,Cd9Ge,1.7,0.0
8072,Cd0.06Cu0.94Se2,,,,,1.3,Cd3Cu47Se100,1.3,0.0
8073,Cd0.04Cu0.96S2,,,,,1.3,Cd(Cu12S25)2,1.3,0.0
8074,Cd1,,,,,0.53,Cd,0.5241399999999999,0.03850000000000009
8075,Cd0.1Pd0.9,,,,,6.92,CdPd9,6.92,0.0
8076,Cd1Mo5S6,,,,,3.7,CdMo5S6,2.86,1.3000000000000003
8077,Cd1Mo5S6,,,,,2.4,CdMo5S6,2.86,1.3000000000000003
8078,Cd0.6Mg0.4,,,,,0.016,Mg2Cd3,0.016,0.0
8079,Cd0.7Mg0.3,,,,,0.105,Mg3Cd7,0.105,0.0
8080,Cd0.75Mg0.25,,,,,0.16,MgCd3,0.16,0.0
8081,Cd0.8Mg0.2,,,,,0.185,MgCd4,0.185,0.0
8082,Cd0.2Zn0.8,,,,,0.628,Zn4Cd,0.628,0.0
8083,Cd0.002Zn0.998,,,,,0.78,Zn499Cd,0.78,0.0
8084,Cd0.02Zn0.98,,,,,0.675,Zn49Cd,0.675,0.0
8085,Cd0.1Tl0.9,,,,,3.5,Tl9Cd,3.5,0.0
8086,Cd0.17Tl0.83,,,,,2.3,Tl83Cd17,2.3,0.0
8087,Cd0.18Sn0.72,,,,,3.65,CdSn4,3.65,0.0
8088,Cd0.18Pb0.32Sn0.5,,,,,7.5,Cd9Sn25Pb16,7.5,0.0
8089,Ce1Ir3,,,,,3.34,CeIr3,3.37,0.06000000000000005
8090,Ce1Co1.67Rh0.33,,,,,0.47,Ce100Co167Rh33,0.47,0.0
8091,Ce1Co1.67Ni0.33,,,,,0.46,Ce100Co167Ni33,0.46,0.0
8092,Ce1Co2,,,,,1.5,CeCo2,1.0579999999999998,0.68
8093,Ce1,,,,,1.7,Ce,1.7,0.0
8094,Ce1Pt0.1Ru1.9,,,,,4.08,Ce10Ru19Pt,4.08,0.0
8095,Ce0.02La0.98,,,,,2.6,La49Ce,2.58,0.040000000000000036
8096,Ce0.16La0.84,,,,,8.7,La21Ce4,8.7,0.0
8097,Ce1Ir5,,,,,1.82,CeIr5,1.82,0.0
8098,Ce0.8Tb0.2Ru2,,,,,2.6,Tb(Ce2Ru5)2,2.56,0.08000000000000007
8099,Ce0.12Si1V2.88,,,,,15.32,Ce3V72Si25,15.32,0.0
8100,Ce1Ru2Sc1,,,,,6.2,CeScRu2,6.2,0.0
8101,Ce1Ru2,,,,,6.18,CeRu2,6.000055555555557,1.3999999999999995
8102,Ce1Pt0.2Ru1.8,,,,,3.4,Ce5Ru9Pt,3.4,0.0
8103,Co1La3,,,,,4.28,La3Co,4.2266666666666675,0.40000000000000036
8104,Co0.004Ir0.996,,,,,0.046,CoIr249,0.046,0.0
8105,Co0.03In0.97,,,,,3.95,In97Co3,3.95,0.0
8106,Co1Hf2,,,,,0.56,Hf2Co,0.56,0.0
8107,Co0.5Fe0.5U6,,,,,3.0,U12FeCo,3.025,0.04999999999999982
8108,Co0.5Fe0.5Ti1,,,,,3.3,Ti2FeCo,3.3,0.0
8109,Co0.02Cu0.98Rh2Si4,,,,,3.8,CoCu49(Si2Rh)100,3.8,0.0
8110,Co0.5Ni0.5Zr2,,,,,3.1,Zr4CoNi,3.14,0.10999999999999988
8111,Co0.96Mo0.04U6,,,,,1.5,U150Co24Mo,1.5,0.0
8112,Co0.002Mo0.815Re0.185,,,,,5.8,Co2(Re37Mo163)5,5.8,0.0
8113,Co0.5Mn0.5U6,,,,,2.55,U12MnCo,2.55,0.0
8114,Co0.92Mn0.08U6,,,,,2.2,U150Mn2Co23,2.2,0.0
8115,Co0.6Rh0.4Zr2,,,,,8.0,Zr10Co3Rh2,8.0,0.0
8116,Co0.94Rh0.06U6,,,,,2.0,U300Co47Rh3,2.0,0.0
8117,Co0.05Rh0.04Ti0.91,,,,,4.0,Ti91Co5Rh4,4.0,0.0
8118,Co0.5Rh0.5Si2,,,,,2.0,CoSi4Rh,2.25,0.5
8119,Co0.85Ni0.15Zr2,,,,,6.0,Zr40Co17Ni3,5.98,0.08000000000000007
8120,Co1Ti1,,,,,0.71,TiCo,0.71,0.0
8121,Co3Th7,,,,,1.83,Th7Co3,1.815,0.030000000000000027
8122,Co1Ta1.75Zr0.25,,,,,0.9,ZrTa7Co4,0.95,0.09999999999999998
8123,Co1Ta2,,,,,0.82,Ta2Co,0.82,0.0
8124,Co0.02Sn0.98Ta3,,,,,4.0,Ta150CoSn49,4.0,0.0
8125,Co1Si2,,,,,1.22,CoSi2,1.3066666666666666,0.17999999999999994
8126,Co1Sc0.125Zr1.875,,,,,2.89,Zr15ScCo8,2.89,0.0
8127,Co1Zr2,,,,,5.0,Zr2Co,5.388571428571429,4.0
8128,Co0.28Y0.72,,,,,0.34,Y18Co7,0.34,0.0
8129,Co1Y3,,,,,0.34,Y3Co,0.34,0.0
8130,Co1U6,,,,,2.3,U6Co,2.3579999999999997,0.14000000000000012
8131,Co1U1,,,,,1.7,UCo,1.7,0.0
8132,Co1Ti2,,,,,3.44,Ti2Co,3.44,0.0
8133,Cr0.2Fe0.8U6,,,,,3.3,U30CrFe4,3.3,0.0
8134,Cr0.008Cu1Rh1.992S4,,,,,3.9,CrCu125Rh249S500,2.4,3.0
8135,Cr1,,,,,3.1,Cr,3.1,0.0
8136,Co0.1Zr0.9,,,,,3.9,Zr9Co,3.9,0.0
8137,Co1Zr3,,,,,3.9,Zr3Co,3.516666666666667,0.7199999999999998
8138,Co1Zr2,,,,,7.0,Zr2Co,5.388571428571429,4.0
8139,Cr0.72Os0.28,,,,,3.95,Cr18Os7,3.906,0.08800000000000008
8140,Cr0.67Os0.33,,,,,1.03,Cr67Os33,1.03,0.0
8141,Cr0.8Os0.2,,,,,2.5,Cr4Os,2.5,0.0
8142,Cr0.071Nb0.929,,,,,6.95,Nb929Cr71,6.95,0.0
8143,Cr0.835Ir0.165,,,,,0.77,Cr167Ir33,0.77,0.0
8144,Cr0.82Ir0.18,,,,,0.75,Cr41Ir9,0.75,0.0
8145,Cr3Ir1,,,,,0.168,Cr3Ir,0.256,0.30000000000000004
8146,Cr0.72Ru0.28,,,,,3.468,Cr18Ru7,3.468,0.0
8147,Cr0.05Rh0.04Ti0.91,,,,,3.75,Ti91Cr5Rh4,3.75,0.0
8148,Cr0.75Rh0.25,,,,,0.072,Cr3Rh,0.07100000000000001,0.001999999999999988
8149,Cr0.38Re0.62,,,,,4.1,Cr19Re31,4.1,0.0
8150,Cr0.025Ti0.975,,,,,3.5,Ti39Cr,3.5,0.0
8151,Cr1Ti3,,,,,3.7,Ti3Cr,3.7,0.0
8152,Cr0.03Sc0.97,,,,,3.1,Sc97Cr3,3.1,0.0
8153,Cs0.3Mo1S2,,,,,6.8,Cs3(MoS2)10,6.725,0.6000000000000005
8154,Cr0.099V0.901,,,,,3.3,V901Cr99,3.3,0.0
8155,Cr0.1V0.9,,,,,3.21,V9Cr,2.732,1.42
8156,Cr0.017U0.983,,,,,0.75,U983Cr17,0.75,0.0
8157,Cr0.1Ti0.3V0.6,,,,,5.6,Ti3V6Cr,5.599999999999999,0.0
8158,Cr0.011Ti0.967V0.022,,,,,3.6,Ti967(V2Cr)11,3.6,0.0
8159,Cu0.3La0.7,,,,,3.5,La7Cu3,3.5,0.0
8160,Cu1La1,,,,,5.85,LaCu,6.0,0.3000000000000007
8161,Cu4K1S3,,,,,1.4,KCu4S3,1.4,0.0
8162,Cu0.5Ge0.5,,,,,3.3,CuGe,3.3,0.0
8163,Cs0.32O3W1,A,7.4,,7.6,1.12,Cs8(WO3)25,1.12,0.0
8164,Cu0.1Pb0.9,,,,,6.5,CuPb9,6.5,0.0
8165,Cu3Na2S3,,,,,0.3,Na2(CuS)3,0.3,0.0
8166,Cu1Mo4S5,,,,,11.0,CuMo4S5,11.0,0.0
8167,Cu1Mo3S4,,,,,11.8,CuMo3S4,10.818750000000001,1.370000000000001
8168,Cu1Mo3S4,,,,,10.8,CuMo3S4,10.818750000000001,1.370000000000001
8169,Cu1.5Mo4.5S6,,,,,10.9,CuMo3S4,10.818750000000001,1.370000000000001
8170,Cu1S4V2,,,,,4.45,V2CuS4,4.45,0.0
8171,Cu1S1Se1,,,,,1.5,CuSeS,1.5625,0.25
8172,Cu1S1,,,,,1.65,CuS,1.6066666666666667,0.1299999999999999
8173,Cu1S2,,,,,1.56,CuS2,1.5325,0.05500000000000016
8174,Cu0.05Rh0.04Ti0.91,,,,,2.5,Ti91Cu5Rh4,2.5,0.0
8175,Cu1Rh1.95Se4Sn0.05,,,,,2.7,Cu20SnRh39Se80,2.7,0.0
8176,Cu1Rh2Se4,,,,,3.5,Cu(RhSe2)2,3.47,0.1200000000000001
8177,Cu1Rh2S4,,,,,4.8,Cu(RhS2)2,4.745,0.09999999999999964
8178,Cu0.95Se2Zn0.05,,,,,2.45,ZnCu19Se40,2.45,0.0
8179,Cu1Se1Te1,,,,,2.0,CuTeSe,1.75,0.3999999999999999
8180,Cu1Se2,,,,,2.43,CuSe2,2.22375,0.8999999999999999
8181,Cu0.81Sb0.19,,,,,0.07,Cu81Sb19,0.07,0.0
8182,Cu0.786Sb0.214,,,,,0.047,Cu393Sb107,0.047,0.0
8183,Cu0.844Sb0.156,,,,,0.067,Cu211Sb39,0.067,0.0
8184,Cu0.845Sb0.155,,,,,0.184,Cu169Sb31,0.184,0.0
8185,Cu2Sb1,,,,,0.085,Cu2Sb,0.085,0.0
8186,Cu3Sb1,,,,,0.041,Cu3Sb,0.9205,1.7590000000000001
8187,Cu3Sb1,,,,,1.8,Cu3Sb,0.9205,1.7590000000000001
8188,Cu0.14Sn0.86,,,,,6.62,Cu7Sn43,6.62,0.0
8189,Cu0.1Sn0.9,,,,,6.8,CuSn9,6.8,0.0
8190,Cu0.86Si0.14,,,,,0.058,Cu43Si7,0.054000000000000006,0.008
8191,Cu1Th2,,,,,3.44,Th2Cu,3.465,0.050000000000000266
8192,Cu1Te2,,,,,1.3,CuTe2,1.3,0.0
8193,Fe0.008La0.992,,,,,4.85,La124Fe,4.85,0.0
8194,Ir1,,,,,0.051,Ir,0.09133333333333334,0.062000000000000006
8195,Eu0.012La0.988,,,,,2.15,La247Eu3,2.15,0.0
8196,Er0.01La0.99,,,,,5.3,La99Er,5.305,0.009999999999999787
8197,Dy0.01La0.99,,,,,3.8,La99Dy,3.77,0.05999999999999961
8198,Fe0.05Ni0.05Zr0.9,,,,,3.9,Zr18FeNi,3.9,0.0
8199,Fe0.75Ni0.25U6,,,,,1.4,U24Fe3Ni,1.4,0.0
8200,Fe0.25Ni0.75U6,,,,,3.0,U24FeNi3,3.0,0.0
8201,Fe0.5Ni0.5U6,,,,,2.1,U12FeNi,2.1,0.0
8202,Fe0.03Nb0.25Ti0.72,,,,,8.5,Ti72Nb25Fe3,8.5,0.0
8203,Fe0.04Nb0.1Ti0.86,,,,,7.4,Ti43Nb5Fe2,7.4,0.0
8204,Fe0.08Nb0.05Ti0.87,,,,,4.7,Ti87Nb5Fe8,4.7,0.0
8205,Fe0.5Mn0.5U6,,,,,2.8,U12MnFe,2.83,0.06000000000000005
8206,Fe0.01La0.001Rh0.99,,,,,0.75,La(FeRh99)10,0.75,0.0
8207,Fe0.01La0.01Rh0.98,,,,,0.75,LaFeRh98,0.75,0.0
8208,Fe0.02Sc0.05Zr0.93,,,,,0.35,Zr93Sc5Fe2,0.35,0.0
8209,Fe0.05Rh0.04Ti0.91,,,,,3.9,Ti91Fe5Rh4,3.9,0.0
8210,Fe0.02Re0.98,,,,,1.6,FeRe49,1.6,0.0
8211,Ga1,,,,,8.45,Ga,5.2247692307692315,7.439
8212,Ga1,,,,,7.85,Ga,5.2247692307692315,7.439
8213,Ga1,,,,,7.6,Ga,5.2247692307692315,7.439
8214,Ga1,,,,,3.07,Ga,5.2247692307692315,7.439
8215,Ga1,,,,,1.083,Ga,5.2247692307692315,7.439
8216,Fe0.1Zr0.9,,,,,1.0,Zr9Fe,1.0,0.0
8217,Fe1Zr2,,,,,0.17,Zr2Fe,0.17,0.0
8218,Fe1U6,,,,,3.9,U6Fe,3.88875,0.33000000000000007
8219,Fe3Th7,,,,,1.86,Th7Fe3,1.9775,0.24
8220,Ga3Lu1,,,,,2.3,LuGa3,2.2666666666666666,0.09999999999999964
8221,Ga1La3,,,,,5.84,La3Ga,5.82,0.040000000000000036
8222,Ga0.8In0.2V3,,,,,12.7,V15InGa4,12.7,0.0
8223,Ga0.3In0.7La3,,,,,9.25,La30In7Ga3,9.25,0.0
8224,Ga1Hf2,,,,,0.21,Hf2Ga,0.21,0.0
8225,Ga0.8Ge0.2V3,,,,,13.6,V15Ga4Ge,13.6,0.0
8226,Ga0.1Ge0.9,,,,,5.3,GaGe9,5.3,0.0
8227,Ga1,,,,,8.5,Ga,5.2247692307692315,7.439
8228,Ga0.4Nb0.6,,,,,20.3,Nb3Ga2,20.3,0.0
8229,Ga1Nb3,,,,,14.5,Nb3Ga,16.93846153846154,12.3
8230,Ga1Nb3,,,,,20.3,Nb3Ga,16.93846153846154,12.3
8231,Ga3Nb5,,,,,1.35,Nb5Ga3,1.35,0.0
8232,Ga1N1,,,,,5.85,GaN,5.85,0.0
8233,Ga0.5Mo5S6Sn1,,,,,13.3,GaSn2(Mo5S6)2,13.3,0.0
8234,Ga1Mo3,,,,,0.76,GaMo3,0.76,0.0
8235,Ga2Mo1,,,,,9.5,Ga2Mo,9.5,0.0
8236,Ga4Mo1,,,,,9.8,Ga4Mo,8.593333333333334,1.8200000000000003
8237,Ga0.5Si0.5V3,,,,,18.2,V6GaSi,11.649999999999999,10.049999999999999
8238,Ga0.25Si0.75V3,,,,,18.6,V12GaSi3,18.6,0.0
8239,Ga1Sb1,,,,,5.9,GaSb,4.6450000000000005,1.7000000000000002
8240,Ga1Pt1,,,,,1.74,GaPt,1.74,0.0
8241,Ga2Pt1,,,,,1.9,Ga2Pt,1.9,0.0
8242,Ga7Pt3,,,,,2.9,Ga7Pt3,2.9,0.0
8243,Ga0.1Pb0.9,,,,,6.33,GaPb9,6.33,0.0
8244,Ga1Nb2.4V0.6,,,,,12.5,Nb12V3Ga5,12.5,0.0
8245,Ga0.15Nb3Sn0.7Tl0.15,,,,,18.14,Nb60Tl3Ga3Sn14,18.14,0.0
8246,Ga0.15Nb3Sb0.15Sn0.7,,,,,16.89,Nb60Ga3Sn14Sb3,16.89,0.0
8247,Ga0.15Nb3Pb0.15Sn0.7,,,,,18.11,Nb60Ga3Sn14Pb3,18.11,0.0
8248,Ga0.71V0.29,,,,,4.2,V29Ga71,4.2,0.0
8249,Ga5V2,,,,,3.55,V2Ga5,3.57,0.040000000000000036
8250,Ga1V3,,,,,14.19,V3Ga,14.784,4.100000000000001
8251,Ga1V3,,,,,15.4,V3Ga,14.784,4.100000000000001
8252,Ga1V3,,,,,16.8,V3Ga,14.784,4.100000000000001
8253,Ga1Si1V3,,,,,18.6,V3GaSi,18.6,0.0
8254,Gd0.005La0.995,,,,,3.7,La199Gd,3.7,0.0
8255,Gd0.01La0.99,,,,,0.6,La99Gd,0.61,0.020000000000000018
8256,Ga3Zr5,A,8.02,,5.678,3.85,Zr5Ga3,3.85,0.0
8257,Ga1Zr2,,,,,0.38,Zr2Ga,0.38,0.0
8258,Ga2Y1,,,,,1.68,YGa2,1.68,0.0
8259,Ga1V1,,,,,16.45,VGa,16.45,0.0
8260,Ga1V3,,,,,14.5,V3Ga,14.784,4.100000000000001
8261,Ge1Ir1,,,,,4.7,GeIr,4.7,0.0
8262,Ge7Ir3,,,,,0.87,Ge7Ir3,0.87,0.0
8263,Ge0.1In0.9,,,,,6.2,In9Ge,6.2,0.0
8264,Ge1,,,,,5.35,Ge,5.298,0.5599999999999996
8265,Gd0.002Th0.998,,,,,0.714,GdTh499,0.714,0.0
8266,Gd0.001Th0.999,,,,,1.11,GdTh999,1.11,0.0
8267,Gd0.2Mo6Pb1S8,,,,,14.3,GdMo30(PbS8)5,14.3,0.0
8268,Ge1Nb2,,,,,1.9,Nb2Ge,1.9,0.0
8269,Ge1Nb3,,,,,6.28,Nb3Ge,12.00278260869565,18.758000000000003
8270,Ge0.23Mo0.77,,,,,2.16,Ge23Mo77,2.16,0.0
8271,Ge1Mo3,,,,,1.6,GeMo3,2.0826666666666664,2.8200000000000003
8272,Ge1.78La1,,,,,1.57,La50Ge89,1.57,0.0
8273,Ge2La1,,,,,1.49,LaGe2,1.932,0.7500000000000002
8274,Ge2La1,,,,,2.24,LaGe2,1.932,0.7500000000000002
8275,Ge0.15Nb3Sn0.85,,,,,17.8,Nb60Sn17Ge3,17.8,0.0
8276,Ge0.15Nb3Pb0.15Sn0.7,,,,,17.82,Nb60Sn14(GePb)3,17.82,0.0
8277,Ge1Nb3,,,,,17.0,Nb3Ge,12.00278260869565,18.758000000000003
8278,Ge1Nb3,,,,,22.1,Nb3Ge,12.00278260869565,18.758000000000003
8279,Ge0.72Nb3.28,,,,,5.5,Nb41Ge9,5.890000000000001,0.6200000000000001
8280,Ge0.55Nb3.45,,,,,4.9,Nb69Ge11,4.9,0.0
8281,Ge0.22Nb1,,,,,5.3,Nb50Ge11,5.3,0.0
8282,Ge0.1Si0.9V3,,,,,14.4,V30Si9Ge,14.133333333333333,0.40000000000000036
8283,Ge2Sc1,,,,,1.3,ScGe2,1.3,0.0
8284,Ge0.3Sb0.7,,,,,3.3,Ge3Sb7,3.3,0.0
8285,Ge3Rh5,A,5.42,10.32,3.96,2.12,Ge3Rh5,2.12,0.0
8286,Ge1Rh1,A,5.7,6.48,3.25,0.96,GeRh,0.96,0.0
8287,Ge0.5Pt0.5,,,,,1.4,GePt,0.7333333333333333,0.9999999999999999
8288,Ge1Pt1,A,6.088,5.733,3.701,0.4,GePt,0.7333333333333333,0.9999999999999999
8289,Ge0.6Pd0.4,,,,,3.1,Ge3Pd2,3.1,0.0
8290,Ge1V3,,,,,6.7,V3Ge,6.700000000000001,2.5999999999999996
8291,Ge1V3,,,,,6.9,V3Ge,6.700000000000001,2.5999999999999996
8292,Ge1V3,,,,,6.1,V3Ge,6.700000000000001,2.5999999999999996
8293,Ge1Ta3,,,,,8.0,Ta3Ge,8.0,0.0
8294,H0.33Nb0.67,,,,,7.28,Nb67H33,7.28,0.0
8295,H1.33N0.33O3W1,,,,,3.2,H133W100(N11O100)3,3.2,0.0
8296,Ge1.62Y1,,,,,2.4,Y50Ge81,2.4,0.0
8297,Ge2Y1,,,,,3.8,YGe2,3.8,0.0
8298,H0.11S2Ta1,,,,,4.2,Ta100H11S200,4.2,0.0
8299,H0.81Pd1,,,,,2.5,H81Pd100,1.855,1.29
8300,H0.87Pd1,,,,,4.3,H87Pd100,3.625,1.3499999999999996
8301,H0.94Pd1,,,,,6.6,H47Pd50,6.6,0.0
8302,Hf0.5Nb0.5,,,,,9.5,HfNb,8.905000000000001,1.1899999999999995
8303,Hf0.33Nb0.67,,,,,17.0,Hf33Nb67,17.0,0.0
8304,Hf0.15Nb0.85,,,,,9.85,Hf3Nb17,9.85,0.0
8305,Hf1N1,,,,,8.83,HfN,8.83,0.0
8306,Hf1Mo2,,,,,1.0,HfMo2,0.25220000000000004,0.95
8307,Hf1Mo2,,,,,0.076,HfMo2,0.25220000000000004,0.95
8308,Hf1Mo2,,,,,0.065,HfMo2,0.25220000000000004,0.95
8309,Hf0.9Mo0.1,,,,,2.5,Hf9Mo,2.5,0.0
8310,H15Th4,,,,,8.45,Th4H15,7.883333333333333,0.8499999999999996
8311,Hf0.875Re0.125,,,,,1.7,Hf7Re,1.7,0.0
8312,Hf1Os2,,,,,2.69,HfOs2,2.41,0.8399999999999999
8313,Hf2Ni1,,,,,0.87,Hf2Ni,0.87,0.0
8314,Hf0.36Nb0.62Zr0.02,,,,,7.75,Hf18ZrNb31,7.75,0.0
8315,Hf0.33Nb0.33V0.33,,,,,6.6,HfNbV,6.6,0.0
8316,Hf0.05Rh0.04Ti0.91,,,,,1.7,Hf5Ti91Rh4,1.7,0.0
8317,Hf2Rh1,,,,,2.02,Hf2Rh,1.72,0.48
8318,Hf1Rh1,,,,,1.73,HfRh,1.73,0.0
8319,Hf0.025Re0.975,,,,,7.3,HfRe39,7.3,0.0
8320,Hf0.14Re0.86,,,,,5.86,Hf7Re43,5.84,0.0600000000000005
8321,Hf1Re2,,,,,5.61,HfRe2,5.1025,0.8100000000000005
8322,Hg8K1,,,,,3.42,KHg8,3.42,0.0
8323,Hg1In1,,,,,3.81,InHg,3.81,0.0
8324,Hg1,,,,,4.154,Hg,4.1366,0.1559999999999997
8325,Hf0.99Zr0.01,,,,,0.37,Hf99Zr,0.37,0.0
8326,Hf0.5V2Zr0.5,,,,,10.1,HfZrV4,10.1,0.0
8327,Hf0.6V2Zr0.4,,,,,9.9,Hf3(ZrV5)2,9.935,0.07000000000000028
8328,Hf1V2.3,,,,,9.2,Hf10V23,9.2,0.0
8329,Hf1V2,,,,,9.2,HfV2,8.984,2.0700000000000003
8330,Hf1Tc2,A,5.2001,,8.6175,5.6,HfTc2,5.6,0.0
8331,Hf0.2Ta0.8,,,,,6.9,HfTa4,6.686666666666667,0.6400000000000006
8332,Hg3Mg1,,,,,0.48,MgHg3,0.48,0.0
8333,Hg1Mg1,,,,,0.48,MgHg,0.9349999999999999,0.9099999999999999
8334,Hg1Mg1,,,,,1.39,MgHg,0.9349999999999999,0.9099999999999999
8335,Hg2Mg1,,,,,4.0,MgHg2,4.0,0.0
8336,Hg3Li1,,,,,1.7,LiHg3,1.7,0.0
8337,Hg2K1,,,,,1.2,KHg2,1.2,0.0
8338,Hg3K1,,,,,3.18,KHg3,3.18,0.0
8339,Hf4K1,,,,,3.27,KHf4,3.27,0.0
8340,Hg1Sn1,,,,,4.2,SnHg,4.2,0.0
8341,Hg2Na1,,,,,1.62,NaHg2,1.62,0.0
8342,Hg4Na1,,,,,3.05,NaHg4,3.05,0.0
8343,Hg1Mg3,,,,,0.16,Mg3Hg,0.16,0.0
8344,In0.5La3Tl0.5,,,,,8.9,La6TlIn,8.9,0.0
8345,In0.8La3Sn0.2,,,,,7.8,La15In4Sn,7.8,0.0
8346,In1La3,,,,,9.83,La3In,9.602222222222222,0.75
8347,In1La3,,,,,9.54,La3In,9.602222222222222,0.75
8348,In3La1,,,,,0.7,LaIn3,0.7,0.0
8349,In1,,,,,3.409,In,3.4874222222222224,1.2650000000000001
8350,Hg3Zr1,,,,,3.28,ZrHg3,3.28,0.0
8351,Hg0.698Tl0.302,,,,,3.888,Tl151Hg349,3.888,0.0
8352,Hg0.714Tl0.286,,,,,3.875,Tl143Hg357,3.875,0.0
8353,Hg0.97Tl0.03,,,,,4.109,Tl3Hg97,4.109,0.0
8354,In0.11O3W1,,,,,2.8,In11(WO3)100,2.025,1.5499999999999998
8355,In0.5Nb3Zr0.5,,,,,6.4,ZrNb6In,6.4,0.0
8356,In0.15Nb3Sb0.15Sn0.7,,,,,16.09,Nb60In3Sn14Sb3,16.09,0.0
8357,In0.15Nb3Sn0.85,,,,,18.26,Nb60In3Sn17,18.28,0.03999999999999915
8358,In1Nb3,,,,,8.0,Nb3In,6.533333333333334,4.0
8359,In1Nb3,,,,,7.6,Nb3In,6.533333333333334,4.0
8360,In0.488Na0.025Pb0.488,,,,,6.0,Na25(InPb)488,6.0,0.0
8361,In1N1,,,,,3.38,InN,1.975,3.1799999999999997
8362,In3Lu1,,,,,0.24,LuIn3,0.24,0.0
8363,In0.97Pd0.03,,,,,4.45,In97Pd3,4.45,0.0
8364,In1Pd1,,,,,0.7,InPd,0.7,0.0
8365,In0.1Pb0.9,,,,,6.8,InPb9,6.8,0.0
8366,In0.087Pb0.913,,,,,7.035,In87Pb913,7.035,0.0
8367,In0.6Pb0.4,,,,,6.36,In3Pb2,6.28,0.16000000000000014
8368,In0.913Pb0.087,,,,,4.2,In913Pb87,4.2,0.0
8369,In0.961Pb0.039,,,,,3.64,In961Pb39,3.64,0.0
8370,In0.955Pb0.045,,,,,3.69,In191Pb9,3.69,0.0
8371,In0.88Sn0.12,,,,,5.03,In22Sn3,5.03,0.0
8372,In0.7Sn0.3,,,,,7.3,In7Sn3,7.3,0.0
8373,In0.5Sn0.5,,,,,6.9,InSn,7.175000000000001,0.5499999999999998
8374,In0.75Sn0.25,,,,,5.95,In3Sn,5.725,0.4500000000000002
8375,In0.2Si0.8V3,,,,,16.2,V15InSi4,16.2,0.0
8376,In2Sb1Te2,,,,,1.06,In2SbTe2,1.06,0.0
8377,In1Sb1Sn1,,,,,2.5,InSnSb,2.5,0.0
8378,In0.25Sb0.75,,,,,4.1,InSb3,4.1,0.0
8379,In1Sb1,,,,,2.1,InSb,3.1166666666666667,2.8
8380,In3Ru1,,,,,2.68,In3Ru,2.68,0.0
8381,In0.005Tl0.995,,,,,2.418,Tl199In,2.418,0.0
8382,In3Te4,,,,,1.25,In3Te4,1.1833333333333333,0.10000000000000009
8383,In1Te1,,,,,3.45,InTe,2.896,1.27
8384,In1Te1,,,,,2.2,InTe,2.896,1.27
8385,In0.012Sn0.988,,,,,3.69,In3Sn247,3.69,0.0
8386,In0.05Sn0.95,,,,,3.625,InSn19,3.625,0.0
8387,In0.5Sn0.5,,,,,7.45,InSn,7.175000000000001,0.5499999999999998
8388,Ir2Lu1,,,,,2.47,LuIr2,2.47,0.0
8389,Ir3Lu1,,,,,2.89,LuIr3,2.89,0.0
8390,Ir3La7,,,,,2.24,La7Ir3,2.285,0.08999999999999986
8391,Ir2La1,,,,,0.48,LaIr2,0.48,0.0
8392,Ir3La7,,,,,2.32,La7Ir3,2.285,0.08999999999999986
8393,Ir5La1,,,,,2.13,LaIr5,2.13,0.0
8394,Ir1,,,,,0.113,Ir,0.09133333333333334,0.062000000000000006
8395,In3Y1,,,,,0.78,YIn3,0.84,0.17999999999999994
8396,In1V3,,,,,13.9,V3In,13.9,0.0
8397,In0.1Tl0.9,,,,,3.27,Tl9In,3.12,0.2999999999999998
8398,Ir0.25Mo0.75Nb2.25Pt0.75,,,,,6.5,Nb9Mo3IrPt3,6.5,0.0
8399,Ir1Mo3Nb1Pt1,,,,,5.82,NbMo3IrPt,5.82,0.0
8400,Ir1Mo3Nb3Pt1,,,,,6.13,Nb3Mo3IrPt,6.13,0.0
8401,Ir0.29Mo0.41Nb0.3,,,,,8.7,Nb30Mo41Ir29,8.7,0.0
8402,Ir1Mo1,,,,,1.85,MoIr,5.325,6.950000000000001
8403,Ir1Mo1,,,,,8.8,MoIr,5.325,6.950000000000001
8404,Ir0.26Mo0.74,,,,,6.7,Mo37Ir13,6.7,0.0
8405,Ir1Mo3,,,,,8.8,Mo3Ir,8.030999999999999,2.000000000000001
8406,Ir3Lu7,,,,,0.78,Lu7Ir3,0.78,0.0
8407,Ir1Lu2,,,,,0.84,Lu2Ir,0.84,0.0
8408,Ir0.05Nb3Rh0.95,,,,,2.38,Nb60IrRh19,2.38,0.0
8409,Ir0.02Nb3Rh0.98,,,,,2.43,Nb150IrRh49,2.43,0.0
8410,Ir0.1Nb0.9,,,,,2.3,Nb9Ir,2.3,0.0
8411,Ir0.34Nb0.66,,,,,2.25,Nb33Ir17,2.25,0.0
8412,Ir1Nb3,,,,,2.07,Nb3Ir,1.9249999999999998,0.4099999999999999
8413,Ir1.05Nb0.95,,,,,4.75,Nb19Ir21,4.75,0.0
8414,Ir1.15Nb0.85,,,,,4.6,Nb17Ir23,4.6499999999999995,0.15000000000000036
8415,Ir0.3Mo0.4Re0.3,,,,,9.5,Re3Mo4Ir3,9.5,0.0
8416,Ir1.5O0.5Y1,,,,,2.4,Y2Ir3O,2.4,0.0
8417,Ir1Os1Y1,,,,,2.6,YIrOs,2.6,0.0
8418,Ir0.825Ru0.1Os0.075,,,,,0.16,Ir33Os3Ru4,0.16,0.0
8419,Ir0.73Os0.17Ru0.1,,,,,0.34,Ir73Os17Ru10,0.34,0.0
8420,Ir0.75Os0.05Rh0.2,,,,,0.055,Ir15OsRh4,0.055,0.0
8421,Ir0.18Os0.47Rh0.35,,,,,0.55,Ir18Os47Rh35,0.55,0.0
8422,Ir0.75Os0.25,,,,,0.4,Ir3Os,0.4,0.0
8423,Ir0.5Os0.5,,,,,0.98,IrOs,1.69,1.42
8424,Ir0.265O0.085Zr0.65,,,,,2.3,Zr130Ir53O17,2.3,0.0
8425,Ir0.287O0.14Ti0.573,,,,,5.5,Ti573(Ir41O20)7,5.5,0.0
8426,Ir0.984Ni0.016,,,,,0.052,Ni2Ir123,0.052,0.0
8427,Ir0.2Ru0.05Zr0.75,,,,,6.8,Zr15Ir4Ru,6.8,0.0
8428,Ir0.125Rh0.125Zr0.75,,,,,10.2,Zr6IrRh,10.2,0.0
8429,Ir0.05Rh0.04Ti0.91,,,,,4.0,Ti91Ir5Rh4,4.0,0.0
8430,Ir0.98Re0.02,,,,,1.7,ReIr49,1.7,0.0
8431,Ir0.775Pt0.175Rh0.05,,,,,0.032,Ir31Pt7Rh2,0.032,0.0
8432,Ir0.72Pt0.08Rh0.2,,,,,0.03,Ir18Pt2Rh5,0.03,0.0
8433,Ir0.8Pt0.2,,,,,0.046,Ir4Pt,0.046,0.0
8434,Ir0.9Pt0.1,,,,,0.066,Ir9Pt,0.066,0.0
8435,Ir0.83Pd0.045Pt0.125,,,,,0.037,Ir166Pd9Pt25,0.037,0.0
8436,Ir2.5Sc1,,,,,2.46,Sc2Ir5,2.46,0.0
8437,Ir2Th1,A,7.664,,,6.5,ThIr2,6.239999999999999,0.7800000000000002
8438,Ir3Th1,,,,,4.71,ThIr3,3.8049999999999997,2.52
8439,Ir5Th1,,,,,3.93,ThIr5,3.93,0.0
8440,Ir0.5Te0.5,,,,,3.0,TeIr,3.0,0.0
8441,Ir1Te3,A,6.413,,,1.18,Te3Ir,1.18,0.0
8442,Ir2Sr1,,,,,5.7,SrIr2,5.7,0.0
8443,Ir1Sn2,,,,,0.78,Sn2Ir,0.7150000000000001,0.13
8444,Ir0.2Si0.05Zr0.75,,,,,6.2,Zr15SiIr4,6.2,0.0
8445,Ir0.33V2.67,,,,,1.39,V89Ir11,1.39,0.0
8446,Ir0.04Ti0.96,,,,,1.6,Ti24Ir,1.6,0.0
8447,Ir0.1Ti0.9,,,,,4.3,Ti9Ir,4.3,0.0
8448,Ir1Ti3,,,,,4.97,Ti3Ir,5.113333333333333,0.4300000000000006
8449,Ir3Th7,,,,,1.52,Th7Ir3,1.52,0.0
8450,Ir1Th1,,,,,0.37,ThIr,0.37,0.0
8451,Ir1Zr3,,,,,2.13,Zr3Ir,5.0649999999999995,5.87
8452,Ir1Zr2,,,,,7.23,Zr2Ir,7.365,0.2699999999999996
8453,Ir2Zr1,,,,,4.1,ZrIr2,4.1,0.0
8454,Ir0.7Y0.3,,,,,2.16,Y3Ir7,2.16,0.0
8455,Ir2Y3,,,,,1.61,Y3Ir2,1.61,0.0
8456,Ir2Y1,,,,,2.18,YIr2,1.6350000000000002,1.09
8457,Ir3Y1,,,,,3.5,YIr3,3.5,0.0
8458,Ir0.25W0.75,,,,,3.82,IrW3,3.82,0.0
8459,Ir0.28W0.72,,,,,4.46,Ir7W18,4.47,0.03000000000000025
8460,La0.98Lu0.02,,,,,4.643,La49Lu,4.643,0.0
8461,La0.99Lu0.01,,,,,5.6,La99Lu,5.595,0.009999999999999787
8462,K0.3O3Re1,,,,,3.6,K3(ReO3)10,3.6,0.0
8463,K0.28Mo1S2,,,,,6.2,K7(MoS2)25,6.2,0.0
8464,K0.4Mo1S2,A,3.2072,,24.7915,5.5,K2(MoS2)5,6.459999999999999,1.4000000000000004
8465,K0.4Mo1S2,A,3.2036,,16.5804,6.1,K2(MoS2)5,6.459999999999999,1.4000000000000004
8466,K0.5Mo1O3,,,,,4.2,K(MoO3)2,4.2,0.0
8467,Ir0.25Zr0.75,,,,,8.0,Zr3Ir,5.0649999999999995,5.87
8468,Ir0.1Zr0.9,,,,,5.5,Zr9Ir,5.5,0.0
8469,La1Pt2,,,,,0.46,LaPt2,0.46,0.0
8470,La0.98Pr0.02Ru2,,,,,1.92,La49PrRu100,1.92,0.0
8471,La0.99Pr0.01,,,,,5.3,La99Pr,5.265000000000001,0.0699999999999994
8472,La1Pb3,,,,,4.07,LaPb3,4.0825,0.02999999999999936
8473,La1Os2,,,,,6.5,LaOs2,8.016666666666667,3.0999999999999996
8474,La1Os2,,,,,8.9,LaOs2,8.016666666666667,3.0999999999999996
8475,La1,,,,,3.3,La,5.343,2.9400000000000004
8476,La1N1,,,,,1.35,LaN,1.175,0.3500000000000001
8477,La0.2Mo6.35Pb0.8S8,,,,,13.2,La4Mo127(PbS10)16,13.2,0.0
8478,La1Mg2,,,,,1.05,LaMg2,1.05,0.0
8479,La0.55Lu0.45,,,,,2.2,La11Lu9,2.2,0.0
8480,La0.8Lu0.2,,,,,3.4,La4Lu,3.4,0.0
8481,La1Si2,,,,,2.3,LaSi2,2.3499999999999996,0.20000000000000018
8482,La5Si3,,,,,1.6,La5Si3,1.6,0.0
8483,La2.4Se4Y0.6,A,9.004,,,3.92,La12Y3Se20,3.92,0.0
8484,La3Se4,A,9.06,,,7.8,La3Se4,8.205,2.4000000000000004
8485,La1Se1,A,6.06,,,1.02,LaSe,1.02,0.0
8486,La2.4S4Y0.6,A,8.67,,,4.77,La12Y3S20,4.77,0.0
8487,La3S4,A,8.73,,,8.06,La3S4,7.654285714285715,1.75
8488,La1S1,A,5.856,,,0.84,LaS,0.84,0.0
8489,La1Ru2,,,,,4.1,LaRu2,3.802666666666667,2.7860000000000005
8490,La7Rh3,,,,,2.58,La7Rh3,2.5866666666666664,0.020000000000000018
8491,La1Rh5,,,,,1.62,LaRh5,1.62,0.0
8492,La1Rh3,,,,,2.6,LaRh3,2.6,0.0
8493,La0.7Y0.3,,,,,1.85,La7Y3,1.85,0.0
8494,La0.75Y0.25,,,,,2.5,La3Y,2.5,0.0
8495,La0.85Y0.15,,,,,3.06,La17Y3,3.06,0.0
8496,La0.95Y0.05,,,,,5.4,La19Y,5.4,0.0
8497,La1Tl3,,,,,1.57,LaTl3,1.5666666666666667,0.1299999999999999
8498,La3Tl1,,,,,8.86,La3Tl,8.889999999999999,0.08999999999999986
8499,La3Te4,,,,,5.3,La3Te4,4.282,2.8499999999999996
8500,La1Te1,,,,,1.48,LaTe,1.48,0.0
8501,La0.84Sn3Tm0.16,,,,,3.3,La21Tm4Sn75,3.315,0.03000000000000025
8502,La1Sn3,,,,,6.5,LaSn3,6.3582857142857145,0.6479999999999997
8503,La0.06Si1V2.94,,,,,15.92,La3V147Si50,15.92,0.0
8504,La0.006Si1V2.994,,,,,16.48,La3V1497Si500,16.48,0.0
8505,Lu0.275Rh0.725,,,,,1.27,Lu11Rh29,1.27,0.0
8506,Lu1Rh5,,,,,0.49,LuRh5,0.49,0.0
8507,Lu1Os2,,,,,3.49,LuOs2,3.49,0.0
8508,Li1Pb1,,,,,7.2,LiPb,7.2,0.0
8509,Li0.3O3W1,,,,,2.2,Li3(WO3)10,2.2,0.0
8510,Li0.4Mo1S2,A,,,19.039,3.7,Li2(MoS2)5,3.7,0.0
8511,La1Zn1,,,,,1.04,LaZn,1.04,0.0
8512,La0.99Y0.01,,,,,5.5,La99Y,5.5,0.0
8513,La0.15Y0.85,,,,,0.1,La3Y17,0.1,0.0
8514,La0.35Y0.65,,,,,0.4,La7Y13,0.4,0.0
8515,La0.48Y0.52,,,,,1.0,La12Y13,1.0,0.0
8516,La0.6Y0.4,,,,,1.29,La3Y2,1.29,0.0
8517,Mg2Zn11,,,,,0.88,Mg2Zn11,0.88,0.0
8518,Mg1Zn1,,,,,0.93,MgZn,0.925,0.010000000000000009
8519,Mg2Zn3,,,,,0.76,Mg2Zn3,0.76,0.0
8520,Mg1Zn1,,,,,0.92,MgZn,0.925,0.010000000000000009
8521,Mg7Zn3,,,,,0.28,Mg7Zn3,0.28,0.0
8522,Mg0.47Tl0.53,,,,,2.75,Mg47Tl53,2.75,0.0
8523,Mg0.1Pb0.9,,,,,6.61,MgPb9,6.61,0.0
8524,Mg2Pb1,,,,,5.6,Mg2Pb,5.6,0.0
8525,Mg0.9Mo5.1S6,,,,,2.5,Mg3Mo17S20,2.5,0.0
8526,Lu1Se1,,,,,0.56,LuSe,0.56,0.0
8527,Lu1S1,,,,,1.1,LuS,1.1,0.0
8528,Lu1Ru2,,,,,0.86,LuRu2,1.3166666666666667,1.37
8529,Mo1N1,,,,,12.0,MoN,10.685714285714287,11.899999999999999
8530,Mo2N1,,,,,5.0,Mo2N,5.066666666666666,0.20000000000000018
8531,Mo1,,,,,0.916,Mo,0.9148,0.018000000000000016
8532,Mn1U6,,,,,2.32,U6Mn,2.4524999999999997,0.6699999999999999
8533,Mn0.01Ti0.99,,,,,1.2,Ti99Mn,1.2,0.0
8534,Mn0.02Ti0.98,,,,,1.9,Ti49Mn,1.9,0.0
8535,Mn0.14Ti0.86,,,,,2.55,Ti43Mn7,2.55,0.0
8536,Mn0.21Si1V2.79,,,,,15.5,Mn21V279Si100,15.5,0.0
8537,Mn0.03Si1V2.97,,,,,16.25,Mn3V297Si100,16.25,0.0
8538,Mn0.05Rh0.04Ti0.91,,,,,2.4,Ti91Mn5Rh4,2.4,0.0
8539,Mn0.33Ni0.67U6,,,,,1.6,U600Mn33Ni67,1.6,0.0
8540,Mn0.67Ni0.33U6,,,,,2.7,U600Mn67Ni33,2.7,0.0
8541,Mo0.3Nb0.1Re0.6,,,,,10.1,Nb(Re2Mo)3,10.1,0.0
8542,Mo0.725Nb0.061Re0.187,,,,,5.0,Nb61Re187Mo725,5.0,0.0
8543,Mo0.02Nb0.98,,,,,8.58,Nb49Mo,8.466666666666667,0.33999999999999986
8544,Mo0.05Nb0.95,,,,,8.0,Nb19Mo,7.8149999999999995,0.3700000000000001
8545,Mo0.1Nb0.9,,,,,6.38,Nb9Mo,6.55,0.33999999999999986
8546,Mo0.15Nb0.85,,,,,5.3,Nb17Mo3,5.483333333333333,0.5499999999999998
8547,Mo0.2Nb0.8,,,,,4.23,Nb4Mo,4.343333333333334,0.33999999999999986
8548,Mo0.25Nb0.75,,,,,3.47,Nb3Mo,3.47,0.0
8549,Mo0.4Nb0.6,,,,,0.6,Nb3Mo2,0.6,0.0
8550,Mo0.7Nb0.3,,,,,0.016,Nb3Mo7,0.016,0.0
8551,Mo1Na0.3S2,A,,,14.998,4.1,Na3(MoS2)10,3.8499999999999996,0.49999999999999956
8552,Mo1N1,,,,,14.8,MoN,10.685714285714287,11.899999999999999
8553,Mo6.35Pb1S8,,,,,12.6,Mo127(PbS8)20,12.3,0.5999999999999996
8554,Mo6Pb0.92S7.5,,,,,15.2,Mo300Pb46S375,14.29,1.2199999999999989
8555,Mo5Pb1S7,,,,,12.5,Mo5PbS7,12.5,0.0
8556,Mo5.1Pb1S6,,,,,14.4,Mo51(PbS6)10,14.4,0.0
8557,Mo5.1Pb0.9S6,,,,,13.2,Mo17Pb3S20,13.2,0.0
8558,Mo0.15Pa0.85,,,,,3.08,Pa17Mo3,3.08,0.0
8559,Mo4P3,,,,,2.5,Mo4P3,2.8333333333333335,0.5
8560,Mo3P1,,,,,5.31,Mo3P,5.984999999999999,1.6900000000000004
8561,Mo3Os1,,,,,12.5,Mo3Os,11.318000000000001,5.499999999999999
8562,Mo0.62Os0.38,,,,,5.65,Mo31Os19,5.65,0.0
8563,Mo1Os2,,,,,5.2,MoOs2,5.2,0.0
8564,Mo0.2Nb0.2Re0.6,,,,,7.6,NbRe3Mo,7.6,0.0
8565,Mo0.55Pt0.05Re0.425,,,,,11.25,Re17(Mo11Pt)2,11.25,0.0
8566,Mo0.5Pt0.05Re0.45,,,,,5.32,Re9Mo10Pt,5.32,0.0
8567,Mo0.72Pt0.28,,,,,5.6,Mo18Pt7,5.6,0.0
8568,Mo0.8Pt0.2,,,,,4.56,Mo4Pt,4.56,0.0
8569,Mo0.815Pt0.185,,,,,4.62,Mo163Pt37,4.62,0.0
8570,Mo0.85Pt0.15,,,,,8.8,Mo17Pt3,8.8,0.0
8571,Mo0.93Pt0.17,,,,,2.8,Mo93Pt17,2.8,0.0
8572,Mo0.5Pd0.5,,,,,3.52,MoPd,3.52,0.0
8573,Mo6.35Pb0.7S8Sn0.36,,,,,10.0,Sn36Mo635(Pb7S80)10,10.0,0.0
8574,Mo6.35Pb0.9S8Sn0.12,,,,,11.0,Sn12Mo635(Pb9S80)10,11.0,0.0
8575,Mo6.3Pb1S6Se2,,,,,5.4,Mo63Pb10(SeS3)20,5.4,0.0
8576,Mo6Pb1S7,,,,,14.0,Mo6PbS7,12.55,2.9000000000000004
8577,Mo0.42Re0.58,,,,,8.4,Re29Mo21,7.375,2.0500000000000007
8578,Mo3Re1,,,,,9.8,ReMo3,8.022,10.290000000000001
8579,Mo0.5Re0.5,,,,,6.5,ReMo,7.325,6.8999999999999995
8580,Mo0.5Re0.5,,,,,11.6,ReMo,7.325,6.8999999999999995
8581,Mo0.52Re0.48,,,,,11.1,Re12Mo13,11.1,0.0
8582,Mo0.57Re0.43,,,,,14.0,Re43Mo57,12.666666666666666,4.0
8583,Mo0.6Re0.4,,,,,10.6,Re2Mo3,11.975000000000001,2.4000000000000004
8584,Mo0.66Re0.34,,,,,11.8,Re17Mo33,11.8,0.0
8585,Mo0.815Re0.185,,,,,8.27,Re37Mo163,8.27,0.0
8586,Mo0.865Re0.135,,,,,6.1,Re27Mo173,6.1,0.0
8587,Mo0.9Re0.1,,,,,2.97,ReMo9,2.97,0.10000000000000009
8588,Mo1Rb0.3S2,A,3.2039,,17.1937,6.25,Rb3(MoS2)10,6.683333333333334,0.6500000000000004
8589,Mo0.39Ru0.61,,,,,6.9,Mo39Ru61,6.9,0.0
8590,Mo1Ru1,,,,,10.5,MoRu,10.0,1.0
8591,Mo0.6Ru0.4,,,,,7.0,Mo3Ru2,7.566666666666666,1.6999999999999993
8592,Mo0.6Ru0.4,,,,,8.7,Mo3Ru2,7.566666666666666,1.6999999999999993
8593,Mo0.61Ru0.39,,,,,7.18,Mo61Ru39,7.18,0.0
8594,Mo0.05Rh0.04Ti0.91,,,,,3.3,Ti91Mo5Rh4,3.3,0.0
8595,Mo0.75Rh0.25,,,,,6.6,Mo3Rh,6.6,0.0
8596,Mo1Rh1,,,,,1.97,MoRh,1.94,0.06000000000000005
8597,Mo0.7Re0.3,,,,,15.0,Re3Mo7,12.75,4.5
8598,Mo0.23Re0.77,,,,,9.25,Re77Mo23,9.11,0.7799999999999994
8599,Mo0.28Re0.72,,,,,6.5,Re18Mo7,6.5,0.0
8600,Mo1Re3,,,,,9.89,Re3Mo,9.89,0.0
8601,Mo3Se4,,,,,5.8,Mo3Se4,6.267058823529412,0.7999999999999998
8602,Mo3Se4,,,,,6.3,Mo3Se4,6.267058823529412,0.7999999999999998
8603,Mo3Sb4,,,,,2.1,Sb4Mo3,2.1,0.0
8604,Mo3Sb7,,,,,2.31,Sb7Mo3,2.8646666666666665,5.42
8605,Mo5S6Zn1,,,,,3.0,ZnMo5S6,3.1100000000000003,0.20000000000000018
8606,Mo1S2Sr0.2,,,,,5.6,Sr(MoS2)5,5.233333333333333,0.5999999999999996
