Repository: Gashmard/Streamlit_Prediction_Tc

File: SuperCon_Main_Dataset_20562sample.csv (part 16 of 34)
,element,Unit_lattice_constant,lattice_constant_a,lattice_constant_b,lattice_constant_c,Tc,Element_Normalize,Tc_mean,Tc_range
8607,Mo3S4Sn0.6,,,,,14.2,Sn3(Mo3S4)5,13.899999999999999,1.3999999999999986
8608,Mo5S6Sn1,,,,,13.4,SnMo5S6,13.4,0.0
8609,Mo6S7Sn1,,,,,13.0,SnMo6S7,13.0,0.0
8610,Mo3S2Se2,,,,,3.3,Mo3(SeS)2,3.3,0.0
8611,Mo3S1Se3,,,,,3.4,Mo3Se3S,3.4,0.0
8612,Mo0.25Ru0.75,,,,,2.6,MoRu3,2.6,0.0
8613,Mo0.91Ti0.09,,,,,2.95,Ti9Mo91,2.95,0.0
8614,Mo1Te2,,,,,0.3,Te2Mo,2.1678571428571427,8.0
8615,Mo0.05Tc0.95,,,,,10.8,Tc19Mo,10.8,0.0
8616,Mo0.1Tc0.9,,,,,13.4,Tc9Mo,13.4,0.0
8617,Mo0.25Tc0.75,,,,,15.8,Tc3Mo,15.8,0.0
8618,Mo0.3Tc0.7,,,,,12.0,Tc7Mo3,12.0,0.0
8619,Mo0.4Tc0.6,,,,,14.7,Tc3Mo2,14.7,0.0
8620,Mo0.45Tc0.55,,,,,14.0,Tc11Mo9,14.0,0.0
8621,Mo0.5Tc0.5,,,,,14.0,TcMo,14.0,0.0
8622,Mo0.59Si0.41,,,,,1.34,Si41Mo59,1.34,0.0
8623,Mo0.77Si0.23,,,,,1.7,Si23Mo77,1.7,0.0
8624,Mo3Si1,,,,,1.402,SiMo3,1.402,0.0
8625,Mo2Zr1,,,,,0.125,ZrMo2,3.42875,4.625
8626,Mo0.15V0.85,,,,,2.28,V17Mo3,2.28,0.0
8627,Mo0.3V0.7,,,,,0.76,V7Mo3,0.76,0.0
8628,Mo0.5V0.5,,,,,0.11,VMo,0.11,0.0
8629,Mo0.006U0.944,,,,,1.2,U472Mo3,1.2,0.0
8630,Mo0.12U0.88,,,,,1.85,U22Mo3,1.88,0.05999999999999983
8631,Mo0.14U0.86,,,,,2.02,U43Mo7,2.02,0.0
8632,Mo0.18U0.82,,,,,2.113,U41Mo9,2.1153333333333335,0.004999999999999893
8633,Mo0.22U0.78,,,,,2.06,U39Mo11,2.06,0.0
8634,Mo0.3U0.7,,,,,1.97,U7Mo3,1.97,0.0
8635,Mo0.1Ti0.9,,,,,3.25,Ti9Mo,3.25,0.0
8636,Mo0.16Ti0.84,,,,,4.246,Ti21Mo4,4.202,0.06600000000000072
8637,N1Nb1,,,,,15.2,NbN,13.733076923076924,12.200000000000001
8638,N1Nb1,,,,,15.23,NbN,13.733076923076924,12.200000000000001
8639,N1Nb1,,,,,14.5,NbN,13.733076923076924,12.200000000000001
8640,N0.003Nb0.997,,,,,9.12,Nb997N3,9.12,0.0
8641,N1Nb2,,,,,8.6,Nb2N,8.6,0.0
8642,N0.48Nb1,,,,,5.5,Nb25N12,5.5,0.0
8643,N0.8Nb1,,,,,8.9,Nb5N4,8.9,0.0
8644,N0.84Nb1,,,,,13.5,Nb25N21,13.5,0.0
8645,N0.92Nb1,,,,,16.5,Nb25N23,16.5,0.0
8646,N1Nb1,,,,,5.1,NbN,13.733076923076924,12.200000000000001
8647,N1Nb1,,,,,16.0,NbN,13.733076923076924,12.200000000000001
8648,Mo2Zr1,,,,,4.75,ZrMo2,3.42875,4.625
8649,N0.99Ti1,,,,,4.35,Ti100N99,4.38,0.0600000000000005
8650,N1Ti1,,,,,5.49,TiN,5.316666666666667,0.7399999999999993
8651,N1Th1,,,,,3.3,ThN,3.3,0.0
8652,N1S1,,,,,0.26,SN,0.24,0.05500000000000002
8653,N1Nb0.9V0.1,,,,,6.6,Nb9VN10,6.6,0.0
8654,N0.85Nb0.66Ti0.34,,,,,17.61,Ti34Nb66N85,17.61,0.0
8655,N0.88Nb0.256Ti0.744,,,,,14.72,Ti93(Nb16N55)2,14.72,0.0
8656,N0.9Nb0.114Ti0.886,,,,,10.1,Ti443(Nb19N150)3,10.1,0.0
8657,N0.998Nb1O0.002,,,,,17.3,Nb500N499O,17.3,0.0
8658,N5Nb4,,,,,8.5,Nb4N5,8.5,0.0
8659,N1Nb1,,,,,17.3,NbN,13.733076923076924,12.200000000000001
8660,Nb3P1,,,,,2.0,Nb3P,2.0,0.0
8661,Nb0.6Os0.4,,,,,1.85,Nb3Os2,1.825,0.10999999999999988
8662,Nb0.5Os0.5,,,,,2.86,NbOs,2.9299999999999997,0.20999999999999996
8663,Nb1Os2,,,,,2.52,NbOs2,2.592,0.18000000000000016
8664,Nb3Os1,,,,,1.05,Nb3Os,0.995,0.1100000000000001
8665,Nb1O1,,,,,1.5,NbO,1.38,0.25
8666,Na0.1Pb0.9,,,,,5.93,NaPb9,5.93,0.0
8667,Na1Pb3,,,,,5.62,NaPb3,5.62,0.0
8668,Na0.2O3W1,A,12.1,,3.7,0.55,Na(WO3)5,1.7999999999999998,2.5
8669,N1Zr1,,,,,10.7,ZrN,9.85,1.6499999999999986
8670,N0.75V1,,,,,2.3,V4N3,2.3,0.0
8671,N1V1,,,,,8.5,VN,8.443999999999999,1.75
8672,Nb0.5Re0.5,,,,,3.8,NbRe,2.9,1.7999999999999998
8673,Nb0.9Re0.1,,,,,4.5,Nb9Re,4.5,0.0
8674,Nb0.9Re0.1,,,,,4.5,Nb9Re,4.5,0.0
8675,N0.62Pt0.38,,,,,4.21,Pt19N31,4.21,0.0
8676,Nb0.9Pt0.1,,,,,2.5,Nb9Pt,2.5,0.0
8677,Nb3Pt1,,,,,10.9,Nb3Pt,9.82388888888889,2.8889999999999993
8678,Nb0.6Pd0.4,,,,,1.6,Nb3Pd2,2.035,0.8700000000000001
8679,Nb0.6Pd0.4,,,,,2.47,Nb3Pd2,2.035,0.8700000000000001
8680,Nb0.9Pd0.1,,,,,3.5,Nb9Pd,3.42,0.16000000000000014
8681,Nb3Pb0.15Sn0.85,,,,,18.16,Nb60Sn17Pb3,18.2,0.0799999999999983
8682,Nb0.67Pb1S3Ta0.33,,,,,2.01,Ta33Nb67(PbS3)100,2.01,0.0
8683,Nb1Pb1S3,,,,,2.66,NbPbS3,2.526666666666667,0.40000000000000036
8684,Nb0.45Rh0.55,,,,,3.07,Nb9Rh11,3.07,0.0
8685,Nb0.48Rh0.52,,,,,3.76,Nb12Rh13,3.76,0.0
8686,Nb0.6Rh0.4,,,,,4.21,Nb3Rh2,4.153333333333333,0.16999999999999993
8687,Nb3Rh1,,,,,2.79,Nb3Rh,2.7423333333333333,0.15700000000000003
8688,Nb0.85Rh0.15,,,,,3.0,Nb17Rh3,3.0,0.0
8689,Nb0.9Rh0.1,,,,,2.8,Nb9Rh,2.8,0.0
8690,Nb0.11Re0.78Ta0.11,,,,,8.8,Ta11Nb11Re78,8.8,0.0
8691,Nb0.05Re0.75Ta0.2,,,,,9.8,Ta4NbRe15,9.8,0.0
8692,Nb0.29Re0.71,,,,,5.6,Nb29Re71,5.609999999999999,0.020000000000000462
8693,Nb0.38Re0.62,,,,,2.45,Nb19Re31,2.4433333333333334,0.020000000000000018
8694,Nb0.4Re0.6,,,,,2.36,Nb2Re3,2.4066666666666663,0.14000000000000012
8695,Nb1S3Sn1,,,,,2.85,NbSnS3,2.8,0.10000000000000009
8696,Nb1S2,,,,,5.5,NbS2,5.8707142857142856,1.2599999999999998
8697,Nb1S2,,,,,6.2,NbS2,5.8707142857142856,1.2599999999999998
8698,Nb1Ru3,,,,,12.0,NbRu3,13.5,3.0
8699,Nb0.4Ru0.6,,,,,2.5,Nb2Ru3,2.5,0.0
8700,Nb0.6Ru0.4,,,,,1.2,Nb3Ru2,1.2,0.0
8701,Nb0.8Ru0.2,,,,,4.8,Nb4Ru,4.8,0.0
8702,Nb0.9Ru0.1,,,,,2.8,Nb9Ru,2.8,0.0
8703,Nb0.925Ru0.075,,,,,4.2,Nb37Ru3,4.2,0.0
8704,Nb0.05Rh0.04Ti0.91,,,,,2.4,Ti91Nb5Rh4,2.4,0.0
8705,Nb0.45Re0.55,,,,,6.2,Nb9Re11,6.2,0.0
8706,Nb0.375Rh0.625,,,,,2.7,Nb3Rh5,2.7,0.0
8707,Nb3Si1,,,,,1.5,Nb3Si,10.4625,17.1
8708,Nb1Se3Sn1,,,,,3.09,NbSnSe3,3.0549999999999997,0.06999999999999984
8709,Nb1Se2,,,,,7.0,NbSe2,6.7535625,6.7
8710,Nb1Se2,,,,,7.38,NbSe2,6.7535625,6.7
8711,Nb1Se2,,,,,6.95,NbSe2,6.7535625,6.7
8712,Nb1Se2,,,,,7.3,NbSe2,6.7535625,6.7
8713,Nb3Se4,,,,,1.61,Nb3Se4,1.8760000000000001,0.7
8714,Nb0.25Sb0.25Ti0.5,,,,,2.05,Ti2NbSb,2.0,0.09999999999999987
8715,Nb0.5Sb0.25Ti0.25,,,,,3.05,TiNb2Sb,3.05,0.0
8716,Nb3Sb0.15Sn0.7Tl0.15,,,,,16.04,Nb60Tl3Sn14Sb3,16.04,0.0
8717,Nb5Sb4,,,,,8.6,Nb5Sb4,8.6,0.0
8718,Nb0.83Sb0.17,A,5.265,,,1.95,Nb83Sb17,1.95,0.0
8719,Nb0.84S0.16,,,,,5.6,Nb21S4,5.6,0.0
8720,Nb0.92Sn0.08,,,,,5.6,Nb23Sn2,5.6,0.0
8721,Nb3Sn1,,,,,18.0,Nb3Sn,17.6684,2.41
8722,Nb3Sn1,,,,,18.3,Nb3Sn,17.6684,2.41
8723,Nb3Sn1,,,,,18.07,Nb3Sn,17.6684,2.41
8724,Nb0.03Si1V2.97,,,,,15.8,Nb3V297Si100,15.8,0.0
8725,Nb3Si1Sn1V3,,,,,4.0,Nb3V3SiSn,4.0,0.0
8726,Nb3Si0.06Sn0.94,,,,,17.8,Nb150Si3Sn47,17.8,0.0
8727,Nb3Si0.25Sn0.75,,,,,16.4,Nb12SiSn3,16.4,0.0
8728,Nb3Si0.27Sn0.73,,,,,13.9,Nb300Si27Sn73,13.9,0.0
8729,Nb3Si0.5Sn0.5,,,,,8.3,Nb6SiSn,8.3,0.0
8730,Nb3Si0.6Sn0.4,,,,,6.5,Nb15Si3Sn2,6.5,0.0
8731,Nb0.69Sn0.25Ta0.06,,,,,17.8,Ta6Nb69Sn25,17.8,0.0
8732,Nb3Sn1,,,,,18.0,Nb3Sn,17.6684,2.41
8733,Nb1Sn2,,,,,2.68,NbSn2,2.64,0.08000000000000007
8734,Nb0.5Sn0.5,,,,,17.5,NbSn,17.705,0.41000000000000014
8735,Nb0.5Sn0.5,,,,,17.91,NbSn,17.705,0.41000000000000014
8736,Nb6Sn5,,,,,2.07,Nb6Sn5,2.4349999999999996,0.73
8737,Nb3Sn2,,,,,17.2,Nb3Sn2,16.9,0.5999999999999979
8738,Nb0.72Sn0.28,,,,,18.2,Nb18Sn7,18.2,0.0
8739,Nb0.76Sn0.74,,,,,18.1,Nb38Sn37,18.1,0.0
8740,Nb0.8Sn0.2,,,,,17.3,Nb4Sn,15.37,11.0
8741,Nb0.8Sn0.2,,,,,18.5,Nb4Sn,15.37,11.0
8742,Nb0.8Sn0.2,,,,,7.5,Nb4Sn,15.37,11.0
8743,Nb0.991Ta0.009,,,,,8.87,Ta9Nb991,8.87,0.0
8744,Nb0.75Sn0.125Zr0.125,,,,,16.7,ZrNb6Sn,16.633333333333336,0.1999999999999993
8745,Nb0.25Sn0.25V0.5,,,,,5.5,NbV2Sn,5.5,0.0
8746,Nb0.375Sn0.25V0.375,,,,,7.4,Nb3V3Sn2,7.4,0.0
8747,Nb0.5Sn0.25V0.25,,,,,9.8,Nb2VSn,9.8,0.0
8748,Nb0.625Sn0.25V0.125,,,,,14.2,Nb5VSn2,14.199999999999998,0.0
8749,Nb3Sn0.85Tl0.15,,,,,18.2,Nb60Tl3Sn17,18.2,0.0
8750,Nb0.25Sn0.25Ta0.25V0.25,,,,,6.2,TaNbVSn,6.2,0.0
8751,Nb0.5Sn0.25Ta0.125V0.125,,,,,12.2,TaNb4VSn2,12.199999999999998,0.0
8752,Nb0.25Sn0.25Ta0.5,,,,,10.8,Ta2NbSn,10.800000000000002,0.0
8753,Nb0.5Sn0.25Ta0.25,,,,,16.4,TaNb2Sn,16.4,0.0
8754,Nb0.625Sn0.25Ta0.125,,,,,17.6,TaNb5Sn2,17.6,0.0
8755,Nb0.17Ta0.83,,,,,4.65,Ta83Nb17,4.65,0.0
8756,Nb0.2Ta0.8,,,,,4.64,Ta4Nb,4.64,0.0
8757,Nb0.92Ta0.71,,,,,4.94,Ta71Nb92,4.94,0.0
8758,Nb0.37Ta0.63,,,,,5.31,Ta63Nb37,5.31,0.0
8759,Nb0.47Ta0.53,,,,,6.2,Ta53Nb47,6.2,0.0
8760,Nb0.5Ta0.5,,,,,6.25,TaNb,6.09,0.3200000000000003
8761,Nb0.64Ta0.36,,,,,6.8,Ta9Nb16,6.8,0.0
8762,Nb0.803Ta0.197,,,,,7.85,Ta197Nb803,7.85,0.0
8763,Nb0.87Ta0.13,,,,,8.15,Ta13Nb87,8.15,0.0
8764,Nb0.938Ta0.062,,,,,8.42,Ta31Nb469,8.42,0.0
8765,Nb0.957Ta0.043,,,,,8.55,Ta43Nb957,8.55,0.0
8766,Nb0.984Ta0.016,,,,,8.76,Ta2Nb123,8.76,0.0
8767,Nb0.95Ti0.05,,,,,9.41,TiNb19,9.41,0.0
8768,Nb1Te2,,,,,0.66,NbTe2,1.6,5.0
8769,Nb3Te4,,,,,1.49,Nb3Te4,1.7975,0.45999999999999996
8770,Nb0.03Tc0.97,,,,,12.8,Nb3Tc97,12.8,0.0
8771,Nb0.06Tc0.94,,,,,12.8,Nb3Tc47,12.8,0.0
8772,Nb0.24Tc0.76,,,,,12.9,Nb6Tc19,12.9,0.0
8773,Nb0.42Tc0.58,,,,,10.9,Nb21Tc29,10.9,0.0
8774,Nb0.93Tc0.07,,,,,7.0,Nb93Tc7,7.0,0.0
8775,Nb0.97Tc0.03,,,,,7.6,Nb97Tc3,7.6,0.0
8776,Nb0.31Ta0.06Ti0.62,,,,,9.0,Ta6(Ti2Nb)31,9.0,0.0
8777,Nb0.025Ta0.975,,,,,4.465,Ta39Nb,4.465,0.0
8778,Nb0.5Ti0.3V0.2,,,,,7.8,Ti3Nb5V2,7.8,0.0
8779,Nb0.025Ti0.975,,,,,1.5,Ti39Nb,1.5,0.0
8780,Nb0.22Ti0.8,,,,,7.8,Ti40Nb11,7.8,0.0
8781,Nb0.25Ti0.75,,,,,7.4,Ti3Nb,7.25,0.20000000000000018
8782,Nb0.33Ti0.67,,,,,9.3,Ti67Nb33,9.3,0.0
8783,Nb0.44Ti0.56,,,,,8.99,Ti14Nb11,8.99,0.0
8784,Nb0.5Ti0.5,,,,,10.3,TiNb,10.3,0.0
8785,Nb0.55Ti0.45,,,,,9.4,Ti9Nb11,9.4,0.0
8786,Nb0.6Ti0.4,,,,,9.8,Ti2Nb3,9.8,0.0
8787,Nb0.7Ti0.3,,,,,10.1,Ti3Nb7,10.1,0.0
8788,Nb0.75Ti0.25,,,,,10.02,TiNb3,10.02,0.0
8789,Nb0.9Ti0.1,,,,,9.61,TiNb9,9.61,0.0
8790,Nb0.26U0.74,,,,,1.85,U37Nb13,1.85,0.0
8791,Nb0.222U0.778,,,,,1.98,U389Nb111,1.98,0.0
8792,Nb0.19Ti0.74Zr0.07,,,,,9.1,Zr7Ti74Nb19,9.1,0.0
8793,Nb0.21Ti0.61Zr0.18,,,,,7.21,Zr18Ti61Nb21,7.21,0.0
8794,Nb0.35Ti0.6Zr0.05,,,,,8.6,ZrTi12Nb7,8.6,0.0
8795,Nb0.35Ti0.15Zr0.5,,,,,9.3,Zr10Ti3Nb7,9.3,0.0
8796,Nb0.5Ti0.1Zr0.4,,,,,10.3,Zr4TiNb5,10.05,0.5
8797,Nb0.75Ti0.15Zr0.1,,,,,9.7,Zr2(TiNb5)3,9.7,0.0
8798,Nb0.1Ti0.4V0.5,,,,,5.3,Ti4NbV5,6.199999999999999,1.7999999999999998
8799,Nb0.4Ti0.4V0.2,,,,,7.6,Ti2Nb2V,7.6,0.0
8800,Nb0.5Ti0.2V0.3,,,,,8.5,Ti2Nb5V3,8.5,0.0
8801,Nb0.1Zr0.9,,,,,7.6,Zr9Nb,7.6,0.0
8802,Nb0.13Zr0.87,,,,,6.42,Zr87Nb13,6.42,0.0
8803,Nb0.15Zr0.85,,,,,6.2,Zr17Nb3,6.35,0.2999999999999998
8804,Nb0.2Zr0.8,,,,,8.0,Zr4Nb,8.6,1.1999999999999993
8805,Nb0.25Zr0.75,,,,,10.45,Zr3Nb,8.9125,2.1499999999999986
8806,Nb0.38Zr0.62,,,,,8.7,Zr31Nb19,8.7,0.0
8807,Nb0.5Zr0.5,,,,,10.75,ZrNb,10.135,1.2899999999999991
8808,Nb0.6Zr0.4,,,,,10.75,Zr2Nb3,10.525,0.4499999999999993
8809,Nb0.68Zr0.32,,,,,10.05,Zr8Nb17,10.05,0.0
8810,Nb0.75Zr0.25,,,,,11.0,ZrNb3,10.774999999999999,0.40000000000000036
8811,Nb0.85Zr0.15,,,,,10.8,Zr3Nb17,10.8,0.0
8812,Nb0.5V1.5Zr1,,,,,4.3,Zr2NbV3,4.3,0.0
8813,Ni0.1Zr0.9,,,,,1.5,Zr9Ni,1.5,0.0
8814,Ni1Zr2,,,,,1.6,Zr2Ni,1.99125,1.25
8815,Ni0.5V0.16Zr0.34,,,,,0.43,Zr17V8Ni25,0.43,0.0
8816,Ni0.22V0.78,,,,,0.35,V39Ni11,0.35,0.0
8817,Ni1U6,,,,,0.86,U6Ni,0.5399999999999999,0.51
8818,Ni3Th7,,,,,1.98,Th7Ni3,1.97,0.040000000000000036
8819,Ni1Ta2,,,,,0.9,Ta2Ni,0.9,0.0
8820,Ni0.05Rh0.04Ti0.91,,,,,3.5,Ti91Ni5Rh4,3.5,0.0
8821,Ni0.1Pd0.9Te2,,,,,1.3,NiTe20Pd9,1.3,0.0
8822,Ni0.05Pd0.95Te2,,,,,1.4,NiTe40Pd19,1.4,0.0
8823,Nb0.2Zr0.8,,,,,9.2,Zr4Nb,8.6,1.1999999999999993
8824,Nb0.04Zr0.96,,,,,4.9,Zr24Nb,4.9,0.0
8825,O3Tl0.03W1,,,,,2.14,Tl3(WO3)100,2.0700000000000003,0.14000000000000012
8826,O1.07Ti1,,,,,1.0,Ti100O107,1.0,0.0
8827,O1Ti1,,,,,1.06,TiO,0.7200000000000001,0.4800000000000001
8828,O1Ti1,,,,,0.6,TiO,0.7200000000000001,0.4800000000000001
8829,O3Sr0.08W1,,,,,4.0,Sr2(WO3)25,3.0,2.0
8830,O1Sn1,,,,,3.81,SnO,2.605,2.41
8831,O0.105Rh0.285Zr0.61,,,,,11.8,Zr122(Rh19O7)3,11.8,0.0
8832,O0.14Rh0.287Ti0.573,,,,,3.37,Ti573(Rh41O20)7,3.37,0.0
8833,O1Re1Ti1,,,,,5.74,TiReO,5.74,0.0
8834,O3Rb0.33W1,,,,,7.7,Rb33(WO3)100,3.3560000000000003,5.94
8835,O0.105Pd0.285Zr0.61,,,,,2.09,Zr122(Pd19O7)3,2.09,0.0
8836,Nb1O1,,,,,1.39,NbO,1.38,0.25
8837,Os1Ti1,,,,,0.46,TiOs,0.46,0.0
8838,Os3Th7,,,,,1.51,Th7Os3,1.51,0.0
8839,Os1Ta1,,,,,1.95,TaOs,1.95,0.0
8840,Os2Sc1,,,,,4.6,ScOs2,4.6,0.0
8841,Os0.05Rh0.04Ti0.91,,,,,3.5,Ti91Os5Rh4,3.5,0.0
8842,Os0.97Rh0.03,,,,,0.09,Os97Rh3,0.09,0.0
8843,Os1Re1Y1,,,,,2.0,YReOs,2.0,0.0
8844,Os0.058Re0.942,,,,,1.93,Re471Os29,1.93,0.0
8845,Os1,,,,,0.66,Os,0.6072500000000001,0.19300000000000006
8846,O1W3,,,,,3.35,W3O,3.35,0.0
8847,O1V3Zr3,,,,,7.5,Zr3V3O,7.5,0.0
8848,O0.03V0.97,,,,,2.4,V97O3,2.4,0.0
8849,P1Pb1,,,,,7.8,PPb,7.8,0.0
8850,Os0.06Zr0.94,,,,,5.6,Zr47Os3,5.65,0.10000000000000053
8851,Os2Zr1,,,,,3.0,ZrOs2,2.966666666666667,0.10000000000000009
8852,Os2Y1,,,,,4.7,YOs2,4.7,0.0
8853,Os0.075W0.925,,,,,0.9,Os3W37,0.9,0.0
8854,Os0.1W0.9,,,,,1.5,OsW9,1.5,0.0
8855,Os0.15W0.85,,,,,2.2,Os3W17,2.2,0.0
8856,Os0.25W0.75,,,,,3.02,OsW3,3.01,0.020000000000000018
8857,Os0.34W0.66,,,,,3.81,Os17W33,3.81,0.0
8858,Os0.74W0.26,,,,,4.4,Os37W13,4.4,0.0
8859,Os0.5V0.5,,,,,5.15,VOs,5.15,0.0
8860,Os0.55V0.45,,,,,5.04,V9Os11,5.04,0.0
8861,Pb1Pt1,,,,,7.2,PtPb,7.2,0.0
8862,Pb0.8Pt0.2,,,,,2.8,PtPb4,2.7999999999999994,0.0
8863,Pb2Pd1,,,,,3.01,PdPb2,2.986666666666667,0.05999999999999961
8864,Pb1Mo6S7,,,,,11.1,Mo6PbS7,12.55,2.9000000000000004
8865,Pb1,,,,,7.195,Pb,7.186066666666667,0.04999999999999982
8866,Pa0.75Zr0.25,,,,,1.54,ZrPa3,1.54,0.0
8867,Pa1,,,,,1.4,Pa,0.9149999999999999,0.97
8868,P1W3,,,,,2.76,PW3,2.76,0.0
8869,P1Sn1,,,,,4.0,SnP,4.0,0.0
8870,P0.3Si0.7V3,,,,,14.75,V30Si7P3,14.75,0.0
8871,P0.2Si0.8V3,,,,,16.6,V15Si4P,16.6,0.0
8872,Pb3Th1,,,,,5.55,ThPb3,5.55,0.0
8873,Pb3Sr1,,,,,1.85,SrPb3,1.85,0.0
8874,Pb0.9Sn0.1,,,,,7.17,SnPb9,7.17,0.0
8875,Pb0.01Sn0.99,,,,,3.752,Sn99Pb,3.752,0.0
8876,Pb0.28Sn0.72,,,,,7.05,Sn18Pb7,7.05,0.0
8877,Pb0.36Sn0.64,,,,,7.75,Sn16Pb9,7.75,0.0
8878,Pb0.57Sn0.43,,,,,7.45,Sn43Pb57,7.45,0.0
8879,Pb0.9Sb0.1,,,,,6.28,SbPb9,6.28,0.0
8880,Pb1Sb1,,,,,6.6,SbPb,4.05,5.1
8881,Pb1S3Ta1,,,,,3.11,TaPbS3,3.0966666666666662,0.040000000000000036
8882,Pb1.9Rh1,,,,,1.32,Rh10Pb19,1.32,0.0
8883,Pb2Rh1,,,,,2.66,RhPb2,2.66,0.0
8884,Pb0.9Zn0.1,,,,,7.12,ZnPb9,7.12,0.0
8885,Pb3Yb1,,,,,0.23,YbPb3,0.23,0.0
8886,Pb3Y1,,,,,4.72,YPb3,4.72,0.0
8887,Pb1Tl2,,,,,4.1,Tl2Pb,3.925,0.34999999999999964
8888,Pb0.35Tl0.65,,,,,3.8,Tl13Pb7,3.8,0.0
8889,Pb0.6Tl0.4,,,,,5.8,Tl2Pb3,5.8,0.0
8890,Pb0.73Tl0.27,,,,,6.43,Tl27Pb73,6.43,0.0
8891,Pb0.79Tl0.21,,,,,6.43,Tl21Pb79,6.43,0.0
8892,Pb0.85Tl0.15,,,,,6.73,Tl3Pb17,6.73,0.0
8893,Pb0.89Tl0.11,,,,,6.88,Tl11Pb89,6.88,0.0
8894,Pb0.93Tl0.075,,,,,6.98,Tl5Pb62,6.98,0.0
8895,Pb0.96Tl0.04,,,,,7.06,TlPb24,7.06,0.0
8896,Pd1Sb2,,,,,1.25,Sb2Pd,1.25,0.0
8897,Pd1Sb1,,,,,1.66,SbPd,1.575,0.17999999999999994
8898,Pd2.2S1,A,8.93,,,1.63,Pd11S5,1.63,0.0
8899,Pd0.05Ru0.05Zr0.9,,,,,9.0,Zr18PdRu,9.0,0.0
8900,Pd0.02Rh0.31Zr0.67,,,,,9.85,Zr67Pd2Rh31,9.85,0.0
8901,Pd0.04Rh0.29Zr0.67,,,,,8.56,Zr67Pd4Rh29,8.56,0.0
8902,Pd0.05Rh0.04Ti0.91,,,,,3.7,Ti91Pd5Rh4,3.7,0.0
8903,Pd0.95Rh0.05Te2,,,,,1.65,Te40Pd19Rh,1.65,0.0
8904,Pd0.95Pt0.05Te2,,,,,1.71,Te40Pd19Pt,1.71,0.0
8905,Pd0.9Pt0.1Te2,,,,,1.65,Te20Pd9Pt,1.65,0.0
8906,Pb1Zr3,,,,,0.76,Zr3Pb,0.76,0.0
8907,Pb3Zr5,,,,,4.6,Zr5Pb3,4.6,0.0
8908,Pd1Sn1,A,3.87,6.13,6.32,0.41,SnPd,0.41,0.0
8909,Pd3Sn2,,,,,0.64,Sn2Pd3,0.64,0.0
8910,Pd2Sn1,A,8.12,5.65,4.31,0.41,SnPd2,0.41,0.0
8911,Pd1Si1,A,6.133,5.599,3.381,0.93,SiPd,0.93,0.0
8912,Pd0.67Se0.33,,,,,2.2,Pd67Se33,2.2,0.0
8913,Pd5Se2,,,,,2.3,Pd5Se2,2.3,0.0
8914,Pd4Se1,A,5.2324,,5.647,0.42,Pd4Se,0.42,0.0
8915,Pd6.7Se1,,,,,0.66,Pd67Se10,0.66,0.0
8916,Pd1Sb1Te1,,,,,1.2,SbTePd,1.2,0.0
8917,Pd1Sb1Se1,,,,,1.0,SbPdSe,1.0,0.0
8918,Pd0.51Sb0.49,,,,,1.67,Sb49Pd51,1.67,0.0
8919,Pd0.165Sb0.835,,,,,4.9,Sb167Pd33,4.9,0.0
8920,Pd1Tl2,,,,,1.32,Tl2Pd,1.32,0.0
8921,Pd1Th2,,,,,0.75,Th2Pd,0.75,0.0
8922,Pd0.87Te2,A,4.037,,5.127,1.85,Te200Pd87,1.85,0.0
8923,Pd0.95Te2,A,4.037,,5.128,1.89,Te40Pd19,1.89,0.0
8924,Pd1.05Te2,,,,,1.77,Te40Pd21,1.7700000000000002,0.0
8925,Pd1Te2,,,,,1.69,Te2Pd,1.68,0.25
8926,Pd1.25Te2,,,,,2.2,Te8Pd5,2.2,0.0
8927,Pd1.5Te2,,,,,2.21,Te4Pd3,2.21,0.0
8928,Pd1.75Te2,,,,,2.25,Te8Pd7,2.25,0.0
8929,Pd1Te1,A,4.152,,,3.85,TePd,2.868,2.83
8930,Pd3Te1,,,,,0.76,TePd3,0.76,0.0
8931,Pd1Sn2,,,,,3.34,Sn2Pd,3.34,0.0
8932,Pt1Th1,,,,,0.44,ThPt,0.44,0.0
8933,Pt5Th1,,,,,3.13,ThPt5,3.13,0.0
8934,Pt1Te1,A,6.6144,5.636,11.865,0.59,TePt,0.59,0.0
8935,Pt0.15Ta0.85,,,,,0.4,Ta17Pt3,0.4,0.0
8936,Pt0.3Ta0.7,,,,,1.45,Ta7Pt3,1.225,0.44999999999999996
8937,Pt1Ta1,,,,,1.0,TaPt,1.0,0.0
8938,Pt1Sn1,,,,,0.37,SnPt,0.37,0.0
8939,Pt1Si1,A,5.932,5.595,3.603,0.88,SiPt,0.88,0.0
8940,Pt1Sb1,,,,,2.1,SbPt,2.1,0.0
8941,Pt0.05Rh0.04Ti0.91,,,,,4.3,Ti91Pt5Rh4,4.3,0.0
8942,Pd0.1Zr0.9,,,,,7.5,Zr9Pd,7.5,0.0
8943,Pd1V3,,,,,0.082,V3Pd,0.081,0.0020000000000000018
8944,Pt2Y1,,,,,1.57,YPt2,2.835,2.5299999999999994
8945,Pt2.2Y1,,,,,1.7,Y5Pt11,1.7,0.0
8946,Pt0.5W0.5,,,,,1.45,PtW,1.45,0.0
8947,Pt0.22V0.78,,,,,1.76,V39Pt11,1.76,0.0
8948,Pt1V3,,,,,3.62,V3Pt,3.10625,1.0900000000000003
8949,Pt1V3,,,,,3.2,V3Pt,3.10625,1.0900000000000003
8950,Pt1V3,,,,,3.62,V3Pt,3.10625,1.0900000000000003
8951,Pt0.017U0.983,,,,,0.85,U983Pt17,0.85,0.0
8952,Pt0.02U0.98,,,,,0.87,U49Pt,0.87,0.0
8953,Pt1Tl2,,,,,1.58,Tl2Pt,1.58,0.0
8954,Pt1Ti3,,,,,0.58,Ti3Pt,0.58,0.0
8955,Pt3Th7,,,,,0.98,Th7Pt3,0.98,0.0
8956,Re1Ta1,,,,,1.3,TaRe,1.3,0.0
8957,Re0.65Ta0.35,,,,,1.58,Ta7Re13,1.58,0.0
8958,Re0.75Ta0.25,,,,,6.78,TaRe3,5.532000000000001,2.13
8959,Re0.83Ru0.17,,,,,2.23,Re83Ru17,2.23,0.0
8960,Re0.05Rh0.04Ti0.91,,,,,2.3,Ti91Re5Rh4,2.3,0.0
8961,Os0.06Re0.94,,,,,1.93,Re47Os3,1.93,0.0
8962,Re1,,,,,7.0,Re,2.359,5.3100000000000005
8963,Re1,,,,,1.696,Re,2.359,5.3100000000000005
8964,Pt1Zr1,,,,,3.0,ZrPt,3.0,0.0
8965,Pt0.42Y0.58,,,,,0.76,Y29Pt21,0.76,0.0
8966,Pt3Y7,,,,,0.82,Y7Pt3,0.82,0.0
8967,Pt2Y3,,,,,0.9,Y3Pt2,0.9,0.0
8968,Re0.15W0.85,,,,,2.4,Re3W17,2.4,0.0
8969,Re0.25W0.75,,,,,4.6,ReW3,4.6,0.0
8970,Re0.6W0.4,,,,,6.0,Re3W2,6.65,4.799999999999999
8971,Re3W1,,,,,9.0,Re3W,8.733333333333334,1.6000000000000005
8972,Re0.6V0.4,,,,,2.2,V2Re3,2.2,0.0
8973,Re0.76V0.24,,,,,4.52,V6Re19,4.52,0.0
8974,Re0.9V0.1,,,,,9.4,VRe9,9.4,0.0
8975,Re0.92V0.08,,,,,6.8,V2Re23,6.8,0.0
8976,Re0.83Ti0.17,,,,,9.0,Ti17Re83,7.05,3.9000000000000004
8977,Re24Ti5,,,,,6.6,Ti5Re24,6.25,0.7999999999999998
8978,Re2Th1,,,,,5.05,ThRe2,5.025,0.04999999999999982
8979,Re0.75Ta0.25,,,,,4.7,TaRe3,5.532000000000001,2.13
8980,Rh0.53Se0.47,,,,,6.0,Rh53Se47,6.0,0.0
8981,Rh0.04Sc0.05Ti0.91,,,,,1.3,Sc5Ti91Rh4,1.3,0.0
8982,Rh0.24Sc0.76,,,,,0.92,Sc19Rh6,0.9,0.040000000000000036
8983,Rh17S15,A,9.911,,,5.8,Rh17S15,5.46,0.4399999999999995
8984,Rh0.04Ru0.05Ti0.91,,,,,3.5,Ti91Ru5Rh4,3.5,0.0
8985,Re24Zr5,,,,,3.0,Zr5Re24,3.9375,2.0
8986,Re6Zr1,,,,,7.4,ZrRe6,6.99,0.7000000000000002
8987,Re0.67Zr0.33,,,,,6.8,Zr33Re67,6.8,0.0
8988,Re0.67Y0.33,,,,,1.83,Y33Re67,1.83,0.0
8989,Re0.5W0.5,,,,,8.1,ReW,6.609999999999999,2.9799999999999995
8990,Re0.6W0.4,,,,,9.7,Re3W2,6.65,4.799999999999999
8991,Re0.73W0.27,,,,,8.3,Re73W27,8.3,0.0
8992,Rh3Th7,,,,,2.15,Th7Rh3,2.15,0.0
8993,Rh1Th1,,,,,0.36,ThRh,0.36,0.0
8994,Rh5Th1,,,,,1.07,ThRh5,1.07,0.0
8995,Rh0.67Te0.33,,,,,0.49,Te33Rh67,0.49,0.0
8996,Rh1Te2,A,6.441,,,1.51,Te2Rh,1.51,0.0
8997,Rh0.04Ta0.05Ti0.91,,,,,2.3,Ta5Ti91Rh4,2.3,0.0
8998,Rh0.33Ta0.66,,,,,7.0,Ta2Rh,7.0,0.0
8999,Rh0.4Ta0.6,,,,,2.35,Ta3Rh2,2.35,0.0
9000,Rh1Ta1,,,,,2.0,TaRh,2.0,0.0
9001,Rh2Sr1,,,,,6.2,SrRh2,6.2,0.0
9002,Rh1Sn2,,,,,0.6,Sn2Rh,0.6,0.0
9003,Rh0.36Se0.64,,,,,6.0,Rh9Se16,6.0,0.0
9004,Rh0.02U0.98,,,,,0.96,U49Rh,0.97,0.020000000000000018
9005,Rh0.91Ti0.04Zr0.05,,,,,1.8,Zr5Ti4Rh91,1.8,0.0
9006,Rh0.91Ti0.04Y0.05,,,,,1.4,Y5Ti4Rh91,1.4,0.0
9007,Rh0.91Ti0.4W0.05,,,,,3.4,Ti40Rh91W5,3.4,0.0
9008,Rh0.91Ti0.4V0.05,,,,,2.9,Ti40V5Rh91,2.9,0.0
9009,Rh0.04Ti0.96,,,,,2.0,Ti24Rh,2.0,0.0
9010,Rh0.06Ti0.94,,,,,2.6,Ti47Rh3,2.6,0.0
9011,Rh0.08Ti0.92,,,,,3.5,Ti23Rh2,3.5,0.0
9012,Rh0.1Ti0.9,,,,,4.0,Ti9Rh,4.0,0.0
9013,Rh0.12Ti0.88,,,,,4.0,Ti22Rh3,4.0,0.0
9014,Rh0.88Ti0.12,,,,,4.0,Ti3Rh22,4.0,0.0
9015,Rh0.91Ti0.09,,,,,2.0,Ti9Rh91,2.0,0.0
9016,Rh1Zr3,,,,,11.0,Zr3Rh,6.9940000000000015,7.43
9017,Rh0.33Zr0.67,,,,,11.25,Zr67Rh33,11.25,0.0
9018,Rh1Zr2,,,,,11.36,Zr2Rh,11.184444444444445,0.5599999999999987
9019,Rh0.4Zr0.6,,,,,7.0,Zr3Rh2,7.0,0.0
9020,Rh1Zr1,,,,,2.7,ZrRh,2.7,0.0
9021,Rh1Y3,,,,,0.65,Y3Rh,0.65,0.0
9022,Rh2Y3,,,,,1.48,Y3Rh2,1.48,0.0
9023,Rh3Y1,A,7.424,,,1.07,YRh3,1.07,0.0
9024,Rh5Y1,,,,,0.56,YRh5,0.56,0.0
9025,Rh0.3W0.7,,,,,7.3,Rh3W7,7.3,0.0
9026,Rh1W1,,,,,3.37,RhW,3.37,0.0
9027,Rh0.35V0.65,,,,,1.075,V13Rh7,1.075,0.0
9028,Ru0.46V0.54,,,,,5.0,V27Ru23,5.16,0.75
9029,Ru1Ti1,,,,,1.07,TiRu,1.07,0.0
9030,Ru2Th1,,,,,3.56,ThRu2,3.5833333333333335,0.6099999999999999
9031,Ru2Sc1,,,,,2.24,ScRu2,2.09,0.69
9032,Ru1,,,,,0.493,Ru,0.49833333333333335,0.016000000000000014
9033,Rh0.25Zr0.75,,,,,11.4,Zr3Rh,6.9940000000000015,7.43
9034,Rh0.33Zr0.66,,,,,11.2,Zr2Rh,11.184444444444445,0.5599999999999987
9035,Rh0.03Zr0.97,,,,,10.4,Zr97Rh3,5.626666666666668,7.300000000000001
9036,Rh0.12Zr0.88,A,3.54,,,11.0,Zr22Rh3,11.0,0.0
9037,Rh0.14Zr0.86,,,,,11.1,Zr43Rh7,10.3,1.5999999999999996
9038,Rh0.14Zr0.86,,,,,9.5,Zr43Rh7,10.3,1.5999999999999996
9039,Rh0.17Zr0.83,,,,,9.6,Zr83Rh17,9.6,0.0
9040,S1.2Se0.8Ta1,,,,,3.9,Ta5(Se2S3)2,3.8,0.19999999999999973
9041,Ru0.1Zr0.9,,,,,5.7,Zr9Ru,5.7,0.0
9042,Ru2Zr1,,,,,2.4,ZrRu2,1.968,0.5599999999999998
9043,Ru2Y1,,,,,2.42,YRu2,2.2775,1.23
9044,Ru0.4W0.6,,,,,5.0,Ru2W3,4.835,0.33000000000000007
9045,Ru0.5W0.5,,,,,5.7,RuW,6.1066666666666665,2.38
9046,Ru0.4W0.6,,,,,4.67,Ru2W3,4.835,0.33000000000000007
9047,Ru1W1,,,,,7.5,RuW,6.1066666666666665,2.38
9048,Ru0.58W0.42,,,,,5.2,Ru29W21,5.2,0.0
9049,Ru0.4V0.6,,,,,1.0,V3Ru2,1.0,0.0
9050,Ru0.45V0.55,,,,,4.0,V11Ru9,4.0,0.0
9051,Ru0.452V0.548,,,,,4.2,V137Ru113,4.2,0.0
9052,Sb0.05Sn0.95,,,,,3.75,Sn19Sb,3.75,0.0
9053,Sb0.4Sn0.6,,,,,3.8,Sn3Sb2,3.8,0.0
9054,Sb1Sn1,,,,,1.56,SnSb,1.4300000000000002,0.26
9055,Sb0.7Sn0.3,,,,,2.85,Sn3Sb7,2.85,0.0
9056,S1.1Zr1,,,,,4.5,Zr10S11,4.5,0.0
9057,S1Y1,,,,,1.9,YS,1.9,0.0
9058,S2Ta1,,,,,0.8,TaS2,1.6341388888888888,3.4699999999999998
9059,S2Ta1,,,,,1.6,TaS2,1.6341388888888888,3.4699999999999998
9060,S2Ta1,,,,,0.8,TaS2,1.6341388888888888,3.4699999999999998
9061,S3Sn1Ta1,,,,,2.96,TaSnS3,2.9299999999999997,0.06000000000000005
9062,S0.8Se1.2Ta1,,,,,3.9,Ta5(Se3S2)2,3.9,0.0
9063,S1Se1Ta1,,,,,3.7,TaSeS,3.5300000000000002,0.3400000000000003
9064,Sc0.01Zr0.99,,,,,0.32,Zr99Sc,0.32,0.0
9065,Sc0.05Zr0.95,,,,,0.11,Zr19Sc,0.11,0.0
9066,Sc0.07Zr0.93,,,,,0.08,Zr93Sc7,0.08,0.0
9067,Sb2Zr3,,,,,1.74,Zr3Sb2,1.74,0.0
9068,Sb0.03V0.97,,,,,2.63,V97Sb3,2.63,0.0
9069,Sb1V3,,,,,0.8,V3Sb,0.65,0.30000000000000004
9070,Sb0.28Tl0.72,,,,,5.2,Tl18Sb7,5.2,0.0
9071,Sb0.66Tl0.33,,,,,5.2,TlSb2,5.2,0.0
9072,Sb0.25Ti0.75,,,,,7.2,Ti3Sb,5.739999999999999,2.1000000000000005
9073,Sb1Ti3,,,,,5.47,Ti3Sb,5.739999999999999,2.1000000000000005
9074,Sb1Ta3,,,,,0.72,Ta3Sb,0.72,0.0
9075,Sb0.011Sn0.989,,,,,3.642,Sn989Sb11,3.642,0.0
9076,Si0.25V0.75,,,,,16.86,V3Si,16.768,1.200000000000001
9077,Si0.25V0.75,,,,,16.95,V3Si,16.768,1.200000000000001
9078,Si0.25V0.75,,,,,17.0,V3Si,16.768,1.200000000000001
9079,Si0.25V0.75,,,,,17.1,V3Si,16.768,1.200000000000001
9080,Si0.263V0.737,,,,,15.8,V737Si263,15.8,0.0
9081,Si0.3V0.7,,,,,16.95,V7Si3,16.95,0.0
9082,Si1Ti0.15V2.85,,,,,14.55,Ti3V57Si20,14.55,0.0
9083,Si2Th1,,,,,2.41,ThSi2,2.88,0.8000000000000003
9084,Si2Th1,,,,,3.16,ThSi2,2.88,0.8000000000000003
9085,Si3Sr2,,,,,0.55,Sr2Si3,0.55,0.0
9086,Se1Y1,,,,,2.5,YSe,3.25,1.5
9087,Nb3Se4,,,,,1.61,Nb3Se4,1.8760000000000001,0.7
9088,Sn0.35Te0.65,,,,,1.9,Sn7Te13,1.9,0.0
9089,Sn0.25Ta0.5V0.25,,,,,3.7,Ta2VSn,3.7000000000000006,0.0
9090,Sn0.25Ta0.25V0.5,,,,,2.8,TaV2Sn,2.7999999999999994,0.0
9091,Sn1Ta3,,,,,6.4,Ta3Sn,6.886666666666667,2.5299999999999994
9092,Sn1Ta3,A,5.2772,,,6.2,Ta3Sn,6.886666666666667,2.5299999999999994
9093,Sn1Ta3,A,5.2801,,,8.35,Ta3Sn,6.886666666666667,2.5299999999999994
9094,Si0.4W0.6,,,,,2.84,Si2W3,2.84,0.0
9095,Si0.22V0.78,,,,,14.38,V39Si11,14.38,0.0
9096,Si0.2V0.8,,,,,7.51,V4Si,7.51,0.0
9097,Si0.206V0.794,,,,,14.5,V397Si103,14.5,0.0
9098,Si0.25V0.75,,,,,16.6,V3Si,16.768,1.200000000000001
9099,Si0.25V0.75,,,,,16.65,V3Si,16.768,1.200000000000001
9100,Ta0.05V2Zr0.95,,,,,8.9,Zr19TaV40,8.9,0.0
9101,Ta0.25V0.75,,,,,2.8,TaV3,2.8,0.0
9102,Ta0.5V0.5,,,,,2.35,TaV,2.54,0.3799999999999999
9103,Ta0.75V0.25,,,,,2.65,Ta3V,2.65,0.0
9104,Ta0.52Ti0.48,,,,,7.86,Ta13Ti12,7.86,0.0
9105,Ta1,,,,,4.463,Ta,4.392666666666667,0.27000000000000046
9106,Sn1Zr4,,,,,0.92,Zr4Sn,0.92,0.0
9107,Sn0.91Zn0.09,,,,,3.722,Zn9Sn91,3.722,0.0
9108,Sn1V3,,,,,7.0,V3Sn,4.4625,3.6
9109,Sn1V3,,,,,3.8,V3Sn,4.4625,3.6
9110,Sn3Th1,,,,,3.33,ThSn3,3.33,0.0
9111,Sn0.25Te0.75,,,,,1.7,SnTe3,1.7,0.0
9112,Tc0.1V0.9,,,,,1.5,V9Tc,1.5,0.0
9113,Tc0.6V0.4,,,,,4.17,V2Tc3,4.17,0.0
9114,Tc0.65V0.35,,,,,4.49,V7Tc13,4.49,0.0
9115,Tc0.7V0.3,,,,,6.41,V3Tc7,7.355,1.8900000000000006
9116,Tc0.7V0.3,,,,,8.3,V3Tc7,7.355,1.8900000000000006
9117,Tc0.75V0.25,,,,,11.07,VTc3,11.07,0.0
9118,Tc0.8V0.2,,,,,11.24,VTc4,11.24,0.0
9119,Tc0.9V0.1,,,,,11.32,VTc9,11.32,0.0
9120,Tc0.95V0.05,,,,,10.99,VTc19,10.99,0.0
9121,Tc0.44Th0.56,A,5.393,,9.223,5.3,Th14Tc11,5.3,0.0
9122,Tc1,,,,,7.46,Tc,7.7941666666666665,0.5750000000000002
9123,Ta0.96Zr0.04,,,,,5.7,ZrTa24,5.7,0.0
9124,Ti0.975V0.025,,,,,1.4,Ti39V,1.4,0.0
9125,Ti1,,,,,0.4,Ti,0.40249999999999997,0.14999999999999997
9126,Th2Zn1,,,,,0.67,Th2Zn,0.67,0.0
9127,Th0.5Y0.5,,,,,1.25,YTh,1.25,0.0
9128,Th1U0.001,,,,,0.785,Th1000U,0.785,0.0
9129,Th1Tl3,,,,,0.87,ThTl3,0.87,0.0
9130,Th1,,,,,1.39,Th,1.36375,0.10999999999999988
9131,Te1Y1,A,6.093,,,2.05,YTe,1.535,1.0299999999999998
9132,Te3Tl5,,,,,2.078,Tl5Te3,2.166,0.13200000000000012
9133,Tc2Zr1,A,5.2185,,8.6527,7.6,ZrTc2,7.6,0.0
9134,Tc6Zr1,,,,,9.7,ZrTc6,9.7,0.0
9135,Tc0.9W0.1,,,,,10.4,Tc9W,10.4,0.0
9136,Ti0.013V0.987,,,,,12.8,Ti13V987,12.8,0.0
9137,Ti0.42V0.58,,,,,7.52,Ti21V29,7.52,0.0
9138,Ti1V1,,,,,6.09,TiV,6.828571428571429,3.3
9139,Ti0.516V0.484,,,,,7.2,Ti129V121,7.2,0.0
9140,Ti0.6V0.4,,,,,7.0,Ti3V2,7.15,0.5499999999999998
9141,Ti0.615V0.385,,,,,7.07,Ti123V77,7.07,0.0
9142,Ti0.7V0.3,,,,,6.14,Ti7V3,6.334,0.8600000000000003
9143,Ti0.75V0.25,,,,,5.3,Ti3V,5.3,0.0
9144,Ti0.76V0.24,,,,,4.382,Ti19V6,4.382,0.0
9145,Ti0.775V0.225,,,,,4.7,Ti31V9,4.7,0.0
9146,Ti0.9V0.1,,,,,6.3,Ti9V,6.3,0.0
9147,Ti0.96V0.04,,,,,2.7,Ti24V,2.7,0.0
9148,Tl1,,,,,1.38,Tl,2.2201166666666667,1.02
9149,Tl1,,,,,1.45,Tl,2.2201166666666667,1.02
9150,Tl1,,,,,2.4,Tl,2.2201166666666667,1.02
9151,Tl1,,,,,2.332,Tl,2.2201166666666667,1.02
9152,Tl1,,,,,2.38,Tl,2.2201166666666667,1.02
9153,Ti0.81Zr0.82,,,,,1.03,Zr82Ti81,1.03,0.0
9154,Ti0.33Zr0.66,,,,,1.35,Zr2Ti,1.35,0.0
9155,Ti0.5Zr0.5,,,,,1.65,ZrTi,1.536,0.77
9156,Ti0.5Zr0.5,,,,,1.23,ZrTi,1.536,0.77
9157,Ti0.66Zr0.33,,,,,1.36,ZrTi2,1.36,0.0
9158,Ti0.17V0.5Zr0.33,,,,,7.6,Zr33Ti17V50,7.6,0.0
9159,Ti0.33V0.33Zr0.33,,,,,6.6,ZrTiV,6.6,0.0
9160,Ti0.75V0.25,,,,,5.3,Ti3V,5.3,0.0
9161,Ti0.76V0.24,,,,,4.382,Ti19V6,4.382,0.0
9162,Ti0.775V0.225,,,,,4.7,Ti31V9,4.7,0.0
9163,Ti0.9V0.1,,,,,6.3,Ti9V,6.3,0.0
9164,Ti0.96V0.04,,,,,2.7,Ti24V,2.7,0.0
9165,Ti0.975V0.025,,,,,1.4,Ti39V,1.4,0.0
9166,Ti1,,,,,0.4,Ti,0.40249999999999997,0.14999999999999997
9167,Th2Zn1,,,,,0.67,Th2Zn,0.67,0.0
9168,Th0.5Y0.5,,,,,1.25,YTh,1.25,0.0
9169,Th1U0.001,,,,,0.785,Th1000U,0.785,0.0
9170,V0.4Zr0.6,,,,,7.8,Zr3V2,7.8,0.0
9171,V0.6Zr0.4,,,,,8.3,Zr2V3,8.3,0.0
9172,V2Zr1,,,,,9.0,ZrV2,8.396666666666667,1.9400000000000004
9173,V2Zr1,,,,,8.5,ZrV2,8.396666666666667,1.9400000000000004
9174,V0.7Zr0.3,,,,,8.6,Zr3V7,8.6,0.0
9175,Tl3Y1,,,,,1.52,YTl3,1.52,0.0
9176,Ti0.615V0.385,,,,,7.07,Ti123V77,7.07,0.0
9177,Ti0.7V0.3,,,,,6.14,Ti7V3,6.334,0.8600000000000003
9178,Cs0.3Mo1S2,A,,,19.606,6.3,Cs3(MoS2)10,6.725,0.6000000000000005
9179,Zn1,,,,,0.857,Zn,0.8507999999999999,0.04200000000000004
9180,Y1,,,,,2.5,Y,7.7,17.7
9181,La1Pb3,,,,,4.07,LaPb3,4.0825,0.02999999999999936
9182,Mg0.93Pb0.07,,,,,0.013,Mg93Pb7,0.013,0.0
9183,Mo5S6Zn1,,,,,3.2,ZnMo5S6,3.1100000000000003,0.20000000000000018
9184,Mo3S4Sn0.6,,,,,14.2,Sn3(Mo3S4)5,13.899999999999999,1.3999999999999986
9185,Mo6Pb0.92S7.5,,,,,14.0,Mo300Pb46S375,14.29,1.2199999999999989
9186,N0.34Re1,,,,,5.0,Re50N17,4.333333333333333,1.0
9187,N1Ta1,,,,,4.84,TaN,7.226666666666667,7.16
9188,Nb3Pt1,,,,,11.0,Nb3Pt,9.82388888888889,2.8889999999999993
9189,Nb1P1S1,,,,,12.5,NbPS,12.5,0.0
9190,Nb1Se2,,,,,8.8,NbSe2,6.7535625,6.7
9191,Nb1Se2,,,,,7.77,NbSe2,6.7535625,6.7
9192,Nb3Sb1,,,,,2.2,Nb3Sb,2.2,0.0
9193,Nb1S2,,,,,6.26,NbS2,5.8707142857142856,1.2599999999999998
9194,Nb1Ru3,,,,,15.0,NbRu3,13.5,3.0
9195,Nb0.71Sn0.29,,,,,18.3,Nb71Sn29,18.3,0.0
9196,Nb0.75Si0.25,,,,,9.0,Nb3Si,10.4625,17.1
9197,Nb0.79Si0.21,,,,,9.3,Nb79Si21,9.3,0.0
9198,Nb1Se2,,,,,4.7,NbSe2,6.7535625,6.7
9199,Nb1Se2,,,,,8.9,NbSe2,6.7535625,6.7
9200,Nb3Sn1,,,,,17.77,Nb3Sn,17.6684,2.41
9201,P1,,,,,5.8,P,6.612500000000001,6.699999999999999
9202,P3Pd7,,,,,0.7,P3Pd7,0.8500000000000001,0.30000000000000004
9203,P3Pd7,,,,,1.0,P3Pd7,0.8500000000000001,0.30000000000000004
9204,P1,,,,,5.6,P,6.612500000000001,6.699999999999999
9205,P0.95Zr1,,,,,4.6,Zr20P19,4.6,0.0
9206,P1Zr3,,,,,4.5,Zr3P,4.5,0.0
9207,Pb0.96Tl0.04,,,,,7.06,TlPb24,7.06,0.0
9208,Pd2.8S1,,,,,1.63,Pd14S5,1.63,0.0
9209,Pt1V3,,,,,2.53,V3Pt,3.10625,1.0900000000000003
9210,Ru0.465V0.535,,,,,5.8,V107Ru93,5.8,0.0
9211,Sb1,,,,,3.55,Sb,2.125,2.8499999999999996
9212,Ru0.46V0.54,,,,,5.05,V27Ru23,5.16,0.75
9213,Se2Ta1,,,,,0.16,TaSe2,0.16,0.09
9214,Se2Ta1,,,,,0.13,TaSe2,0.16,0.09
9215,Se1,,,,,9.65,Se,7.525,4.25
9216,Si3Sr2,,,,,0.55,Sr2Si3,0.55,0.0
9217,Si1,,,,,7.1,Si,6.214,8.06
9218,Si0.25V0.75,,,,,16.7,V3Si,16.768,1.200000000000001
9219,Sn0.1Tl0.9,,,,,3.5,Tl9Sn,3.5,0.0
9220,Sn0.65Tl0.35,,,,,7.1,Tl7Sn13,7.1,0.0
9221,Sn1,,,,,5.3,Sn,4.0524941176470595,1.6342999999999996
9222,Sn1,,,,,5.2,Sn,4.0524941176470595,1.6342999999999996
9223,Sn1,,,,,3.722,Sn,4.0524941176470595,1.6342999999999996
9224,Te1,,,,,4.28,Te,4.342999999999999,5.3500000000000005
9225,Te1,,,,,3.9,Te,4.342999999999999,5.3500000000000005
9226,Tc1,,,,,8.0,Tc,7.7941666666666665,0.5750000000000002
9227,Ta0.15Zr0.85,,,,,4.3,Zr17Ta3,4.29,0.019999999999999574
9228,Sr1,,,,,3.6,Sr,4.716666666666667,3.45
9229,Th1,,,,,1.35,Th,1.36375,0.10999999999999988
9230,Th1,,,,,1.39,Th,1.36375,0.10999999999999988
9231,Te1,,,,,3.3,Te,4.342999999999999,5.3500000000000005
9232,Te1,,,,,4.3,Te,4.342999999999999,5.3500000000000005
9233,N1Ti1,,,,,4.86,TiN,5.316666666666667,0.7399999999999993
9234,C2Y1,,,,,3.88,YC2,3.90225,0.2699999999999996
9235,B1Zr1,,,,,2.8,ZrB,3.0999999999999996,0.6000000000000001
9236,La1Si2,,,,,2.5,LaSi2,2.3499999999999996,0.20000000000000018
9237,N0.34Re1,,,,,4.0,Re50N17,4.333333333333333,1.0
9238,N1Nb1,,,,,15.6,NbN,13.733076923076924,12.200000000000001
9239,C1W2,,,,,2.74,W2C,3.595,2.46
9240,C1Mo1,,,,,7.7,MoC,10.122857142857143,8.5
9241,C1Mo2,,,,,2.78,Mo2C,5.2425,9.42
9242,C1Ta1,,,,,3.3,TaC,8.595454545454546,7.7
9243,C1Nb1,,,,,6.0,NbC,9.803846153846154,8.0
9244,B1Ta2,,,,,3.12,Ta2B,3.12,0.0
9245,C1Tc1,,,,,3.85,TcC,3.85,0.0
9246,B1Re2,,,,,2.8,Re2B,3.6999999999999997,1.7999999999999998
9247,B1Mo1,,,,,0.5,BMo,0.5,0.0
9248,Si1Ta1,,,,,4.28,TaSi,4.28,0.0
9249,Ge0.7Mo1,,,,,1.2,Ge7Mo10,1.2,0.0
9250,Si2W3,,,,,2.84,Si2W3,2.84,0.0
9251,Mo1Si0.7,,,,,1.34,Si7Mo10,1.34,0.0
9252,C1Ru1,,,,,2.0,RuC,2.02,0.040000000000000036
9253,C1Fe3,,,,,1.3,Fe3C,1.3,0.0
9254,Si2Th1,,,,,2.41,ThSi2,2.88,0.8000000000000003
9255,Si2Th1,,,,,3.16,ThSi2,2.88,0.8000000000000003
9256,C1Ta1,,,,,10.2,TaC,8.595454545454546,7.7
9257,Nb0.4Ta0.6C1,,,,,11.8,Ta3Nb2C5,8.773333333333333,11.790000000000001
9258,C1Nb1,,,,,9.0,NbC,9.803846153846154,8.0
9259,Co0.44Mo0.56,,,,,13.0,Co11Mo14,13.0,0.0
9260,C1Mo1,,,,,13.0,MoC,10.122857142857143,8.5
9261,Ge2Rh5,,,,,2.12,Ge2Rh5,2.12,0.0
9262,Nb1S2,,,,,6.1,NbS2,5.8707142857142856,1.2599999999999998
9263,La3S4,,,,,8.25,La3S4,7.654285714285715,1.75
9264,Nb1Se2,,,,,6.2,NbSe2,6.7535625,6.7
9265,La3Se4,,,,,8.6,La3Se4,8.205,2.4000000000000004
9266,Pd2Se1,,,,,2.2,Pd2Se,2.2,0.0
9267,Pd6Se1,,,,,0.66,Pd6Se,0.66,0.0
9268,Rh1Se1.75,A,6.015,,,6.0,Rh4Se7,6.0,0.0
9269,Rh0.53Se0.47,,,,,6.0,Rh53Se47,6.0,0.0
9270,La3Te4,,,,,3.75,La3Te4,4.282,2.8499999999999996
9271,La3Te4,,,,,2.45,La3Te4,4.282,2.8499999999999996
9272,Te1Y1,,,,,1.02,YTe,1.535,1.0299999999999998
9273,Pd1Se1Te1,,,,,1.2,TePdSe,1.2,0.0
9274,Nb1Se0.25Te0.75,,,,,4.4,Nb4Te3Se,4.4,0.0
9275,Pd1Te1.08,A,4.135,,5.647,1.88,Te27Pd25,1.88,0.0
9276,Pd1Te1.06,A,4.138,,5.652,2.11,Te53Pd50,2.11,0.0
9277,Pd1Te1.04,,,,,2.11,Te26Pd25,2.2800000000000002,0.3400000000000003
9278,Pd1Te1.02,A,4.144,,5.661,2.56,Te51Pd50,2.56,0.0
9279,Pd1Te1,,,,,2.3,TePd,2.868,2.83
9280,Pd1.1Te1,A,4.152,,5.671,4.07,Te10Pd11,4.07,0.0
9281,Rh1Te2,,,,,1.51,Te2Rh,1.51,0.0
9282,Pd1Te2.3,,,,,1.85,Te23Pd10,1.85,0.0
9283,Pd1Te2.1,,,,,1.89,Te21Pd10,1.89,0.0
9284,Pd1Te1,,,,,1.53,TePd,2.868,2.83
9285,Pd1.05Te2,,,,,1.77,Te40Pd21,1.7700000000000002,0.0
9286,Pd1.25Te2,,,,,2.2,Te8Pd5,2.2,0.0
9287,Pd1.5Te2,,,,,2.21,Te4Pd3,2.21,0.0
9288,Pd1.75Te2,,,,,2.25,Te8Pd7,2.25,0.0
9289,Pd0.95Pt0.05Te2,,,,,1.71,Te40Pd19Pt,1.71,0.0
9290,Pd0.9Pt0.1Te2,,,,,1.65,Te20Pd9Pt,1.65,0.0
9291,Ni0.1Pd0.9Te2,,,,,1.3,NiTe20Pd9,1.3,0.0
9292,Ni0.05Pd0.95Te2,,,,,1.4,NiTe40Pd19,1.4,0.0
9293,As3Pd5,,,,,24.761,As3Pd5,24.761,0.0
9294,As1Ni0.25Pd0.75,A,3.66,,5.03,1.6,NiAs4Pd3,1.4700000000000002,0.26
9295,As1Ni0.12Pd0.88,,,,,1.39,Ni3As25Pd22,1.39,0.0
9296,As1Ni0.25Pd0.75,,,,,1.34,NiAs4Pd3,1.4700000000000002,0.26
9297,Cu1Se1Te,,,,,1.6,CuTeSe,1.75,0.3999999999999999
9298,Cu1S1Se1,,,,,1.5,CuSeS,1.5625,0.25
9299,Sn1Te1,,,,,0.012,SnTe,0.10963636363636363,0.20199999999999999
9300,Ge1Te1,,,,,0.21,GeTe,0.1768,0.16999999999999998
9301,Ge0.976Te1,,,,,0.1,Ge122Te125,0.08549999999999999,0.029000000000000012
9302,Ge1Te1,,,,,0.172,GeTe,0.1768,0.16999999999999998
9303,In4Sb1Te3,,,,,1.4,In4SbTe3,1.4,0.0
9304,Nb1O1,,,,,1.25,NbO,1.38,0.25
9305,Mo3O5,,,,,7.2,Mo3O5,7.2,0.0
9306,Ca0.31Sr0.7Ti1O3,,,,,0.1,Sr70Ca31Ti100O300,0.1,0.0
9307,Ba0.1Sr0.9Ti1O3,,,,,0.1,BaSr9Ti10O30,0.1,0.0
9308,Sr1Ti1O3,,,,,0.38,SrTiO3,0.6966874999999999,3.95
9309,Sr1Ti1O3,,,,,0.2,SrTiO3,0.6966874999999999,3.95
9310,Tl0.3W1O3,,,,,2.0,Tl3(WO3)10,2.0,0.0
9311,Zr3V3O1,,,,,7.5,Zr3V3O,7.5,0.0
9312,Zr0.61Rh0.285O0.105,,,,,11.8,Zr122(Rh19O7)3,11.8,0.0
9313,Ti0.576Rh0.287O0.14,,,,,3.37,Ti576(Rh41O20)7,3.37,0.0
9314,Ti1Re1O1,,,,,5.74,TiReO,5.74,0.0
9315,Pd0.285Zr0.61O0.105,,,,,2.09,Zr122(Pd19O7)3,2.09,0.0
9316,Mo0.6Ru0.4,,,,,7.0,Mo3Ru2,7.566666666666666,1.6999999999999993
9317,Tc0.6W0.4,,,,,7.9,Tc3W2,7.886666666666667,0.020000000000000462
9318,Mo0.5Re0.5,,,,,4.7,ReMo,7.325,6.8999999999999995
9319,Mo0.42Re0.58,,,,,8.4,Re29Mo21,7.375,2.0500000000000007
9320,Ir0.37Nb0.63,,,,,2.4,Nb63Ir37,2.3166666666666664,0.16999999999999993
9321,Ir2Nb3,,,,,9.8,Nb3Ir2,7.266666666666667,7.6000000000000005
9322,Mo0.3Tc0.7,,,,,12.0,Tc7Mo3,12.0,0.0
9323,Al0.25Nb0.75,,,,,7.0,Nb3Al,16.786296296296296,15.700000000000001
9324,Ba0.13W1P3,,,,,1.9,Ba13(P3W)100,1.9,0.0
9325,Nb3Rh2,,,,,4.04,Nb3Rh2,4.153333333333333,0.16999999999999993
9326,Ir0.28W0.72,,,,,4.46,Ir7W18,4.47,0.03000000000000025
9327,Ru0.5W0.5,,,,,5.12,RuW,6.1066666666666665,2.38
9328,Re0.6W0.4,,,,,4.9,Re3W2,6.65,4.799999999999999
9329,Re0.7W0.3,,,,,4.9,Re7W3,4.9,0.0
9330,Re0.52W0.48,,,,,5.2,Re13W12,5.2,0.0
9331,Mo0.62Os0.38,,,,,5.65,Mo31Os19,5.65,0.0
9332,Re0.76V0.24,,,,,4.52,V6Re19,4.52,0.0
9333,Re3V1,,,,,6.26,VRe3,6.26,0.0
9334,Fe3Re2,,,,,6.55,Fe3Re2,6.55,0.0
9335,Ir0.26Mo0.74,,,,,6.7,Mo37Ir13,6.7,0.0
9336,Nb0.6Os0.4,,,,,1.78,Nb3Os2,1.825,0.10999999999999988
9337,Cr0.5Ru0.5,,,,,1.3,CrRu,1.3,0.0
9338,Cr0.6Ru0.4,,,,,2.1,Cr3Ru2,2.1,0.0
9339,Rh2Ta3,,,,,2.35,Ta3Rh2,2.35,0.0
9340,Cr0.4Re0.6,,,,,2.15,Cr2Re3,2.15,0.0
9341,Nb0.5Re0.5,,,,,2.0,NbRe,2.9,1.7999999999999998
9342,Nb0.4Re0.6,,,,,2.5,Nb2Re3,2.4066666666666663,0.14000000000000012
9343,Nb1Re3,,,,,5.27,NbRe3,6.01,1.4800000000000004
9344,Nb0.625Pt0.375,,,,,3.73,Nb5Pt3,3.73,0.0
9345,Nb0.62Pt0.38,,,,,0.41,Nb31Pt19,2.31,3.8
9346,Os0.34W0.66,,,,,3.81,Os17W33,3.81,0.0
9347,Ir0.35Ta0.65,,,,,1.2,Ta13Ir7,1.2,0.0
9348,Re0.6Ta0.4,,,,,1.4,Ta2Re3,1.4,0.0
9349,Pt0.3Ta0.7,,,,,1.0,Ta7Pt3,1.225,0.44999999999999996
9350,Bi2Cs1,,,,,4.75,CsBi2,4.75,0.0
9351,Ce1Ru2,,,,,4.9,CeRu2,6.000055555555557,1.3999999999999995
9352,Ca1Ir2,,,,,4.0,CaIr2,5.316666666666666,2.1500000000000004
9353,V2Zr1,,,,,8.8,ZrV2,8.396666666666667,1.9400000000000004
9354,Pt2Y1,,,,,4.1,YPt2,2.835,2.5299999999999994
9355,Y1Ir1Os1,,,,,2.6,YIrOs,2.6,0.0
9356,Ru2Th1,,,,,3.56,ThRu2,3.5833333333333335,0.6099999999999999
9357,Zr1Ni1.5V0.5,A,7.068,,,0.43,Zr2VNi3,0.43,0.0
9358,Pt2Sr1,,,,,0.7,SrPt2,0.7,0.0
9359,Ir2Sc1,A,7.348,,,1.03,ScIr2,1.5499999999999998,1.0399999999999998
9360,Y1Os1Re1,,,,,2.0,YReOs,2.0,0.0
9361,Y1Ir1.5Os0.5,,,,,2.4,Y2Ir3Os,2.4,0.0
9362,Hf1Os2,A,5.184,,8.468,2.69,HfOs2,2.41,0.8399999999999999
9363,Os2Zr1,A,5.219,,8.538,3.0,ZrOs2,2.966666666666667,0.10000000000000009
9364,Lu1Os2,A,5.254,,8.661,3.49,LuOs2,3.49,0.0
9365,Re2Sc1,,,,,4.2,ScRe2,2.565,3.27
9366,V0.45Nb0.5Zr1,,,,,4.3,Zr20Nb10V9,4.3,0.0
9367,Os2Sc1,A,5.179,,8.484,4.6,ScOs2,4.6,0.0
9368,Os2Y1,A,5.303,,8.786,4.7,YOs2,4.7,0.0
9369,Hf1Re2,A,5.239,,9.584,4.8,HfRe2,5.1025,0.8100000000000005
9370,Re2Zr1,A,5.262,,8.593,6.8,ZrRe2,6.366666666666667,0.8999999999999995
9371,Lu1Ru2,A,5.204,,8.725,0.86,LuRu2,1.3166666666666667,1.37
9372,Ru2Y1,A,5.256,,8.792,2.42,YRu2,2.2775,1.23
9373,Ru2Sc1.2,A,5.119,,8.542,1.67,Sc3Ru5,1.67,0.0
9374,Re2Y1,A,5.396,,8.819,1.83,YRe2,1.83,0.0
9375,Ru2Zr1,A,5.144,,8.504,1.84,ZrRu2,1.968,0.5599999999999998
9376,Nb1Tc3,A,9.625,,,10.5,NbTc3,10.5,0.0
9377,Hf1Mo2,,,,,0.05,HfMo2,0.25220000000000004,0.95
9378,Nb0.4Re0.6,A,9.781,,,2.36,Nb2Re3,2.4066666666666663,0.14000000000000012
9379,Nb0.14Re0.86,A,9.61,,,8.5,Nb7Re43,8.5,0.0
9380,Nb0.26Re0.74,A,9.688,,,7.2,Nb13Re37,7.2,0.0
9381,Nb0.32Re0.68,A,9.73,,,4.5,Nb8Re17,4.5,0.0
9382,Nb0.38Re0.62,A,9.77,,,2.45,Nb19Re31,2.4433333333333334,0.020000000000000018
9383,Nb0.18Re0.82,A,9.641,,,9.7,Nb9Re41,8.9625,1.1999999999999993
9384,Tc6Zr1,A,9.636,,,9.7,ZrTc6,9.7,0.0
9385,Mo1Re4,,,,,7.85,Re4Mo,8.434999999999999,1.17
9386,Nb1Os1,A,9.76,,,2.86,NbOs,2.9299999999999997,0.20999999999999996
9387,Re24Zr5,,,,,4.75,Zr5Re24,3.9375,2.0
9388,Hf5Re24,,,,,4.3,Hf5Re24,4.3,0.0
9389,Hf0.14Re0.86,,,,,5.86,Hf7Re43,5.84,0.0600000000000005
9390,Re0.83Ti0.17,A,9.595,,,5.1,Ti17Re83,7.05,3.9000000000000004
9391,Re24Ti5,A,9.587,,,6.6,Ti5Re24,6.25,0.7999999999999998
9392,Re0.64Ta0.36,A,9.765,,,1.46,Ta9Re16,1.46,0.0
9393,Re0.65Ta0.35,A,9.762,,,1.58,Ta7Re13,1.58,0.0
9394,Re3Ta1,,,,,4.75,TaRe3,5.532000000000001,2.13
9395,Re3Ta1,,,,,6.78,TaRe3,5.532000000000001,2.13
9396,Re6Zr1,A,9.698,,,7.4,ZrRe6,6.99,0.7000000000000002
9397,Rh1Te2,A,6.441,,,1.51,Te2Rh,1.51,0.0
9398,Rh0.53Se0.47,,,,,6.0,Rh53Se47,6.0,0.0
9399,Rh0.36Se0.64,A,6.015,,,6.0,Rh9Se16,6.0,0.0
9400,Os1Ta1,A,9.773,,,1.95,TaOs,1.95,0.0
9401,Re24Sc5,,,,,2.2,Sc5Re24,2.2,0.0
9402,Nb0.6Pd0.4,A,9.77,,,2.47,Nb3Pd2,2.035,0.8700000000000001
9403,Nb1Os2,A,9.655,,,2.52,NbOs2,2.592,0.18000000000000016
9404,Pd1Se1Te1,A,6.533,,,1.2,TePdSe,1.2,0.0
9405,Bi1Pd1Te1,A,6.656,,,1.2,BiTePd,1.2,0.0
9406,Bi1Pt1Se1,A,6.42,,,1.45,BiPtSe,1.45,0.0
9407,Au1Sb2,A,6.658,,,0.58,Sb2Au,0.58,0.0
9408,Pd1Sb2,A,6.459,,,1.25,Sb2Pd,1.25,0.0
9409,As1Ni0.25Pd0.75,,,,,1.34,NiAs4Pd3,1.4700000000000002,0.26
9410,As1Ni0.12Pd0.88,,,,,1.39,Ni3As25Pd22,1.39,0.0
9411,As1Ni0.25Pd0.75,A,3.66,,5.23,1.6,NiAs4Pd3,1.4700000000000002,0.26
9412,Bi0.1Pt1Sb0.9,,,,,1.21,BiSb9Pt10,1.21,0.0
9413,Bi1Rh1,A,4.094,,5.663,2.02,BiRh,2.046666666666667,0.040000000000000036
9414,Bi1Pt1,A,4.315,,5.49,1.21,BiPt,1.21,0.0
9415,Bi2Pd3,,,,,3.7,Bi2Pd3,3.8000000000000003,0.2999999999999998
9416,Bi1Ni1,A,4.07,,5.35,4.25,NiBi,4.25,0.0
9417,Pd1Sb1Se1,A,6.323,,,1.0,SbPdSe,1.0,0.0
9418,Bi1Pd1Se1,A,6.432,,,1.0,BiPdSe,1.0,0.0
9419,Bi1Pt1Te1,A,6.59,,,1.15,BiTePt,1.15,0.0
9420,Rh3Th7,A,10.031,,6.287,2.15,Th7Rh3,2.15,0.0
9421,Pt1Sn1,A,4.11,,,0.37,SnPt,0.37,0.0
9422,Au1Sn1,A,4.32,,,1.25,SnAu,1.25,0.0
9423,Pb1Sb1,,,,,1.5,SbPb,4.05,5.1
9424,Au1Th2,A,7.42,,5.95,3.08,Th2Au,3.27,0.5699999999999998
9425,Cu1Th2,A,7.28,,5.75,3.49,Th2Cu,3.465,0.050000000000000266
9426,Au1Pb2,A,7.325,,5.655,4.42,Pb2Au,3.76,1.3199999999999998
9427,Co1Zr2,A,6.367,,5.543,6.3,Zr2Co,5.388571428571429,4.0
9428,Co3Th7,A,9.833,,6.2,1.83,Th7Co3,1.815,0.030000000000000027
9429,Os3Th7,A,10.02,,6.285,1.51,Th7Os3,1.51,0.0
9430,Ir3Th7,A,10.06,,6.29,1.52,Th7Ir3,1.52,0.0
9431,Fe3Th7,A,9.823,,6.211,1.86,Th7Fe3,1.9775,0.24
9432,Ni3Th7,A,9.885,,6.225,1.98,Th7Ni3,1.97,0.040000000000000036
9433,Al2Cu1,A,6.06,,4.874,1.02,Al2Cu,1.02,0.0
9434,Ag1Th2,A,7.56,,5.84,2.26,Th2Ag,2.2249999999999996,0.06999999999999984
9435,Ag1In2,A,6.883,,5.615,2.3,In2Ag,2.3499999999999996,0.10000000000000009
9436,Pb2Rh1,A,6.664,,5.865,2.66,RhPb2,2.66,0.0
9437,Pb2Pd1,A,6.849,,5.833,2.95,PdPb2,2.986666666666667,0.05999999999999961
9438,Ge1Pt1,A,6.088,5.733,3.701,0.4,GePt,0.7333333333333333,0.9999999999999999
9439,Ge1Rh1,A,5.7,6.48,3.25,0.96,GeRh,0.96,0.0
9440,Au1Ga1,A,6.4,6.27,3.42,1.2,GaAu,1.2,0.0
9441,Bi2Pb1,,,,,4.25,Bi2Pb,4.25,0.0
9442,Ir1.15Nb0.85,,,,,4.75,Nb17Ir23,4.6499999999999995,0.15000000000000036
9443,Nb3Sn2,,,,,16.6,Nb3Sn2,16.9,0.5999999999999979
9444,Au1Zn3,,,,,1.28,Zn3Au,1.245,0.07000000000000006
9445,Nb0.26U0.74,,,,,1.85,U37Nb13,1.85,0.0
9446,Nb0.75Rh1.25,,,,,2.7,Nb3Rh5,2.7,0.0
