Repository: Gashmard/Streamlit_Prediction_Tc

File: SuperCon_Main_Dataset_20562sample.csv (part 17 of 34)
,element,Unit_lattice_constant,lattice_constant_a,lattice_constant_b,lattice_constant_c,Tc,Element_Normalize,Tc_mean,Tc_range
9447,Bi1Pd1,A,7.203,8.707,10.662,3.7,BiPd,3.766666666666667,0.09999999999999964
9448,Ir1.15Nb0.85,,,,,4.6,Nb17Ir23,4.6499999999999995,0.15000000000000036
9449,La0.55Lu0.45,,,,,2.2,La11Lu9,2.2,0.0
9450,Si1Th1,,,,,2.41,ThSi,2.41,0.0
9451,La0.75Y0.25,,,,,2.5,La3Y,2.5,0.0
9452,Pb4Pt1,,,,,2.8,PtPb4,2.7999999999999994,0.0
9453,Nb0.86Rh1.04,,,,,3.76,Nb43Rh52,3.76,0.0
9454,Ag3.3Al1,,,,,0.34,Al10Ag33,0.34,0.0
9455,Ir1Zn2,,,,,0.78,Zn2Ir,0.78,0.0
9456,Bi2Pd1,A,12.74,4.25,5.665,1.7,Bi2Pd,4.134,3.8000000000000003
9457,Nb0.85Rh1.15,,,,,3.0,Nb17Rh23,3.0,0.0
9458,Nb0.9Rh1.1,,,,,3.07,Nb9Rh11,3.07,0.0
9459,Al3Tl1,,,,,0.75,Al3Tl,0.75,0.0
9460,In1Sb1,,,,,2.1,InSb,3.1166666666666667,2.8
9461,Pt1Sn4,,,,,2.38,Sn4Pt,2.38,0.0
9462,In1Mg2,,,,,3.2,Mg2In,3.2,0.0
9463,Bi1In5,,,,,4.1,In5Bi,4.1,0.0
9464,Bi1In2,,,,,5.1,In2Bi,5.584,0.7700000000000005
9465,Bi1Ru1,,,,,4.12,BiRu,4.91,1.58
9466,Hg1Sn6,,,,,5.1,Sn6Hg,5.1,0.0
9467,Re1Ti1O5,,,,,5.71,TiReO5,5.71,0.0
9468,Bi3Fe1,,,,,1.0,FeBi3,1.0,0.0
9469,Bi1Mg1,,,,,0.7,MgBi,0.7,0.0
9470,Bi4Mg1,,,,,1.0,MgBi4,0.85,0.30000000000000004
9471,Re1Y1Os1,,,,,2.0,YReOs,2.0,0.0
9472,Bi2Ir1,,,,,2.2,Bi2Ir,2.715,2.26
9473,Ag1Bi1,,,,,2.78,AgBi,2.78,0.0
9474,V2.7Nb0.3Si1,,,,,12.8,Nb3V27Si10,12.8,0.0
9475,V2.97Nb0.03Si1,,,,,15.8,Nb3V297Si100,15.8,0.0
9476,V2.58Zr0.42Si1,,,,,8.8,Zr21V129Si50,8.8,0.0
9477,V2.7Zr0.3Si1,,,,,13.2,Zr3V27Si10,13.2,0.0
9478,V2.7Ti0.3Si1,,,,,10.9,Ti3V27Si10,10.9,0.0
9479,V2.88Ce0.12Si1,,,,,15.32,Ce3V72Si25,15.32,0.0
9480,V2.94La0.06Si1,,,,,15.92,La3V147Si50,15.92,0.0
9481,V2.994La0.006Si1,,,,,16.48,La3V1497Si500,16.48,0.0
9482,V2.7Mn0.3Si1,,,,,11.9,Mn3V27Si10,11.9,0.0
9483,V2.79Mn0.21Si1,,,,,15.5,Mn21V279Si100,15.5,0.0
9484,V2.97Mn0.03Si1,,,,,16.25,Mn3V297Si100,16.25,0.0
9485,V2.4Mo0.6Si1,,,,,4.54,V12Si5Mo3,4.54,0.0
9486,V2.52Mo0.48Si1,,,,,5.1,V63Si25Mo12,5.1,0.0
9487,V2.79Mo0.21Si1,,,,,5.59,V279Si100Mo21,5.59,0.0
9488,V2.91Mo0.09Si1,,,,,10.4,V291Si100Mo9,10.4,0.0
9489,V2.964Mo0.036Si1,,,,,14.0,V741Si250Mo9,14.0,0.0
9490,V2.97Mo0.03Si1,,,,,16.0,V297Si100Mo3,16.0,0.0
9491,V2.7Cr0.3Si1,,,,,11.3,V27Cr3Si10,11.3,0.0
9492,V3Si0.76Be0.24,,,,,15.6,Be6V75Si19,15.6,0.0
9493,V3Si0.99Be0.01,,,,,16.6,Be(V100Si33)3,16.6,0.0
9494,V3Si0.9Ge0.1,,,,,14.0,V30Si9Ge,14.133333333333333,0.40000000000000036
9495,V3Si0.1Ga0.9,,,,,10.6,V30Ga9Si,10.6,0.0
9496,V3Si0.25Ga0.75,,,,,8.1,V12Ga3Si,8.1,0.0
9497,V2.67Pd0.33Si1,,,,,7.5,V267Si100Pd33,7.5,0.0
9498,V2.979Co0.021Si1,,,,,16.4,V2979Co21Si1000,16.4,0.0
9499,V2.7Ru0.3Si1,,,,,2.9,V27Si10Ru3,2.9,0.0
9500,V2.94Fe0.06Si1,,,,,13.4,V147Fe3Si50,13.4,0.0
9501,V2.808Re0.192Si1,,,,,4.7,V351Re24Si125,4.7,0.0
9502,V2.49Mn0.42Si1,,,,,8.1,Mn42V249Si100,8.1,0.0
9503,V3Si0.46Ga0.54,,,,,7.4,V150Ga27Si23,7.4,0.0
9504,V3Si0.5Ga0.5,,,,,8.6,V6GaSi,11.649999999999999,10.049999999999999
9505,V3Si0.52Ga0.48,,,,,7.8,V75Ga12Si13,7.8,0.0
9506,V3Si0.68Ga0.32,,,,,9.4,V75Ga8Si17,9.4,0.0
9507,V3Si0.72Ga0.28,,,,,10.5,V75Ga7Si18,10.5,0.0
9508,V3Si0.79Ga0.21,,,,,10.7,V300Ga21Si79,10.7,0.0
9509,V3Si0.87Ga0.13,,,,,13.3,V300Ga13Si87,13.3,0.0
9510,V3Si0.6Al0.4,,,,,10.1,Al2(V5Si)3,10.1,0.0
9511,V3Si0.76Al0.24,,,,,11.2,Al6V75Si19,11.2,0.0
9512,V3Si0.8Al0.2,,,,,14.0,AlV15Si4,13.833333333333334,3.8999999999999986
9513,V3Si0.98Al0.02,,,,,16.12,AlV150Si49,16.12,0.0
9514,V3Si0.9Al0.1,,,,,14.0,Al(V10Si3)3,14.533333333333333,2.6000000000000014
9515,V2.754Ti0.246Ga1,,,,,13.4,Ti123V1377Ga500,13.4,0.0
9516,V2.79Ce0.21Ga1,,,,,7.5,Ce21V279Ga100,7.5,0.0
9517,V2.778La0.222Ga1,,,,,7.8,La111V1389Ga500,7.8,0.0
9518,V3Si0.986Sb0.014,,,,,10.5,V1500Si493Sb7,10.5,0.0
9519,V3Si0.2Sn0.8,,,,,6.4,V15SiSn4,6.4,0.0
9520,V3Si0.4Sn0.6,,,,,9.8,V15Si2Sn3,9.8,0.0
9521,V3Si0.6Sn0.4,,,,,9.7,V15Si3Sn2,9.7,0.0
9522,V3Si0.8Sn0.2,,,,,12.85,V15Si4Sn,12.85,0.0
9523,V3Si0.2Ge0.8,,,,,6.1,V15SiGe4,6.43,0.6600000000000001
9524,V3Si0.4Ge0.6,,,,,7.2,V15Si2Ge3,7.2,0.0
9525,V3Si0.6Ge0.4,,,,,8.7,V15Si3Ge2,8.7,0.0
9526,V2.793Ni0.207Ga1,,,,,11.9,V2793Ga1000Ni207,11.9,0.0
9527,V2.781Co0.219Ga1,,,,,8.4,V2781Ga1000Co219,8.4,0.0
9528,V2.865Fe0.135Ga1,,,,,10.1,V573Ga200Fe27,10.1,0.0
9529,V2.928Re0.072Ga1,,,,,10.8,V366Ga125Re9,10.8,0.0
9530,V2.898Mn0.102Ga1,,,,,9.0,Mn51V1449Ga500,9.0,0.0
9531,V2.883W0.117Ga1,,,,,11.5,V2883Ga1000W117,11.5,0.0
9532,V2.799Mo0.201Ga1,,,,,11.7,V2799Ga1000Mo201,11.7,0.0
9533,V2.799Cr0.201Ga1,,,,,12.6,V2799Cr201Ga1000,12.6,0.0
9534,V2.802Ta0.198Ga1,,,,,12.3,Ta99V1401Ga500,12.3,0.0
9535,V2.814Nb0.186Ga1,,,,,13.5,Nb93V1407Ga500,13.5,0.0
9536,V2.739Hf0.261Ga1,,,,,6.4,Hf261V2739Ga1000,6.4,0.0
9537,V2.742Zr0.258Ga1,,,,,9.9,Zr129V1371Ga500,9.9,0.0
9538,V0.5Nb2.5Sn1,,,,,14.2,Nb5VSn2,14.199999999999998,0.0
9539,V1Nb2Sn1,,,,,9.8,Nb2VSn,9.8,0.0
9540,V1.5Nb1.5Sb1,,,,,7.4,Nb3V3Sb2,7.4,0.0
9541,V2Nb1Sn1,,,,,5.5,NbV2Sn,5.5,0.0
9542,V3Ga0.975Bi0.025,,,,,14.7,V120Ga39Bi,14.7,0.0
9543,V3Ga0.793Sb0.207,,,,,6.9,V3000Ga793Sb207,6.9,0.0
9544,V0.003Ga0.974Pb0.026,,,,,13.2,V3(Ga487Pb13)2,13.2,0.0
9545,V3Ga0.78Sn0.22,,,,,6.9,V150Ga39Sn11,6.9,0.0
9546,V3Ga0.957Ge0.043,,,,,13.1,V3000Ga957Ge43,13.1,0.0
9547,V3Ga0.937In0.063,,,,,11.5,V3000In63Ga937,11.5,0.0
9548,V3Ga0.994Cd0.006,,,,,11.2,V1500Cd3Ga497,11.2,0.0
9549,V3Ga0.999Zn0.001,,,,,10.2,V3000ZnGa999,10.2,0.0
9550,Nb3Sn0.8Ga0.2,,,,,17.8,Nb15GaSn4,17.4,0.8000000000000007
9551,Nb3Sn0.9Ga0.1,,,,,18.1,Nb30GaSn9,18.200000000000003,0.1999999999999993
9552,Nb2.85Mo0.15Al1,,,,,13.4,Nb57Al20Mo3,14.45,2.0999999999999996
9553,Nb1.71V1.29Au1,,,,,1.6,Nb171V129Au100,1.6,0.0
9554,Nb2.01V0.99Au1,,,,,2.9,Nb201V99Au100,2.9,0.0
9555,Nb2.25V0.75Au1,,,,,3.0,Nb9V3Au4,3.0,0.0
9556,Nb2.49V0.51Au1,,,,,4.6,Nb249V51Au100,4.6,0.0
9557,Nb2.55V0.45Au1,,,,,5.1,Nb51V9Au20,5.1,0.0
9558,Nb2.9V0.3Au1,,,,,6.5,Nb29V3Au10,6.5,0.0
9559,Nb2.85V0.15Au1,,,,,8.4,Nb57V3Au20,8.4,0.0
9560,V1Ta2Sn1,,,,,3.7,Ta2VSn,3.7000000000000006,0.0
9561,V2Ta1Sn1,,,,,2.8,TaV2Sn,2.7999999999999994,0.0
9562,Nb3Rh0.02Au0.98,,,,,11.9,Nb150RhAu49,11.4,1.0
9563,Nb3Rh0.05Au0.95,,,,,11.0,Nb60RhAu19,11.0,0.0
9564,Nb3Rh0.1Au0.9,,,,,10.8,Nb30RhAu9,10.8,0.0
9565,Nb3Rh0.3Au0.7,,,,,9.5,Nb30Rh3Au7,9.5,0.0
9566,Nb3Rh0.5Au0.5,,,,,6.6,Nb6RhAu,6.6,0.0
9567,Nb3Rh0.7Au0.3,,,,,4.6,Nb30Rh7Au3,4.6,0.0
9568,Nb3Sn0.56Ge0.44,,,,,6.8,Nb75Sn14Ge11,6.8,0.0
9569,Nb3Sn0.73Ge0.27,,,,,8.2,Nb300Sn73Ge27,8.2,0.0
9570,Nb3Sn0.81Ge0.19,,,,,14.3,Nb300Sn81Ge19,14.3,0.0
9571,Nb3Sn0.2Ga0.8,,,,,13.1,Nb15Ga4Sn,14.649999999999999,3.0999999999999996
9572,Nb3Sn0.4Ga0.6,,,,,14.6,Nb15Ga3Sn2,14.6,0.0
9573,Nb3Sn0.6Ga0.4,,,,,16.0,Nb15Ga2Sn3,16.0,0.0
9574,Nb3Sn0.98Al0.02,,,,,17.9,Nb150AlSn49,17.9,0.0
9575,Nb1Ta2Sn1,,,,,10.8,Ta2NbSn,10.800000000000002,0.0
9576,Nb2Ta1Sn1,,,,,16.4,TaNb2Sn,16.4,0.0
9577,Nb2.5Ta0.5Sn1,,,,,17.6,TaNb5Sn2,17.6,0.0
9578,Nb2.75Ta0.25Sn1,,,,,17.8,TaNb11Sn4,17.8,0.0
9579,Nb0.9Mo2.1Al1,,,,,2.73,Nb9Al10Mo21,2.73,0.0
9580,Nb1.2Mo1.8Al1,,,,,4.2,Nb6Al5Mo9,4.2,0.0
9581,Nb1.5Mo1.5Al1,,,,,4.9,Nb3Al2Mo3,4.9,0.0
9582,Nb2.1Mo0.9Al1,,,,,8.3,Nb21Al10Mo9,8.3,0.0
9583,Nb2.7Mo0.3Al1,,,,,11.4,Nb27Al10Mo3,11.850000000000001,0.9000000000000004
9584,Nb3Rh0.95Co0.05,,,,,1.96,Nb60CoRh19,1.96,0.0
9585,Nb3Rh0.98Co0.02,,,,,2.28,Nb150CoRh49,2.28,0.0
9586,Nb3Sn0.1Al0.9,,,,,16.1,Nb30Al9Sn,16.1,0.0
9587,Nb3Sn0.2Al0.8,,,,,14.6,Nb15Al4Sn,14.6,0.0
9588,Nb3Sn0.4Al0.6,,,,,13.6,Nb15Al3Sn2,13.6,0.0
9589,Nb3Sn0.5Al0.5,,,,,16.3,Nb6AlSn,16.060000000000002,0.5
9590,Nb3Sn0.6Al0.4,,,,,15.1,Nb15Al2Sn3,15.5,0.5999999999999996
9591,Nb3Sn0.61Al0.39,,,,,14.1,Nb300Al39Sn61,14.1,0.0
9592,Nb3Sn0.8Al0.2,,,,,16.9,Nb15AlSn4,16.833333333333332,0.09999999999999787
9593,Nb3Sn0.81Al0.19,,,,,14.6,Nb300Al19Sn81,14.6,0.0
9594,Nb3Sn0.9Al0.1,,,,,18.4,Nb30AlSn9,18.1,0.5999999999999979
9595,Nb3Sn0.92Al0.08,,,,,17.9,Nb75Al2Sn23,17.9,0.0
9596,Nb3Sn0.94Al0.06,,,,,18.0,Nb150Al3Sn47,18.0,0.0
9597,Nb3Sn0.96Al0.04,,,,,18.0,Nb75AlSn24,18.0,0.0
9598,Nb3Al0.81Ge0.19,,,,,17.6,Nb300Al81Ge19,17.6,0.0
9599,Nb3Sn0.3Sb0.7,,,,,6.8,Nb30Sn3Sb7,6.8,0.0
9600,Nb3Sn0.35Sb0.65,,,,,10.5,Nb60Sn7Sb13,10.5,0.0
9601,Nb3Sn0.4Sb0.6,,,,,12.4,Nb15Sn2Sb3,12.4,0.0
9602,Nb3Sn0.6Sb0.4,,,,,15.8,Nb15Sn3Sb2,15.8,0.0
9603,Nb3Sn0.8Ge0.2,,,,,18.0,Nb15Sn4Ge,17.783333333333335,0.3500000000000014
9604,Nb3Sn0.39Ge0.61,,,,,7.6,Nb300Sn39Ge61,7.6,0.0
9605,Nb3Sn0.5Ge0.5,,,,,12.6,Nb6SnGe,11.733333333333334,1.299999999999999
9606,Nb3Sn0.5Zr0.5,,,,,16.5,ZrNb6Sn,16.633333333333336,0.1999999999999993
9607,Nb3Rh0.9Co0.1,,,,,1.9,Nb30CoRh9,1.9,0.0
9608,Nb3Rh0.9Au0.1,,,,,2.7,Nb30Rh9Au,2.7,0.0
9609,Nb3Rh0.95Au0.05,,,,,2.52,Nb60Rh19Au,2.52,0.0
9610,Nb3Rh0.98Au0.02,,,,,2.53,Nb150Rh49Au,2.53,0.0
9611,Nb3Si0.5Sn0.5,,,,,8.3,Nb6SiSn,8.3,0.0
9612,Nb3Si0.6Sn0.4,,,,,6.5,Nb15Si3Sn2,6.5,0.0
9613,Nb3In0.5Zr0.5,,,,,6.4,ZrNb6In,6.4,0.0
9614,Nb3Ge0.5Ga0.5,,,,,7.3,Nb6GaGe,7.3,0.0
9615,Nb3Al0.39Ge0.61,,,,,7.3,Nb300Al39Ge61,7.3,0.0
9616,Nb3Al0.5Ge0.5,,,,,12.6,Nb6AlGe,15.299999999999999,4.799999999999999
9617,Nb3Al0.55Ge0.45,,,,,11.7,Nb60Al11Ge9,11.7,0.0
9618,Nb3Al0.62Ge0.38,,,,,17.2,Nb150Al31Ge19,17.2,0.0
9619,Nb3Rh0.7Os0.3,,,,,1.7,Nb30Os3Rh7,1.7,0.0
9620,Nb3Rh0.9Os0.1,,,,,2.3,Nb30OsRh9,2.3,0.0
9621,Nb3Rh0.95Os0.05,,,,,2.39,Nb60OsRh19,2.39,0.0
9622,Nb3Rh0.98Os0.02,,,,,2.42,Nb150OsRh49,2.42,0.0
9623,Nb3Rh0.9Pd0.1,,,,,2.55,Nb30PdRh9,2.55,0.0
9624,Nb3Rh0.95Pd0.05,,,,,2.49,Nb60PdRh19,2.49,0.0
9625,Nb3Rh0.98Pd0.02,,,,,2.5,Nb150PdRh49,2.4966666666666666,0.009999999999999787
9626,Nb3Rh0.9Ru0.1,,,,,2.44,Nb30RuRh9,2.44,0.0
9627,Nb3Rh0.95Ru0.05,,,,,2.42,Nb60RuRh19,2.42,0.0
9628,Nb3Rh0.98Ru0.02,,,,,2.42,Nb150RuRh49,2.42,0.0
9629,Nb77.3Sn18.1Al2.3Ge2.3,,,,,13.0,Nb773Al23Sn181Ge23,13.0,0.0
9630,Nb1Ta1V1Sn1,,,,,6.2,TaNbVSn,6.2,0.0
9631,Nb2Ta0.5V0.5Sn1,,,,,12.2,TaNb4VSn2,12.199999999999998,0.0
9632,Nb3Rh0.02Pt0.98,,,,,9.6,Nb150Pt49Rh,9.6,0.0
9633,Nb3Rh0.05Pt0.95,,,,,8.9,Nb60Pt19Rh,8.9,0.0
9634,Nb3Rh0.1Pt0.9,,,,,7.9,Nb30Pt9Rh,7.9,0.0
9635,Nb3Rh0.3Pt0.7,,,,,7.4,Nb30Pt7Rh3,7.4,0.0
9636,Nb3Rh0.5Pt0.5,,,,,6.25,Nb6PtRh,6.25,0.0
9637,Nb3Rh0.7Pt0.3,,,,,5.1,Nb30Pt3Rh7,5.1,0.0
9638,Nb3Rh0.9Pt0.1,,,,,2.8,Nb30PtRh9,2.8,0.0
9639,Nb3Rh0.95Pt0.05,,,,,2.53,Nb60PtRh19,2.53,0.0
9640,Nb3Rh0.98Pt0.02,,,,,2.52,Nb150PtRh49,2.52,0.0
9641,Nb78.5Sn2.2Al9.6Ge9.6,,,,,12.7,Nb785Al96(Sn11Ge48)2,12.7,0.0
9642,Nb79.2Sn5.2Al5.2Ge10.4,,,,,10.9,Nb198Al13(SnGe2)13,10.9,0.0
9643,Nb79.1Sn9.4Al2.1Ge9.4,,,,,8.2,Nb791Al21(SnGe)94,8.2,0.0
9644,Nb78.5Sn2.2Al12.8Ge6.5,,,,,17.0,Nb785Al128Sn22Ge65,17.0,0.0
9645,Nb77.5Sn5.6Al11.3Ge5.6,,,,,15.2,Nb775Al113(SnGe)56,15.2,0.0
9646,Nb78.1Sn7.3Al7.3Ge7.3,,,,,12.5,Nb781Al73(SnGe)73,12.5,0.0
9647,Nb77.9Sn11.1Al5.5Ge5.5,,,,,13.0,Nb779Al55Sn111Ge55,13.0,0.0
9648,Nb78.4Sn12.9Al2.2Ge6.5,,,,,13.3,Nb784Al22Sn129Ge65,13.3,0.0
9649,Nb76Sn2.4Al19.2Ge2.4,,,,,16.0,Nb95Al24(SnGe)3,16.0,0.0
9650,Nb76.3Sn7.1Al14.3Ge2.3,,,,,13.9,Nb763Al143Sn71Ge23,13.9,0.0
9651,Nb76.3Sn10.5Ge2.3Al10.9,,,,,14.4,Nb763Al109Sn105Ge23,14.4,0.0
9652,Nb77Sn13.8Al6.9Ge2.3,,,,,13.3,Nb770Al69(Sn6Ge)23,13.3,0.0
9653,Ag2F1,,,,,0.066,Ag2F,0.066,0.0
9654,Ag7F1O8,,,,,0.3,Ag7O8F,0.3,0.0
9655,Ag7O11N1,,,,,1.04,Ag7NO11,1.038125,0.015000000000000124
9656,Si21.75V69.43,,,,,16.2,V6943Si2175,16.2,0.0
9657,Si23.27V75.15,,,,,15.94,V7515Si2327,15.94,0.0
9658,Si22.5V75,,,,,16.4,V10Si3,16.1,0.5999999999999979
9659,Si23.8V74.65,,,,,16.5,V1493Si476,16.5,0.0
9660,Nb80.7Sn1.9Al1.9Ge15.5,,,,,7.8,Nb807Al19Sn19Ge155,7.8,0.0
9661,Nb79.5Sn2.1Al6.1Ge12.3,,,,,9.4,Nb795Al61(Sn7Ge41)3,9.4,0.0
9662,Nb79.7Sn6.1Al2Ge12.2,,,,,7.15,Nb797Al20(SnGe2)61,7.15,0.0
9663,Ag0.1In0.9Te1,,,,,1.2,In9AgTe10,1.2,0.0
9664,Al2C1Mo3,,,,,10.0,Al2Mo3C,9.487499999999999,1.8000000000000007
9665,Al1Au4,,,,,0.4,AlAu4,0.55,0.29999999999999993
9666,Ag0.94Tl0.06,,,,,2.32,Tl3Ag47,2.32,0.0
9667,Ag0.03Tl0.97,,,,,2.67,Tl97Ag3,2.67,0.0
9668,Ag7N0.75O10.25F0.25,,,,,0.85,Ag28N3O41F,0.9450000000000001,0.19000000000000006
9669,Ag1In2,,,,,2.4,In2Ag,2.3499999999999996,0.10000000000000009
9670,Ag0.8Ga0.2,,,,,6.5,GaAg4,6.5,0.0
9671,Al0.8Ge0.2Nb3,,,,,20.7,Nb15Al4Ge,18.761111111111113,5.699999999999999
9672,Al0.5Ge0.5Nb1,,,,,12.6,Nb2AlGe,12.6,0.0
9673,Al0.131Cr0.088V0.781,,,,,1.46,Al131(V71Cr8)11,1.46,0.0
9674,Al2Ca1Si1,,,,,5.8,CaAl2Si,5.8,0.0
9675,Al2C1Mo3,,,,,9.8,Al2Mo3C,9.487499999999999,1.8000000000000007
9676,Al1,,,,,1.17,Al,1.2466300000000001,0.641
9677,Al1,,,,,1.3,Al,1.2466300000000001,0.641
9678,Ag0.2In0.8Te1,,,,,0.77,In4AgTe5,0.77,0.0
9679,As1Bi1Pb1,,,,,9.0,BiAsPb,9.0,0.0
9680,Al0.108V0.892,,,,,1.82,Al27V223,1.82,0.0
9681,Al2Pt1,,,,,0.48,Al2Pt,0.515,0.07000000000000006
9682,Al1Pb1,,,,,1.2,AlPb,1.2,0.0
9683,Al2N1Nb3,,,,,1.3,Nb3Al2N,1.3,0.0
9684,Al2Mg2,,,,,0.84,MgAl,0.84,0.0
9685,As1Sn1,,,,,3.41,SnAs,3.7379999999999995,0.6899999999999995
9686,As1Rh1.4,,,,,0.03,As5Rh7,0.03,0.0
9687,As1Pd5,,,,,0.46,AsPd5,0.46,0.0
9688,As0.5Ni0.06Pd0.44,,,,,1.39,Ni3As25Pd22,1.39,0.0
9689,As0.5In1Te0.5,,,,,0.44,In2TeAs,0.44,0.0
9690,As0.33In1Te0.67,,,,,0.85,In100Te67As33,0.85,0.0
9691,As1Bi1Pb1Sb1,,,,,9.0,BiSbAsPb,9.0,0.0
9692,Au1Nb3,,,,,1.2,Nb3Au,9.193125,10.3
9693,Au1In1,,,,,0.4,InAu,0.5,0.19999999999999996
9694,Au0.4Ge0.6,,,,,0.32,Ge3Au2,0.32,0.0
9695,As2Sn3,,,,,3.5,Sn3As2,3.5,0.0
9696,Au1Th2,,,,,3.08,Th2Au,3.27,0.5699999999999998
9697,Au5Sn1,,,,,0.7,SnAu5,0.9,0.40000000000000013
9698,Au1Pb3,,,,,4.25,Pb3Au,4.325,0.15000000000000036
9699,Au0.02Nb3Rh0.98,,,,,2.53,Nb150Rh49Au,2.53,0.0
9700,B6La1,,,,,5.7,LaB6,3.075,5.25
9701,B1C1Mo2,,,,,5.3,BMo2C,6.324999999999999,2.2
9702,B0.03C0.51Mo0.47,,,,,12.5,B3Mo47C51,12.5,0.0
9703,B1C1Mo2,,,,,5.4,BMo2C,6.324999999999999,2.2
9704,Au1V3,,,,,0.74,V3Au,2.2192,2.2300000000000004
9705,Ba0.13O3W1,,,,,1.9,Ba13(WO3)100,1.9,0.0
9706,B12Zr1,,,,,5.82,ZrB12,5.990909090909091,0.3799999999999999
9707,B12Y1,,,,,4.7,YB12,4.7,0.0
9708,B0.3Ru0.7,,,,,2.58,B3Ru7,2.99,0.7999999999999998
9709,Bi1Co1,,,,,0.42,CoBi,0.45499999999999996,0.07
9710,Bi0.5Cd0.25Pb0.25Sn0.12,,,,,8.2,Cd25Sn12(Bi2Pb)25,8.2,0.0
9711,Be1W1,,,,,4.1,BeW,4.1,0.0
9712,Be22W1,,,,,4.12,Be22W,4.12,0.0
9713,Be0.957Re0.043,,,,,9.62,Be957Re43,9.645,0.05000000000000071
9714,Be9.8Re0.02,,,,,9.5,Be490Re,9.5,0.0
9715,Be8Nb5Zr2,,,,,5.2,Zr2Be8Nb5,5.2,0.0
9716,Be22Mo1,,,,,2.51,Be22Mo,2.51875,0.03500000000000014
9717,Ba0.14O3W1,,,,,1.25,Ba7(WO3)50,1.725,0.9500000000000002
9718,Bi2Ir1,,,,,3.0,Bi2Ir,2.715,2.26
9719,Bi2Ir1,,,,,1.7,Bi2Ir,2.715,2.26
9720,Bi0.34In0.66,,,,,4.0,In33Bi17,4.0,0.0
9721,Bi0.15In0.85,,,,,5.3,In17Bi3,5.3,0.0
9722,Bi10.1In0.9,,,,,5.05,In9Bi101,5.05,0.0
9723,Bi0.05In0.95,,,,,4.65,In19Bi,4.65,0.0
9724,Bi0.019In0.981,,,,,3.86,In981Bi19,3.86,0.0
9725,Bi0.5Pb0.25Sn0.26,,,,,8.5,Sn26(Bi2Pb)25,8.5,0.0
9726,Bi0.5Pb0.31Sn0.19,,,,,8.5,Sn19Bi50Pb31,8.5,0.0
9727,Bi1Pb1Sb1,,,,,8.9,BiSbPb,8.9,0.0
9728,Bi0.06Pb0.95,,,,,7.35,Bi6Pb95,7.35,0.0
9729,Bi3Ni1,,,,,4.06,NiBi3,3.989,0.49999999999999956
9730,Bi1Nb3,,,,,3.05,Nb3Bi,3.775,1.4500000000000002
9731,Bi4Mg1,,,,,0.7,MgBi4,0.85,0.30000000000000004
9732,Bi1Li1,,,,,2.47,LiBi,2.4625000000000004,0.015000000000000124
9733,Bi1Pt1Te1,,,,,1.15,BiTePt,1.15,0.0
9734,Bi1Pt1Se1,,,,,1.45,BiPtSe,1.45,0.0
9735,Bi1Pt1,,,,,1.21,BiPt,1.21,0.0
9736,Bi1Pd1Te1,,,,,1.2,BiTePd,1.2,0.0
9737,Bi1Pd1Se1,,,,,1.0,BiPdSe,1.0,0.0
9738,Bi2Pd1,,,,,1.7,Bi2Pd,4.134,3.8000000000000003
9739,Pt1Pd1,,,,,3.7,PdPt,3.7,0.0
9740,Bi0.4Pd0.6,,,,,3.7,Bi2Pd3,3.8000000000000003,0.2999999999999998
9741,Bi1Pd2,A,3.362,,12.983,4.2,BiPd2,4.2,0.0
9742,Bi0.26Tl0.74,,,,,4.15,Tl37Bi13,4.316666666666667,0.25
9743,Bi0.26Tl0.74,,,,,4.4,Tl37Bi13,4.316666666666667,0.25
9744,Bi3Te1,,,,,0.75,Bi3Te,0.875,0.25
9745,Bi3Rh1,,,,,3.2,Bi3Rh,3.1833333333333336,0.050000000000000266
9746,Bi1Rh1,A,4.094,,5.663,2.06,BiRh,2.046666666666667,0.040000000000000036
9747,C1Hf0.4Nb0.6,,,,,5.6,Hf2Nb3C5,5.6,0.0
9748,C1Hf0.5Nb0.5,,,,,4.8,HfNbC2,4.8,0.0
9749,C1Hf0.6Nb0.4,,,,,4.5,Hf3Nb2C5,4.5,0.0
9750,C1Hf0.7Nb0.3,,,,,6.1,Hf7Nb3C10,6.1,0.0
9751,C1Hf0.25Mo0.75,,,,,6.6,HfMo3C4,6.6,0.0
9752,C1Hf0.3Mo0.7,,,,,5.5,Hf3Mo7C10,5.5,0.0
9753,C1Hf0.5Mo0.5,,,,,3.4,HfMoC2,3.4,0.0
9754,C1Ga1Mo2,,,,,3.7,GaMo2C,3.9,0.39999999999999947
9755,C8K1,,,,,0.55,KC8,0.38700000000000007,0.41600000000000004
9756,Bi0.3Zn0.7,,,,,1.51,Zn7Bi3,1.51,0.0
9757,C1Mo0.5Ta0.5,,,,,7.7,TaMoC2,7.7,0.0
9758,C1Mo0.2Ta0.8,,,,,7.5,Ta4MoC5,8.0,1.0
9759,C0.6Mo4.8Si3,,,,,7.6,Si5Mo8C,7.6,0.0
9760,C0.44Mo0.56,,,,,1.3,Mo14C11,9.1,11.7
9761,C1Mo2,,,,,12.2,Mo2C,5.2425,9.42
9762,C1Mo1,,,,,6.5,MoC,10.122857142857143,8.5
9763,C0.4Mo0.6,,,,,9.0,Mo3C2,9.200000000000001,3.799999999999999
9764,C8K1,,,,,0.39,KC8,0.38700000000000007,0.41600000000000004
9765,C1K1,,,,,0.55,KC,0.55,0.0
9766,C1Hf0.9Ta0.1,,,,,5.0,Hf9TaC10,5.0,0.0
9767,C1Hf0.8Nb0.8,,,,,7.8,Hf4Nb4C5,7.8,0.0
9768,C1Hf0.25Nb0.75,,,,,7.0,HfNb3C4,7.0,0.0
9769,C1Nb0.1Zr0.9,,,,,4.2,Zr9NbC10,4.2,0.0
9770,C1Nb0.6W0.4,,,,,12.5,Nb3W2C5,12.5,0.0
9771,C0.7Nb0.3,,,,,6.0,Nb3C7,6.0,0.0
9772,C1Nb1,,,,,14.0,NbC,9.803846153846154,8.0
9773,C0.984Nb1,,,,,9.8,Nb125C123,9.8,0.0
9774,C1Nb1,,,,,7.5,NbC,9.803846153846154,8.0
9775,C0.1N0.9Nb1,,,,,8.5,Nb10CN9,8.5,0.0
9776,C1Mo0.83Ti0.17,,,,,10.2,Ti17Mo83C100,10.2,0.0
9777,C1Mo0.85Ta0.15,,,,,8.9,Ta3Mo17C20,8.9,0.0
9778,C1Mo0.8Ta0.2,,,,,8.7,TaMo4C5,9.6,1.8000000000000007
9779,C1Mo0.75Ta0.25,,,,,8.5,TaMo3C4,8.5,0.0
9780,C1W1,,,,,1.0,WC,6.976666666666667,9.0
9781,C1Ti0.5W0.5,,,,,6.7,TiWC2,6.7,0.0
9782,C1Tc1,,,,,3.85,TcC,3.85,0.0
9783,C1Ta0.2Zr0.8,,,,,4.6,Zr4TaC5,4.6,0.0
9784,C1Ta0.4Ti0.6,,,,,4.8,Ta2Ti3C5,4.8,0.0
9785,C1Ta1,,,,,5.09,TaC,8.595454545454546,7.7
9786,C0.848Ta1,,,,,2.04,Ta125C106,2.04,0.0
9787,C0.987Ta1,,,,,9.7,Ta1000C987,9.7,0.0
9788,C1Ta1,,,,,11.0,TaC,8.595454545454546,7.7
9789,C1Re0.06W1,,,,,5.0,Re3(WC)50,5.0,0.0
9790,C1Re0.01W1,,,,,1.3,Re(WC)100,1.3,0.0
9791,Cd0.18Tl0.82,,,,,2.54,Tl41Cd9,2.54,0.0
9792,Cd0.17Tl0.83,,,,,2.3,Tl83Cd17,2.3,0.0
9793,Cd1Sn1,,,,,3.65,CdSn,3.65,0.0
9794,Cd0.97Pd0.03,,,,,4.2,Cd97Pd3,4.2,0.0
9795,Cd1Hg1,,,,,1.77,CdHg,1.96,0.3799999999999999
9796,Cd0.3Hg0.7,,,,,1.7,Cd3Hg7,1.7,0.0
9797,Ca1Rh2,,,,,6.4,CaRh2,5.78,1.2400000000000002
9798,Ca1Pb1,,,,,7.0,CaPb,7.0,0.0
9799,Ca0.1O3W1,,,,,1.4,Ca(WO3)10,1.4,0.0
9800,Ca1Ir2,,,,,6.15,CaIr2,5.316666666666666,2.1500000000000004
9801,C1W2,,,,,5.2,W2C,3.595,2.46
9802,C1W2,,,,,2.74,W2C,3.595,2.46
9803,Co0.5Rh0.5Si2,,,,,2.5,CoSi4Rh,2.25,0.5
9804,Co0.02Nb3Rh0.98,,,,,2.28,Nb150CoRh49,2.28,0.0
9805,Co1Lu3,,,,,0.35,Lu3Co,0.35,0.0
9806,Ce1Ru2,,,,,6.0,CeRu2,6.000055555555557,1.3999999999999995
9807,Ce0.005La0.995,,,,,4.6,La199Ce,4.935,0.6699999999999999
9808,Ce1Co1.67Rh0.33,,,,,0.47,Ce100Co167Rh33,0.47,0.0
9809,Ce1Co1.67Ni0.33,,,,,0.46,Ce100Co167Ni33,0.46,0.0
9810,Ce1Co2,,,,,0.84,CeCo2,1.0579999999999998,0.68
9811,Cr0.6Ir0.4,,,,,0.4,Cr3Ir2,0.4,0.0
9812,Co0.1Zr0.9,,,,,3.9,Zr9Co,3.9,0.0
9813,Co1Zr2,,,,,6.3,Zr2Co,5.388571428571429,4.0
9814,Co0.28Y0.72,,,,,0.34,Y18Co7,0.34,0.0
9815,Co1U1,,,,,1.7,UCo,1.7,0.0
9816,Co1Si2,,,,,1.4,CoSi2,1.3066666666666666,0.17999999999999994
9817,Co0.3Sc0.7,,,,,0.35,Sc7Co3,0.35,0.0
9818,Cr0.017U0.983,,,,,0.75,U983Cr17,0.75,0.0
9819,Cr0.1Ti0.3V0.6,,,,,5.6,Ti3V6Cr,5.599999999999999,0.0
9820,Cr0.1Ru0.9,,,,,0.34,CrRu9,0.34,0.0
9821,Cr2Ru1,,,,,2.02,Cr2Ru,2.02,0.0
9822,Cr3Ru1,,,,,3.3,Cr3Ru,2.983333333333333,0.8999999999999999
9823,Cr0.8Rh0.2,,,,,0.5,Cr4Rh,0.5,0.0
9824,Cr0.4Re0.6,,,,,2.15,Cr2Re3,2.15,0.0
9825,Cr0.8Os0.2,,,,,2.5,Cr4Os,2.5,0.0
9826,Cr3Ir1,,,,,0.45,Cr3Ir,0.256,0.30000000000000004
9827,Cr0.72Ir0.28,,,,,0.83,Cr18Ir7,0.83,0.0
9828,Cr0.7Ir0.3,,,,,0.76,Cr7Ir3,0.76,0.0
9829,Cr0.65Ir0.35,,,,,0.59,Cr13Ir7,0.59,0.0
9830,Fe0.05Ni0.05Zr0.9,,,,,3.9,Zr18FeNi,3.9,0.0
9831,Cu1Se1Te1,,,,,1.6,CuTeSe,1.75,0.3999999999999999
9832,Cu1S1Se1,,,,,1.5,CuSeS,1.5625,0.25
9833,Cu0.15In0.85,,,,,3.75,In17Cu3,3.75,0.0
9834,Cs0.32O3W1,,,,,1.12,Cs8(WO3)25,1.12,0.0
9835,Ga0.7Pt0.3,,,,,2.9,Ga7Pt3,2.9,0.0
9836,Ga1N1,,,,,5.85,GaN,5.85,0.0
9837,Ga0.5Ge0.5Nb3,,,,,7.3,Nb6GaGe,7.3,0.0
9838,Fe0.1Zr0.9,,,,,1.0,Zr9Fe,1.0,0.0
9839,Ge0.29Nb0.71,,,,,6.0,Nb71Ge29,6.0,0.0
9840,Ge1Nb3,,,,,6.0,Nb3Ge,12.00278260869565,18.758000000000003
9841,Ge1Mo3,,,,,1.43,GeMo3,2.0826666666666664,2.8200000000000003
9842,Ge2La1,,,,,1.49,LaGe2,1.932,0.7500000000000002
9843,Ga3Zr1,,,,,1.38,ZrGa3,1.38,0.0
9844,Ga1V4.5,,,,,9.15,V9Ga2,9.15,0.0
9845,Ga1V2.1,,,,,6.3,V21Ga10,6.3,0.0
9846,Ga1Sb1,,,,,4.24,GaSb,4.6450000000000005,1.7000000000000002
9847,H0.12Ta0.88,,,,,2.81,Ta22H3,2.81,0.0
9848,H0.05Nb0.95,,,,,7.83,Nb19H,7.83,0.0
9849,H0.1Nb0.9,,,,,7.38,Nb9H,7.38,0.0
9850,H00.33Nb0.67,,,,,7.28,Nb67H33,7.28,0.0
9851,Ge1.62Y1,,,,,2.4,Y50Ge81,2.4,0.0
9852,Ge3Te4,,,,,1.55,Ge3Te4,1.55,0.0
9853,Ge3Rh5,,,,,2.12,Ge3Rh5,2.12,0.0
9854,Ge0.5Nb3Sn0.5,,,,,11.3,Nb6SnGe,11.733333333333334,1.299999999999999
9855,Hg2K1,,,,,1.2,KHg2,1.2,0.0
9856,Hf1V2,,,,,8.9,HfV2,8.984,2.0700000000000003
9857,Hf0.99Rh0.01,,,,,0.85,Hf99Rh,0.85,0.0
9858,Hf0.14Re0.86,,,,,5.8,Hf7Re43,5.84,0.0600000000000005
9859,Hf1Re2,,,,,4.8,HfRe2,5.1025,0.8100000000000005
9860,Hf0.76Nb0.25,,,,,4.2,Hf76Nb25,4.2,0.0
9861,Hf1N0.989,,,,,6.6,Hf1000N989,6.6,0.0
9862,H0.04Ta0.96,,,,,3.62,Ta24H,3.62,0.0
9863,H0.08Ta0.92,,,,,3.26,Ta23H2,3.26,0.0
9864,In0.11O3W1,,,,,1.25,In11(WO3)100,2.025,1.5499999999999998
9865,In0.5Nb3Zr0.5,,,,,6.4,ZrNb6In,6.4,0.0
9866,In1Nb3,,,,,4.0,Nb3In,6.533333333333334,4.0
9867,In1La3,,,,,9.75,La3In,9.602222222222222,0.75
9868,Hg5Tl2,,,,,3.86,Tl2Hg5,3.86,0.0
9869,Hg4K1,,,,,3.27,KHg4,3.27,0.0
9870,In0.78Tl0.22,,,,,3.18,Tl11In39,3.18,0.0
9871,In0.62Tl0.38,,,,,2.76,Tl19In31,2.76,0.0
9872,In0.8Tl0.2,,,,,3.223,TlIn4,3.223,0.0
9873,In3Te4,,,,,1.15,In3Te4,1.1833333333333333,0.10000000000000009
9874,In1Te1.002,,,,,3.5,In500Te501,3.5,0.0
9875,In0.82Te1,,,,,1.02,In41Te50,1.04,0.040000000000000036
9876,In3Sn1,,,,,5.5,In3Sn,5.725,0.4500000000000002
9877,In1Sb1,,,,,4.8,InSb,3.1166666666666667,2.8
9878,In1Pb1,,,,,0.7,InPb,4.593333333333334,5.95
9879,In1Pb1,,,,,6.65,InPb,4.593333333333334,5.95
9880,In0.98Pb0.02,,,,,3.45,In49Pb,3.45,0.0
9881,In0.95Pb0.05,,,,,3.6,In19Pb,3.685,0.16999999999999993
9882,Ir0.4Nb0.6,,,,,9.8,Nb3Ir2,7.266666666666667,7.6000000000000005
9883,Ir1Nb3,,,,,1.9,Nb3Ir,1.9249999999999998,0.4099999999999999
9884,Ir1Mo3,,,,,6.8,Mo3Ir,8.030999999999999,2.000000000000001
9885,In0.69Tl0.31,,,,,2.98,Tl31In69,2.98,0.0
9886,Ir1Sn2,,,,,0.65,Sn2Ir,0.7150000000000001,0.13
9887,Ir2.5Sc1,,,,,2.46,Sc2Ir5,2.46,0.0
9888,Ir2Sc1,,,,,2.07,ScIr2,1.5499999999999998,1.0399999999999998
9889,Ir0.5Os0.5,,,,,2.4,IrOs,1.69,1.42
9890,Ir1Os1Y1,,,,,2.6,YIrOs,2.6,0.0
9891,Ir0.265O0.035Ti0.65,,,,,2.3,Ti130Ir53O7,2.3,0.0
9892,Ir0.287O0.14Ti0.578,,,,,5.5,Ti578(Ir41O20)7,5.5,0.0
9893,Ir0.05Nb3Rh0.95,,,,,2.38,Nb60IrRh19,2.38,0.0
9894,Ir0.02Nb3Rh0.98,,,,,2.43,Nb150IrRh49,2.43,0.0
9895,Ir1Nb1,,,,,7.9,NbIr,7.9,0.0
9896,Ir0.37Nb0.63,,,,,2.32,Nb63Ir37,2.3166666666666664,0.16999999999999993
9897,Ir0.28W0.72,,,,,4.49,Ir7W18,4.47,0.03000000000000025
9898,Ir1V2,,,,,1.39,V2Ir,1.39,0.0
9899,Ir1Ti3,,,,,5.4,Ti3Ir,5.113333333333333,0.4300000000000006
9900,Ir2Th1,,,,,6.5,ThIr2,6.239999999999999,0.7800000000000002
9901,La0.8Lu0.2,,,,,3.4,La4Lu,3.4,0.0
9902,La0.55Lu0.45,,,,,2.2,La11Lu9,2.2,0.0
9903,K0.4O3W1,A,12.3,,3.8,1.5,K2(WO3)5,1.62,0.24
9904,K0.27O3W1,A,7.4,,7.6,0.5,K27(WO3)100,0.5,0.0
9905,Ir0.1Zr0.9,,,,,5.5,Zr9Ir,5.5,0.0
9906,Ir2Y1,,,,,1.09,YIr2,1.6350000000000002,1.09
9907,Ir0.7Y0.3,,,,,2.16,Y3Ir7,2.16,0.0
9908,Ir0.69Y0.31,,,,,1.98,Y31Ir69,1.98,0.0
9909,La3Sc4,,,,,8.6,La3Sc4,8.6,0.0
9910,La3S4,,,,,6.5,La3S4,7.654285714285715,1.75
9911,La0.28Pt0.72,,,,,0.54,La7Pt18,0.54,0.0
9912,Mo3Os1,,,,,7.2,Mo3Os,11.318000000000001,5.499999999999999
9913,Mg0.47Tl0.53,,,,,2.75,Mg47Tl53,2.75,0.0
9914,Lu0.275Rh0.725,,,,,1.27,Lu11Rh29,1.27,0.0
9915,Mo0.2Ru0.8,,,,,1.66,MoRu4,1.66,0.0
9916,Mo0.61Ru0.39,,,,,7.18,Mo61Ru39,7.18,0.0
9917,Mo1Ru1,,,,,9.5,MoRu,10.0,1.0
9918,Mo0.6Re0.395,,,,,10.6,Re79Mo120,10.6,0.0
9919,Mo0.57Re0.43,,,,,14.0,Re43Mo57,12.666666666666666,4.0
9920,Mo0.52Re0.48,,,,,11.1,Re12Mo13,11.1,0.0
9921,Mo0.42Re0.58,,,,,6.35,Re29Mo21,7.375,2.0500000000000007
9922,Mo3Re1,,,,,0.01,ReMo3,8.022,10.290000000000001
9923,Mo0.5Pb0.5,,,,,3.52,MoPb,3.52,0.0
9924,N0.824Nb1,,,,,14.4,Nb125N103,14.4,0.0
9925,N0.988Nb1,,,,,14.9,Nb250N247,14.9,0.0
9926,N1Nb1,,,,,6.0,NbN,13.733076923076924,12.200000000000001
9927,N1Nb1,,,,,16.0,NbN,13.733076923076924,12.200000000000001
9928,N1Nb1,,,,,10.0,NbN,13.733076923076924,12.200000000000001
9929,Mo2Zr1,,,,,4.27,ZrMo2,3.42875,4.625
9930,Mo0.025Ti0.975,,,,,1.8,Ti39Mo,1.8,0.0
9931,Mo0.04Ti0.96,,,,,2.0,Ti24Mo,2.0,0.0
9932,Mo0.913Ti0.087,,,,,2.95,Ti87Mo913,2.95,0.0
9933,Mo0.16Ti0.84,,,,,4.18,Ti21Mo4,4.202,0.06600000000000072
9934,Mo1Si0.7,,,,,1.34,Si7Mo10,1.34,0.0
9935,Mo3Si1.3,,,,,1.3,Si13Mo30,1.3,0.0
9936,Na0.28Pb0.72,,,,,7.2,Na7Pb18,7.2,0.0
9937,Na0.28O3W1,,,,,0.56,Na7(WO3)25,0.56,0.0
9938,N0.906Zr1,,,,,3.0,Zr500N453,3.0,0.0
9939,N1Zr1,,,,,9.8,ZrN,9.85,1.6499999999999986
9940,N0.82V1,,,,,2.9,V50N41,2.9,0.0
9941,N0.6Ti1,,,,,1.17,Ti5N3,1.17,0.0
9942,N1Ta1,,,,,4.84,TaN,7.226666666666667,7.16
9943,N1Ta1,,,,,12.0,TaN,7.226666666666667,7.16
9944,N0.34Re1,,,,,4.0,Re50N17,4.333333333333333,1.0
9945,N0.93Nb0.85Zr0.15,,,,,13.8,Zr15Nb85N93,13.8,0.0
9946,N0.7Nb1,,,,,11.3,Nb10N7,11.3,0.0
9947,Nb0.38Re0.62,,,,,2.43,Nb19Re31,2.4433333333333334,0.020000000000000018
9948,Nb3Pt0.02Rh0.98,,,,,2.52,Nb150PtRh49,2.52,0.0
9949,Nb5Pt3,,,,,3.73,Nb5Pt3,3.73,0.0
9950,Nb0.62Pt0.38,,,,,4.21,Nb31Pt19,2.31,3.8
9951,Nb3Pd0.02Rh0.98,,,,,2.49,Nb150PdRh49,2.4966666666666666,0.009999999999999787
9952,Nb0.6Pd0.4,,,,,1.6,Nb3Pd2,2.035,0.8700000000000001
9953,Nb3Os0.02Rh0.98,,,,,2.42,Nb150OsRh49,2.42,0.0
9954,Nb0.6Os0.4,,,,,1.89,Nb3Os2,1.825,0.10999999999999988
9955,Nb3Os1,,,,,1.05,Nb3Os,0.995,0.1100000000000001
9956,Nb1Os2,,,,,2.52,NbOs2,2.592,0.18000000000000016
9957,Nb1Sn2,,,,,2.6,NbSn2,2.64,0.08000000000000007
9958,Nb0.8Sn0.2,,,,,18.18,Nb4Sn,15.37,11.0
9959,Nb3Sn1,,,,,18.05,Nb3Sn,17.6684,2.41
9960,Nb3Si1Sn1V3,,,,,4.0,Nb3V3SiSn,4.0,0.0
9961,Nb3Si1,,,,,1.5,Nb3Si,10.4625,17.1
9962,Nb1Se2,,,,,2.2,NbSe2,6.7535625,6.7
9963,Nb1Se2,,,,,5.15,NbSe2,6.7535625,6.7
9964,Nb1S2,,,,,5.0,NbS2,5.8707142857142856,1.2599999999999998
9965,Nb1S2,,,,,6.1,NbS2,5.8707142857142856,1.2599999999999998
9966,Nb3Rh0.98Ru0.02,,,,,2.42,Nb150RuRh49,2.42,0.0
9967,Nb0.6Rh0.4,,,,,4.21,Nb3Rh2,4.153333333333333,0.16999999999999993
9968,Nb0.88V0.12,,,,,5.7,Nb22V3,5.7,0.0
9969,Nb0.6Ti0.4,,,,,9.8,Ti2Nb3,9.8,0.0
9970,Nb1Tc3,,,,,10.5,NbTc3,10.5,0.0
9971,Nb2.5Sn1V0.5,,,,,14.2,Nb5VSn2,14.199999999999998,0.0
9972,Nb2Sn1V1,,,,,9.8,Nb2VSn,9.8,0.0
9973,Nb1Sn1V2,,,,,5.5,NbV2Sn,5.5,0.0
9974,Nb2Sn1Ta0.5V0.5,,,,,12.2,TaNb4VSn2,12.199999999999998,0.0
9975,Nb1Sn1Ta1V1,,,,,6.2,TaNbVSn,6.2,0.0
9976,Nb2.75Sn1Ta0.25,,,,,17.8,TaNb11Sn4,17.8,0.0
9977,Nb2.5Sn1Ta0.5,,,,,17.6,TaNb5Sn2,17.6,0.0
9978,Nb2Sn1Ta1,,,,,16.4,TaNb2Sn,16.4,0.0
9979,Nb1Sn1Ta2,,,,,10.8,Ta2NbSn,10.800000000000002,0.0
9980,O3Tl0.03W1,,,,,2.0,Tl3(WO3)100,2.0700000000000003,0.14000000000000012
9981,O3Sr0.08W1,,,,,2.0,Sr2(WO3)25,3.0,2.0
9982,O1Ti1,,,,,0.58,TiO,0.7200000000000001,0.4800000000000001
9983,O3Sr1Ti1,,,,,0.47,SrTiO3,0.6966874999999999,3.95
9984,O3Sr1Ti1,,,,,0.05,SrTiO3,0.6966874999999999,3.95
9985,O3Sr1Ti1,,,,,0.12,SrTiO3,0.6966874999999999,3.95
9986,O3Rb0.27W1,A,7.4,,7.6,1.98,Rb27(WO3)100,1.94,0.08000000000000007
9987,Ni0.1Zr0.9,,,,,1.5,Zr9Ni,1.5,0.0
9988,Ni1Zr2,,,,,1.52,Zr2Ni,1.99125,1.25
9989,Ni0.3Th0.7,,,,,1.98,Th7Ni3,1.97,0.040000000000000036
9990,Nb0.66Zr0.33,,,,,10.8,ZrNb2,10.8,0.0
9991,Nb0.75Zr0.25,,,,,10.8,ZrNb3,10.774999999999999,0.40000000000000036
9992,P3Pd7,,,,,1.0,P3Pd7,0.8500000000000001,0.30000000000000004
9993,P1Pd3,,,,,0.35,PPd3,0.35,0.0
9994,Os1W3,,,,,3.0,OsW3,3.01,0.020000000000000018
9995,Os1Re1Y1,,,,,2.0,YReOs,2.0,0.0
9996,O1V3Zr3,,,,,7.5,Zr3V3O,7.5,0.0
9997,Pb1Tl0.17,,,,,6.73,Tl17Pb100,6.73,0.0
9998,Pb1Tl0.27,,,,,6.43,Tl27Pb100,6.43,0.0
9999,Pb1Te1,,,,,5.24,TePb,5.215,0.04999999999999982
10000,Pb1Te1,,,,,5.19,TePb,5.215,0.04999999999999982
10001,Pb4Pt1,,,,,2.8,PtPb4,2.7999999999999994,0.0
10002,P1Rh2,A,5.516,,,1.3,PRh2,1.3,0.0
10003,P1Rh1,,,,,1.22,PRh,1.22,0.0
10004,P3Pd7,,,,,0.7,P3Pd7,0.8500000000000001,0.30000000000000004
10005,Pd1Sb1Se1,,,,,1.0,SbPdSe,1.0,0.0
10006,Pd2.2S1,,,,,1.63,Pd11S5,1.63,0.0
10007,Pd0.05Ru0.05Zr0.9,,,,,9.0,Zr18PdRu,9.0,0.0
10008,Pb0.9Pt0.1Te2,,,,,1.65,Te20PtPb9,1.65,0.0
10009,Pb1Tl2,,,,,3.75,Tl2Pb,3.925,0.34999999999999964
10010,Pb1Tl0.04,,,,,7.06,TlPb25,7.06,0.0
10011,Pb1Tl0.075,,,,,6.98,Tl3Pb40,6.98,0.0
10012,Pb1Tl0.12,,,,,6.88,Tl3Pb25,6.88,0.0
10013,Pd1Te1.02,,,,,2.56,Te51Pd50,2.56,0.0
10014,Pd2.8Se1,,,,,2.3,Pd14Se5,2.3,0.0
10015,Pd6Se1,,,,,0.66,Pd6Se,0.66,0.0
10016,Pd1Sb1Te1,,,,,1.2,SbTePd,1.2,0.0
10017,Pd1Sb1Se1,,,,,1.0,SbPdSe,1.0,0.0
10018,Pd0.1Zr0.9,,,,,7.5,Zr9Pd,7.5,0.0
10019,Pd1.1Te1,,,,,4.07,Te10Pd11,4.07,0.0
10020,Pd1Te2.3,,,,,1.85,Te23Pd10,1.85,0.0
10021,Pd1Te2.1,,,,,1.89,Te21Pd10,1.89,0.0
10022,Pd1Te2,A,4.036,,5.132,1.69,Te2Pd,1.68,0.25
10023,Re0.64Ta0.36,,,,,1.46,Ta9Re16,1.46,0.0
10024,Pt2Y8,,,,,0.9,Y4Pt,0.9,0.0
10025,Pt0.5W0.5,,,,,1.45,PtW,1.45,0.0
10026,Pt1V3.5,,,,,1.26,V7Pt2,1.26,0.0
10027,Pt1V3,,,,,2.87,V3Pt,3.10625,1.0900000000000003
10028,Pt1V2.5,,,,,1.36,V5Pt2,1.36,0.0
10029,Pt0.02U0.98,,,,,0.87,U49Pt,0.87,0.0
10030,Rh0.4Ta0.6,,,,,2.35,Ta3Rh2,2.35,0.0
10031,Rh2Sr1,,,,,6.2,SrRh2,6.2,0.0
10032,Rh0.24Sc0.76,,,,,0.88,Sc19Rh6,0.9,0.040000000000000036
10033,Re6Zr1,,,,,7.4,ZrRe6,6.99,0.7000000000000002
10034,Re0.5W0.5,,,,,5.12,ReW,6.609999999999999,2.9799999999999995
10035,Re0.6W00.4,,,,,6.0,Re3W2,6.65,4.799999999999999
10036,Re0.92V0.08,,,,,6.8,V2Re23,6.8,0.0
10037,Re0.76V0.24,,,,,4.52,V6Re19,4.52,0.0
10038,Re24Ti6,,,,,6.6,TiRe4,6.6,0.0
10039,Rh0.005Zr1,,,,,5.8,Zr200Rh,5.8,0.0
10040,Rh1Zr2,,,,,10.8,Zr2Rh,11.184444444444445,0.5599999999999987
10041,Rh1V3,,,,,0.38,V3Rh,0.38,0.0
10042,Rh0.02U0.98,,,,,0.98,U49Rh,0.97,0.020000000000000018
10043,Rh0.67Te0.33,,,,,0.49,Te33Rh67,0.49,0.0
10044,Sb1Sn1,,,,,1.3,SnSb,1.4300000000000002,0.26
10045,Ru0.1Zr0.9,,,,,5.7,Zr9Ru,5.7,0.0
10046,Ru2Zr1,,,,,1.84,ZrRu2,1.968,0.5599999999999998
10047,Ru0.45V0.55,,,,,4.0,V11Ru9,4.0,0.0
10048,Ru0.1Ti0.9,,,,,3.5,Ti9Ru,3.5,0.0
10049,Ru0.05Ti0.95,,,,,2.5,Ti19Ru,2.5,0.0
10050,Rh0.1Zr0.9,,,,,9.0,Zr9Rh,9.9,1.8000000000000007
10051,Si0.9V3Ge0.1,,,,,14.0,V30Si9Ge,14.133333333333333,0.40000000000000036
10052,Si1V2.7Cr0.3,,,,,11.3,V27Cr3Si10,11.3,0.0
10053,Si10.9V3C0.1,,,,,16.4,V30Si109C,16.4,0.0
10054,Si10.9V3B0.1,,,,,15.8,V30Si109B,15.8,0.0
10055,Si10.9V3Al0.1,,,,,14.05,AlV30Si109,14.05,0.0
10056,Si1V3,,,,,17.1,V3Si,16.768,1.200000000000001
10057,Si2Th1,,,,,2.4,ThSi2,2.88,0.8000000000000003
10058,Si2Th1,,,,,3.2,ThSi2,2.88,0.8000000000000003
10059,Sb0.01V0.99,,,,,3.76,V99Sb,3.76,0.0
10060,Sb2Tl7,,,,,5.2,Tl7Sb2,5.2,0.0
10061,Sb1Ti3,,,,,5.8,Ti3Sb,5.739999999999999,2.1000000000000005
10062,Sn1Ta2V1,,,,,3.7,Ta2VSn,3.7000000000000006,0.0
10063,Sn1Ta1V2,,,,,2.8,TaV2Sn,2.7999999999999994,0.0
10064,Sn1Ta3,,,,,6.2,Ta3Sn,6.886666666666667,2.5299999999999994
10065,Sn1Ta3,,,,,8.35,Ta3Sn,6.886666666666667,2.5299999999999994
10066,Sn0.174Ta0.826,,,,,6.5,Ta413Sn87,6.5,0.0
10067,Si1V2.7Zr0.3,,,,,13.2,Zr3V27Si10,13.2,0.0
10068,Si1V2.7Ti0.3,,,,,10.9,Ti3V27Si10,10.9,0.0
10069,Si1V2.7Ru0.3,,,,,2.9,V27Si10Ru3,2.9,0.0
10070,Si1V2.7Nb0.3,,,,,12.8,Nb3V27Si10,12.8,0.0
10071,Mo0.3Si1,,,,,11.7,Si10Mo3,11.7,0.0
10072,Ti0.5Zr0.5,,,,,2.0,ZrTi,1.536,0.77
10073,Ti0.5Zr0.5,,,,,1.23,ZrTi,1.536,0.77
10074,Ti0.7V0.3,,,,,6.14,Ti7V3,6.334,0.8600000000000003
10075,Tc0.6W0.4,,,,,7.88,Tc3W2,7.886666666666667,0.020000000000000462
10076,Tc0.5W0.5,,,,,7.52,TcW,7.52,0.0
10077,Tc0.1W0.9,,,,,1.25,TcW9,1.25,0.0
10078,Ta0.8W0.2,,,,,1.2,Ta4W,1.0933333333333333,0.31999999999999995
10079,Ta0.05V0.095,,,,,4.3,Ta10V19,4.3,0.0
10080,Ta0.05Ti0.95,,,,,2.9,TaTi19,2.9,0.0
10081,Ta0.025Ti0.975,,,,,1.3,TaTi39,1.3,0.0
10082,Sn0.02V0.98,,,,,2.87,V49Sn,2.87,0.0
10083,Bi0.56Pb0.44,,,,,8.8,Bi14Pb11,8.8,0.0
10084,Al2C1Mo3,,,,,9.8,Al2Mo3C,9.487499999999999,1.8000000000000007
10085,W2Zr1,,,,,2.16,ZrW2,2.16,0.0
10086,V0.26Zr0.74,,,,,5.9,Zr37V13,5.9,0.0
10087,Ga1V1.95,,,,,5.3,V39Ga20,5.3,0.0
10088,Ga1Sb1,,,,,4.24,GaSb,4.6450000000000005,1.7000000000000002
10089,Cr0.1Ti0.3V0.6,,,,,5.6,Ti3V6Cr,5.599999999999999,0.0
10090,C1Ta1,,,,,9.0,TaC,8.595454545454546,7.7
10091,C1Nb0.4Ta0.6,,,,,0.01,Ta3Nb2C5,8.773333333333333,11.790000000000001
10092,C1Nb1,,,,,8.0,NbC,9.803846153846154,8.0
10093,C8K1,,,,,0.39,KC8,0.38700000000000007,0.41600000000000004
10094,C8K1,,,,,0.55,KC8,0.38700000000000007,0.41600000000000004
10095,In1Te1.002,,,,,3.5,In500Te501,3.5,0.0
10096,In0.913Pb0.087,,,,,4.2,In913Pb87,4.2,0.0
10097,In0.94Pb0.06,,,,,3.9,In47Pb3,3.9,0.0
10098,In0.96Pb0.04,,,,,3.68,In24Pb,3.68,0.0
10099,In0.98Pb0.02,,,,,3.45,In49Pb,3.45,0.0
10100,Hg0.15Pb0.85,,,,,6.75,Hg3Pb17,6.75,0.0
10101,Ga1V4.5,,,,,9.15,V9Ga2,9.15,0.0
10102,Ga1V2.1,,,,,6.3,V21Ga10,6.3,0.0
10103,Mo0.913Ti0.037,,,,,2.95,Ti37Mo913,2.95,0.0
10104,Mo0.16Ti0.84,,,,,4.18,Ti21Mo4,4.202,0.06600000000000072
10105,Mo0.5Re0.395,,,,,10.6,Re79Mo100,10.6,0.0
10106,Mo0.52Re0.48,,,,,11.1,Re12Mo13,11.1,0.0
10107,La3S4,,,,,6.5,La3S4,7.654285714285715,1.75
10108,Nb1C0.9N0.1,,,,,16.97,Nb10C9N,16.97,0.0
10109,Nb1C0.3N0.7,,,,,17.8,Nb10C3N7,17.75,0.10000000000000142
10110,Nb1C0.28N0.78,,,,,17.9,Nb50C14N39,17.9,0.0
10111,Si22.5V75,,,,,15.8,V10Si3,16.1,0.5999999999999979
10112,N0.93Nb0.85Zr0.15,,,,,13.8,Zr15Nb85N93,13.8,0.0
10113,N1Nb1,,,,,16.1,NbN,13.733076923076924,12.200000000000001
10114,N12.8Nb1,,,,,16.1,Nb5N64,16.1,0.0
10115,Mo0.1U0.9,,,,,1.85,U9Mo,1.85,0.0
10116,Nb25Ti70Zr5,,,,,7.5,ZrTi14Nb5,7.5,0.0
10117,Nb25Ti74Zr1,,,,,7.4,ZrTi74Nb25,7.4,0.0
10118,Nb25Ti75,,,,,7.2,Ti3Nb,7.25,0.20000000000000018
10119,Nb0.97Cr0.03N1,,,,,1.2,Nb97Cr3N100,1.2,0.0
10120,Nb0.99Cr0.01N1,,,,,1.2,Nb99CrN100,1.2,0.0
10121,Hf1Ti1C1,,,,,1.38,HfTiC,1.38,0.0
10122,Hf1Zr1C1,,,,,1.68,HfZrC,1.68,0.0
10123,Ti0.5W0.5C1,,,,,6.7,TiWC2,6.7,0.0
10124,Hf1Nb1C1,,,,,7.5,HfNbC,7.5,0.0
10125,Hf1Ta1C1,,,,,7.9,HfTaC,7.9,0.0
10126,Nb0.8W0.2C1,,,,,12.7,Nb4WC5,13.2,1.0
10127,Mo0.95Hf0.05C0.75,,,,,14.2,HfMo19C15,14.2,0.0
10128,Nb50Zr45Hf5,,,,,10.0,HfZr9Nb10,10.0,0.0
10129,Nb50Ti25Zr25,,,,,9.7,ZrTiNb2,9.7,0.0
10130,Nb50Ti10Zr40,,,,,9.8,Zr4TiNb5,10.05,0.5
10131,Nb50Ti5Zr45,,,,,10.2,Zr9TiNb10,10.2,0.0
10132,Nb50Zr50,,,,,10.2,ZrNb,10.135,1.2899999999999991
10133,Nb25Zr75,,,,,8.3,Zr3Nb,8.9125,2.1499999999999986
10134,Nb25Ti10Zr65,,,,,7.5,Zr13Ti2Nb5,7.5,0.0
10135,Nb25Ti20Zr55,,,,,7.5,Zr11Ti4Nb5,7.5,0.0
10136,Nb25Ti30Zr45,,,,,7.7,Zr9Ti6Nb5,7.7,0.0
10137,Nb25Ti40Zr35,,,,,7.7,Zr7Ti8Nb5,7.7,0.0
10138,Nb25Ti50Zr25,,,,,7.2,ZrTi2Nb,7.2,0.0
10139,Nb25Ti65Zr10,,,,,7.7,Zr2Ti13Nb5,7.7,0.0
10140,H0.827Pd1,,,,,1.449,H827Pd1000,1.449,0.0
10141,H0.886Pd1,,,,,3.478,H443Pd500,3.478,0.0
10142,Nb5V50Ti45,,,,,7.4,Ti9NbV10,7.4,0.0
10143,Nb1V50Ti49,,,,,7.5,Ti49NbV50,7.5,0.0
10144,Ti50V50,,,,,7.8,TiV,6.828571428571429,3.3
10145,Nb49.8Zr24.45Mo25.75,,,,,5.3,Zr489Nb996Mo515,5.3,0.0
10146,Nb50.2Zr39.4Mo10.4,,,,,8.8,Zr197Nb251Mo52,8.8,0.0
10147,Nb50.35Zr44.45Mo5.2,,,,,9.9,Zr889Nb1007Mo104,9.9,0.0
10148,Nb50.9Zr48.05Mo1.05,,,,,9.8,Zr961Nb1018Mo21,9.8,0.0
10149,Nb40.6Zr19.9Ta39.5,,,,,9.9,Zr199Ta395Nb406,9.9,0.0
10150,Nb46Zr36.1Ta17.9,,,,,10.3,Zr361Ta179Nb460,10.3,0.0
10151,Nb48.15Zr42.5Ta9.35,,,,,10.4,Zr850Ta187Nb963,10.4,0.0
10152,Nb50Zr25Hf25,,,,,10.1,HfZrNb2,10.1,0.0
10153,Nb50Zr40Hf10,,,,,10.1,HfZr4Nb5,10.1,0.0
10154,Nb20Ti75Ta5,,,,,7.1,TaTi15Nb4,7.1,0.0
10155,Nb24Ti75Ta1,,,,,7.4,Ta(Ti25Nb8)3,7.4,0.0
10156,Nb25Ti50Ta25,,,,,8.6,TaTi2Nb,8.6,0.0
10157,Nb25Ti65Ta10,,,,,8.4,Ta2Ti13Nb5,8.4,0.0
10158,Nb25Ti70Ta5,,,,,7.85,TaTi14Nb5,7.85,0.0
10159,Nb25Ti74Ta1,,,,,7.55,TaTi74Nb25,7.55,0.0
10160,Nb25Ti75,,,,,7.2,Ti3Nb,7.25,0.20000000000000018
10161,Nb25V25Ti50,,,,,7.3,Ti2NbV,7.3,0.0
10162,Nb25V10Ti65,,,,,8.0,Ti13Nb5V2,8.0,0.0
10163,Nb25V5Ti70,,,,,7.7,Ti14Nb5V,7.7,0.0
10164,Nb25Ti75,,,,,7.2,Ti3Nb,7.25,0.20000000000000018
10165,Nb10V50Ti40,,,,,7.1,Ti4NbV5,6.199999999999999,1.7999999999999998
10166,V50Ti49.5Ta0.5,,,,,4.505,TaTi99V100,4.505,0.0
10167,Ti50V50,,,,,4.5,TiV,6.828571428571429,3.3
10168,V50Ti40Zr10,,,,,5.5,ZrTi4V5,5.5,0.0
10169,V50Ti45Zr5,,,,,7.0,ZrTi9V10,7.0,0.0
10170,V50Ti49Zr1,,,,,7.7,ZrTi49V50,7.7,0.0
10171,Ti50V50,,,,,7.8,TiV,6.828571428571429,3.3
10172,Nb25Ti50Mo25,,,,,4.3,Ti2NbMo,4.3,0.0
10173,Nb25Ti65Mo10,,,,,6.8,Ti13Nb5Mo2,6.8,0.0
10174,Nb25Ti70Mo5,,,,,7.4,Ti14Nb5Mo,7.4,0.0
10175,Nb25Ti74Mo1,,,,,7.3,Ti74Nb25Mo,7.3,0.0
10176,Ta25Ti75,,,,,6.0,TaTi3,6.0,0.0
10177,Nb15Ti75Ta10,,,,,6.7,Ta2(Ti5Nb)3,6.7,0.0
10178,Yb1Pd2Sn1,A,6.657,,,1.82,YbSnPd2,2.2640000000000002,0.5999999999999999
10179,Tm1Pd2Sn1,A,6.668,,,1.92,TmSnPd2,2.52,0.8999999999999999
10180,Y1Pd2Pb1,A,6.786,,,4.13,YPd2Pb,3.215,1.83
10181,Y1Pd2Sn1,A,6.719,,,5.02,YSnPd2,4.83,0.71
10182,Sc1Pd2Sn1,A,6.509,,,2.29,ScSnPd2,2.1225,0.29000000000000004
10183,V50Ti40Mo10,,,,,6.2,Ti4V5Mo,6.2,0.0
10184,V50Ti45Mo5,,,,,6.9,Ti9V10Mo,6.9,0.0
10185,V50Ti49Mo1,,,,,6.9,Ti49V50Mo,6.9,0.0
10186,Ti50V50,,,,,7.8,TiV,6.828571428571429,3.3
10187,V50Ti40Ta10,,,,,4.6,TaTi4V5,4.6,0.0
10188,V50Ti45Ta5,,,,,4.55,TaTi9V10,4.55,0.0
10189,V50Ti49Ta1,,,,,4.51,TaTi49V50,4.51,0.0
10190,H0.983Pd1,,,,,7.355,H983Pd1000,7.355,0.0
10191,H0.963Pd1,,,,,6.377,H963Pd1000,6.377,0.0
10192,H0.938Pd1,,,,,5.523,H469Pd500,5.523,0.0
10193,H0.886Pd1,,,,,3.478,H443Pd500,3.478,0.0
10194,H0.827Pd1,,,,,1.449,H827Pd1000,1.449,0.0
10195,Lu1Pd2Sn1,A,6.644,,,3.02,LuSnPd2,2.9800000000000004,0.25
10196,Cu1.3Mo6S8,A,9.479,,10.34,10.3,Cu13(Mo3S4)20,10.3,0.0
10197,Cu2Mo6S8,A,9.605,,10.225,10.8,CuMo3S4,10.818750000000001,1.370000000000001
10198,As1Ga1,,,,,10.0,GaAs,5.442857142857143,7.0
10199,Cu3Mo6S8,A,9.72,,10.213,5.5,Cu3(Mo3S4)2,5.5,0.0
10200,Sn1Mo6S8,,,,,10.5,Sn(Mo3S4)2,12.466666666666665,3.6999999999999993
10201,Mo6Se8,,,,,6.3,Mo3Se4,6.267058823529412,0.7999999999999998
10202,Sn1Fe0.05Mo6S8,,,,,7.05,FeSn20(Mo3S4)40,7.05,0.0
10203,Pb1Mo6S8,,,,,12.7,Mo6PbS8,13.629545454545452,3.5500000000000007
10204,Sn0.5Eu0.5Mo6S8,,,,,10.2,EuSn(Mo3S4)4,10.2,0.0
10205,Cu1.6Mo6S8,,,,,11.3,Cu4(Mo3S4)5,11.3,0.0
10206,Cu2.6Mo6S8,,,,,10.5,Cu13(Mo3S4)10,9.25,2.5
10207,Cu2.6Mo6S8,,,,,8.0,Cu13(Mo3S4)10,9.25,2.5
10208,Cu3.2Mo6S8,,,,,8.5,Cu8(Mo3S4)5,8.05,0.9000000000000004
10209,Cu3.2Mo6S8,,,,,7.6,Cu8(Mo3S4)5,8.05,0.9000000000000004
10210,Y1Ni2B2C1,A,3.524,,10.535,15.5,YNi2B2C,15.104893617021277,5.18
10211,La1Pt2B2C1,A,3.868,,10.705,10.5,LaB2Pt2C,10.25,0.5
10212,La1Pt2.2B2C1,,,,,6.5,La5B10Pt11C5,6.5,0.0
10213,Pr1Pt2B2C1,,,,,6.0,PrB2Pt2C,6.0,0.0
10214,Y1Pt2B2C1,,,,,10.5,YB2Pt2C,10.5,0.0
10215,La3Ni2B2N3,A,3.721,,20.516,12.3,La3Ni2B2N3,12.886000000000001,3.17
10216,Th1Ni2B2C1,A,3.695,,10.197,6.5,ThNi2B2C,6.85,2.4000000000000004
10217,Th1Pt2B2C1,A,3.828,,10.853,6.7,ThB2Pt2C,6.633333333333333,0.20000000000000018
10218,Th1Ni2B2C1,A,3.683,,10.22,8.4,ThNi2B2C,6.85,2.4000000000000004
10219,La0.5Th0.5Ni2B2C1,A,3.746,,9.929,3.9,LaThNi4(B2C)2,3.9,0.0
10220,Sc0.5Lu0.5Ni2B2C1,A,3.441,,10.66,15.6,LuScNi4(B2C)2,15.6,0.0
10221,La0.5Lu0.5Ni2B2C1,A,3.577,,10.44,14.8,LaLuNi4(B2C)2,14.8,0.0
10222,Lu1Ni2B2C1,,,,,16.6,LuNi2B2C,16.117586206896554,2.5
10223,Tm1Ni2B2C1,,,,,11.1,TmNi2B2C,10.791538461538458,1.0999999999999996
10224,Er1Ni2B2C1,,,,,10.0,ErNi2B2C,10.45190476190476,1.6999999999999993
10225,Ho1Ni2B2C1,,,,,5.8,HoNi2B2C,7.954761904761902,2.8999999999999995
10226,Y1Ni2B2C1,A,3.526,,10.543,15.3,YNi2B2C,15.104893617021277,5.18
10227,Er1Ni2B2C1,A,3.503,,10.56,10.3,ErNi2B2C,10.45190476190476,1.6999999999999993
10228,Lu1Ni2B2C1,,,,,16.6,LuNi2B2C,16.117586206896554,2.5
10229,Y1Ni2B2C1,,,,,15.6,YNi2B2C,15.104893617021277,5.18
10230,Y1Pd5B3C0.3,,,,,23.0,Y10B30Pd50C3,23.106666666666666,0.3200000000000003
10231,Y1Ni2B2C1,,,,,14.6,YNi2B2C,15.104893617021277,5.18
10232,Tm1Ni2B2C1,,,,,10.2,TmNi2B2C,10.791538461538458,1.0999999999999996
10233,Y1Ni2B2C1,,,,,14.5,YNi2B2C,15.104893617021277,5.18
10234,Y1Ni1.94Co0.06B2C1,,,,,11.5,Y50Co3Ni97(B2C)50,11.8,0.5999999999999996
10235,Y1Ni1.9Co0.1B2C1,,,,,9.8,Y10CoNi19(B2C)10,9.6,0.3000000000000007
10236,Y1Ni1.86Co0.14B2C1,,,,,7.76,Y50Co7Ni93(B2C)50,8.129999999999999,0.7400000000000002
10237,Y1Ni1.8Co0.2B2C1,,,,,6.7,Y5CoNi9(B2C)5,6.733333333333333,0.09999999999999964
10238,Y1Ni1.98Ru0.02B2C1,,,,,12.8,Y50Ni99B100RuC50,12.8,0.0
10239,Y1Ni1.94Ru0.06B2C1,,,,,8.7,Y50Ni97B100Ru3C50,8.7,0.0
10240,Y1Ni1.9Ru0.1B2C1,,,,,7.0,Y10Ni19B20RuC10,7.0,0.0
10241,Y1Ni1.98Fe0.02B2C1,,,,,13.4,Y50FeNi99(B2C)50,13.4,0.0
10242,Y1Ni1.94Fe0.06B2C1,,,,,10.2,Y50Fe3Ni97(B2C)50,10.2,0.0
10243,Y1Ni1.9Fe0.1B2C1,,,,,8.2,Y10FeNi19(B2C)10,8.2,0.0
10244,Y1Ni1.86Fe0.14B2C1,,,,,6.2,Y50Fe7Ni93(B2C)50,6.2,0.0
10245,Y1Ni2B2C1,,,,,15.0,YNi2B2C,15.104893617021277,5.18
10246,Y1Pd5B3C0.3,,,,,23.0,Y10B30Pd50C3,23.106666666666666,0.3200000000000003
10247,Y1Pd4.2B3C0.3,,,,,24.0,Y10B30(Pd14C)3,24.0,0.0
10248,Y1Ni1.8Pd0.2B2C1,A,3.543,,10.58,14.0,Y5Ni9B10PdC5,14.0,0.0
10249,Y1Ni1.5Pd0.5B2C1,A,3.554,,10.641,12.1,Y2Ni3B4PdC2,12.1,0.0
