Repository: Gashmard/Streamlit_Prediction_Tc

File: SuperCon_Main_Dataset_20562sample.csv (part 18 of 34)
,element,Unit_lattice_constant,lattice_constant_a,lattice_constant_b,lattice_constant_c,Tc,Element_Normalize,Tc_mean,Tc_range
10250,Y1Ni1.3Pd0.7B2C1,A,3.576,,10.641,12.1,Y10Ni13B20Pd7C10,12.1,0.0
10251,Y1Ni1Pd1B2C1,A,3.59,,10.651,11.8,YNiB2PdC,11.8,0.0
10252,Y1Ni0.8Pd1.2B2C1,A,3.586,,10.64,11.8,Y5Ni4B10Pd6C5,11.8,0.0
10253,Y1Pd3B3C0.3,,,,,22.0,Y10B30(Pd10C)3,22.0,0.0
10254,Y1Ni2B2C1,,,,,15.5,YNi2B2C,15.104893617021277,5.18
10255,La1Pt1.5Au0.6B2C1,A,3.873,,10.74,10.2,La10B20Pt15(Au3C5)2,10.2,0.0
10256,Pr1Pt1.5Au0.6B2C1,A,3.836,,10.744,6.0,Pr10B20Pt15(Au3C5)2,6.0,0.0
10257,Sc3.5Dy1.5Ir4Si10,,,,,5.0,Dy3Sc7(Si5Ir2)4,4.465,1.0699999999999998
10258,Sc5Ir4Si10,,,,,8.5,Sc5(Si5Ir2)2,8.342222222222224,0.5
10259,Cu0.9Co1.9S4,,,,,1.6,Co19Cu9S40,1.6,0.0
10260,Cu1.2Co1.8S4,,,,,2.3,Co9(Cu3S10)2,2.0,0.5999999999999999
10261,Cu1.5Co1.5S4,A,9.47,,,3.3,Co3Cu3S8,2.8,1.0
10262,Tm1Rh1.3Sn4,A,13.72,,27.44,2.07,Tm10Sn40Rh13,2.07,0.0
10263,Pt3V1,,,,,0.508,VPt3,0.508,0.0
10264,Fe3Th7,,,,,2.09,Th7Fe3,1.9775,0.24
10265,Th7Fe1.86Co1.14,,,,,1.07,Th350(Fe31Co19)3,1.07,0.0
10266,Th7Fe0.72Co2.28,,,,,2.27,Th175(Fe6Co19)3,2.27,0.0
10267,Co3Th7,,,,,1.8,Th7Co3,1.815,0.030000000000000027
10268,Th7Fe2.43Ni0.57,,,,,1.05,Th700(Fe81Ni19)3,1.05,0.0
10269,Th1,,,,,1.36,Th,1.36375,0.10999999999999988
10270,Y0.8Ca0.2C2,A,3.6844,,6.1989,2.82,Ca(Y2C5)2,2.82,0.0
10271,Y0.7Ca0.3C2,A,3.6986,,6.2027,2.4,Ca3Y7C20,2.4,0.0
10272,Y2C2I2,,,,,9.97,YCI,9.959999999999999,0.15000000000000036
10273,Y2C2Br2,,,,,5.04,YCBr,5.034000000000001,0.04999999999999982
10274,La1Ru4P12,A,8.0561,,,7.0,La(P3Ru)4,7.04625,0.6299999999999999
10275,La1Os1Ru3P12,A,8.065,,,7.0,LaP12OsRu3,7.0,0.0
10276,La1Os2Ru2P12,A,8.077,,,7.0,LaP12(OsRu)2,7.0,0.0
10277,Zr1Ru1P1,,,,,13.0,ZrPRu,9.086,10.34
10278,C2Y1,A,3.6638,,6.177,4.02,YC2,3.90225,0.2699999999999996
10279,C2Y1,A,3.6644,,6.1762,3.98,YC2,3.90225,0.2699999999999996
10280,C2Y1,,,,,3.95,YC2,3.90225,0.2699999999999996
10281,C2Y1,,,,,3.95,YC2,3.90225,0.2699999999999996
10282,C1.95Y1,A,3.6637,,6.1732,3.86,Y20C39,3.86,0.0
10283,Y0.91Th0.09C2,A,3.6772,,6.1938,3.7,Y91Th9C200,3.7,0.0
10284,Y0.81Th0.19C2,A,3.6918,,6.2119,3.52,Y81Th19C200,3.52,0.0
10285,Y0.7Th0.3C2,A,3.7056,,6.2321,3.43,Y7Th3C20,3.43,0.0
10286,Y0.9Ca0.1C2,A,3.6804,,6.1927,3.15,CaY9C20,3.15,0.0
10287,La1Ru4As12,A,8.5081,,,10.3,La(As3Ru)4,10.3,0.0
10288,La1Ru4Sb12,A,9.27,,,2.8,La(Sb3Ru)4,3.17,0.7800000000000002
10289,Pr1Ru4As12,A,8.4963,,,2.4,Pr(As3Ru)4,2.3825000000000003,0.20000000000000018
10290,La1Fe4P12,A,7.8316,,,4.1,La(FeP3)4,4.0874999999999995,0.20000000000000018
10291,La1Ru4P12,A,8.0561,,,7.2,La(P3Ru)4,7.04625,0.6299999999999999
10292,La1Os4P12,A,8.0844,,,1.8,La(P3Os)4,1.8,0.0
10293,C1.35La1,A,8.8095,,,11.0,La20C27,11.0,0.0
10294,La1.9Th0.1C1.35,A,8.788,,,12.7,La38Th2C27,12.7,0.0
10295,C1.35Y1,A,8.2283,,,10.0,Y20C27,10.0,0.0
10296,Y0.7Th0.3C1.35,A,8.362,,,17.0,Y14(Th2C9)3,16.7,0.6000000000000014
10297,La1Fe4P12,,,,,4.0,La(FeP3)4,4.0874999999999995,0.20000000000000018
10298,Hf1N1Cl1,A,3.573,,27.68,25.5,HfNCl,25.5,0.0
10299,Zr1N1Cl1,A,3.606,,27.67,13.0,ZrNCl,13.0,0.0
10300,Na2.9Ba4.5Si46,A,10.26,,,3.5,Ba45Na29Si460,3.5,0.0
10301,Y1Pd4B1C0.2,,,,,21.0,Y5B5Pd20C,21.0,0.0
10302,Lu1Pd4B1C0.2,,,,,10.0,Lu5B5Pd20C,10.0,0.0
10303,Na1.5Ba6Si46,,,,,2.6,Ba12Na3Si92,2.6,0.0
10304,Na0.3Ba6.2Si46,,,,,4.0,Ba62Na3Si460,4.0,0.0
10305,Na0.2Ba6Si46,,,,,4.8,Ba30NaSi230,4.8,0.0
10306,Ba1Si2,A,4.06,,5.28,5.3,BaSi2,5.3,0.0
10307,Y1Ni2B2C1,A,3.5351,,10.5598,13.8,YNi2B2C,15.104893617021277,5.18
10308,Ho1Ni2B2C1,,,,,8.5,HoNi2B2C,7.954761904761902,2.8999999999999995
10309,Ho0.9Dy0.1Ni2B2C1,,,,,8.0,DyHo9Ni20(B2C)10,8.087499999999999,0.1999999999999993
10310,Ho0.85Dy0.15Ni2B2C1,,,,,7.9,Dy3Ho17Ni40(B2C)20,7.895,0.010000000000000675
10311,Ho1.8Dy0.2Ni2B2C1,,,,,6.6,DyHo9Ni10(B2C)5,6.6,0.0
10312,Ho0.7Dy0.3Ni2B2C1,,,,,5.8,Dy3Ho7Ni20(B2C)10,5.83,0.0600000000000005
10313,Ho0.65Dy0.35Ni2B2C1,,,,,5.9,Dy7Ho13Ni40(B2C)20,5.905,0.009999999999999787
10314,Ho0.6Dy0.4Ni2B2C1,,,,,6.0,Dy2Ho3Ni10(B2C)5,5.984999999999999,0.09999999999999964
10315,Ho0.5Dy0.5Ni2B2C1,,,,,5.9,DyHoNi4(B2C)2,5.905,0.009999999999999787
10316,Ho0.4Dy0.6Ni2B2C1,,,,,5.85,Dy3Ho2Ni10(B2C)5,5.855,0.010000000000000675
10317,Ho0.2Dy0.8Ni2B2C1,,,,,6.23,Dy4HoNi10(B2C)5,6.215,0.03000000000000025
10318,Dy1Ni2B2C1,,,,,6.23,DyNi2B2C,5.541874999999999,5.76
10319,Lu1Ni2B2C1,,,,,15.9,LuNi2B2C,16.117586206896554,2.5
10320,Lu0.8Dy0.2Ni2B2C1,,,,,11.8,DyLu4Ni10(B2C)5,11.8,0.0
10321,Lu0.6Dy0.4Ni2B2C1,,,,,7.5,Dy2Lu3Ni10(B2C)5,7.5,0.0
10322,Lu0.4Dy0.6Ni2B2C1,,,,,4.3,Dy3Lu2Ni10(B2C)5,4.3,0.0
10323,Lu0.3Dy0.7Ni2B2C1,,,,,2.0,Dy7Lu3Ni20(B2C)10,2.0,0.0
10324,Lu0.1Dy0.9Ni2B2C1,,,,,2.5,Dy9LuNi20(B2C)10,2.4850000000000003,0.029999999999999805
10325,Lu0.05Dy0.95Ni2B2C1,,,,,4.3,Dy19LuNi40(B2C)20,5.324999999999999,2.05
10326,Dy1Ni2B2C1,,,,,6.2,DyNi2B2C,5.541874999999999,5.76
10327,Eu1Nd2S5,A,3.3556,,23.44,3.0,Nd2EuS5,3.0,0.0
10328,Ba1Ta2S5,A,3.3204,,25.005,3.14,BaTa2S5,3.01,0.26000000000000023
10329,Ba1Ta2S5,A,3.3258,,25.208,2.88,BaTa2S5,3.01,0.26000000000000023
10330,Be13U1,,,,,0.9,UBe13,0.8856045454545456,1.84
10331,U1Pd2Al3,A,5.386,,4.188,1.89,UAl3Pd2,1.932,0.3999999999999999
10332,U1Pd2Al2.97Ga0.03,A,5.362,,4.486,1.64,U100Al297Ga3Pd200,1.64,0.0
10333,U1Pd2Al2.94Ga0.06,A,5.362,,4.184,1.51,U50Al147Ga3Pd100,1.51,0.0
10334,U1Pd2Al2.85Ga0.15,A,5.356,,4.185,1.15,U20Al57Ga3Pd40,1.15,0.0
10335,U1Pd2Al2.7Ga0.3,A,5.353,,4.188,0.52,U10Al27Ga3Pd20,0.52,0.0
10336,U1Pd2Al2.55Ga0.45,A,5.347,,4.187,0.76,U20Al51Ga9Pd40,0.76,0.0
10337,U1Pd2Al2.4Ga0.6,A,5.344,,4.187,0.33,U5Al12Ga3Pd10,0.33,0.0
10338,Dy1Ni2B2C1,,,,,6.0,DyNi2B2C,5.541874999999999,5.76
10339,Ho1Ni2B2C1,,,,,8.6,HoNi2B2C,7.954761904761902,2.8999999999999995
10340,Er1Ni2B2C1,,,,,10.8,ErNi2B2C,10.45190476190476,1.6999999999999993
10341,U1Ru2Si2,,,,,1.53,U(SiRu)2,1.31,0.5800000000000001
10342,Y1Ni2B2C1,,,,,15.5,YNi2B2C,15.104893617021277,5.18
10343,Dy1Ni2B2C1,A,3.534,,10.487,6.0,DyNi2B2C,5.541874999999999,5.76
10344,Ho1Ni2B2C1,A,3.517,,10.527,8.0,HoNi2B2C,7.954761904761902,2.8999999999999995
10345,Er1Ni2B2C1,A,3.501,,10.558,11.0,ErNi2B2C,10.45190476190476,1.6999999999999993
10346,Tm1Ni2B2C1,A,3.486,,10.586,11.0,TmNi2B2C,10.791538461538458,1.0999999999999996
10347,Nd1.72Ta3.28S2,A,3.3203,,21.619,4.3,Nd43(Ta41S25)2,4.3,0.0
10348,Y1Ni1.8Co0.2B2C1,,,,,6.7,Y5CoNi9(B2C)5,6.733333333333333,0.09999999999999964
10349,Y1Ni1.86Co0.14B2C1,,,,,8.5,Y50Co7Ni93(B2C)50,8.129999999999999,0.7400000000000002
10350,Y1Ni1.9Co0.1B2C1,,,,,9.5,Y10CoNi19(B2C)10,9.6,0.3000000000000007
10351,Y1Ni1.94Co0.06B2C1,,,,,12.1,Y50Co3Ni97(B2C)50,11.8,0.5999999999999996
10352,Y1Ni1.985Cu0.015B2C1,,,,,14.3,Y200Cu3Ni397(B2C)200,14.3,0.0
10353,Y1Ni2B2C1,,,,,15.3,YNi2B2C,15.104893617021277,5.18
10354,Y1Ni1.95Cu0.05B2C1,,,,,14.7,Y20CuNi39(B2C)20,14.7,0.0
10355,Y1Ni1.9Cu0.1B2C1,,,,,13.7,Y10CuNi19(B2C)10,13.75,0.10000000000000142
10356,Y1Ni1.85Cu0.15B2C1,,,,,13.0,Y20Cu3Ni37(B2C)20,13.0,0.0
10357,Y1Ni1.8Cu0.2B2C1,,,,,11.5,Y5CuNi9(B2C)5,11.55,0.09999999999999964
10358,Y1Ni1.7Cu0.3B2C1,,,,,10.8,Y10Cu3Ni17(B2C)10,10.850000000000001,0.09999999999999964
10359,Y1Ni1.6Cu0.4B2C1,,,,,10.6,Y5Cu2Ni8(B2C)5,10.6,0.0
10360,Y1Ni1.4Cu0.6B2C1,,,,,10.5,Y5Cu3Ni7(B2C)5,10.45,0.09999999999999964
10361,Y1Cu2B2C1,,,,,10.0,YCu2B2C,10.0,0.0
10362,Y1Ni2B2C1,A,3.5271,,10.542,15.6,YNi2B2C,15.104893617021277,5.18
10363,Y0.9Tb0.1Ni2B2C1,A,3.5297,,10.531,12.7,TbY9Ni20(B2C)10,13.09,0.7800000000000011
10364,Y0.8Tb0.2Ni2B2C1,A,3.5322,,10.423,11.0,TbY4Ni10(B2C)5,11.215,0.4299999999999997
10365,Y0.7Tb0.3Ni2B2C1,A,3.5353,,10.513,8.1,Tb3Y7Ni20(B2C)10,8.565,0.9299999999999997
10366,Y0.65Tb0.35Ni2B2C1,A,3.5356,,10.508,4.6,Tb7Y13Ni40(B2C)20,4.6,0.0
10367,Y0.6Tb0.4Ni2B2C1,A,3.5374,,10.503,2.0,Tb2Y3Ni10(B2C)5,3.52,3.04
10368,Na2.9Ba4.5Si46,,,,,3.5,Ba45Na29Si460,3.5,0.0
10369,Ce1Ru2,,,,,6.3,CeRu2,6.000055555555557,1.3999999999999995
10370,La0.84Mo6Se8,A,6.7551,,,9.4,La21(Mo3Se4)50,9.4,0.0
10371,La0.88Mo6Se8,A,6.7577,,,10.25,La11(Mo3Se4)25,10.25,0.0
10372,La0.94Mo6Se8,A,6.7618,,,11.0,La47(Mo3Se4)100,11.0,0.0
10373,La0.94Mo6Se8,,,,,11.0,La47(Mo3Se4)100,11.0,0.0
10374,Mo3Se4,,,,,6.6,Mo3Se4,6.267058823529412,0.7999999999999998
10375,Sn0.875Mo6S8,A,9.137,,11.371,14.048,Sn7(Mo3S4)16,14.048,0.0
10376,W0.25Sn0.875Mo6S8,A,9.144,,11.371,13.635,Sn7Mo48(WS32)2,13.635,0.0
10377,Cu2Mo6S8,,,,,10.43,CuMo3S4,10.818750000000001,1.370000000000001
10378,Sr1Ta2S5,A,3.306,,24.26,2.75,SrTa2S5,2.765,0.7600000000000002
10379,La1Pt1.5Au0.6B2.4C1.2,A,3.8657,,10.729,11.0,La10B24Pt15(AuC2)6,11.0,0.0
10380,Pr1Pt1.5Au0.6B2.4C1.2,A,3.8307,,10.7448,6.2,Pr10B24Pt15(AuC2)6,6.2,0.0
10381,Y1Pt1.5Au0.6B2.4C1.2,,,,,5.8,Y10B24Pt15(AuC2)6,5.8,0.0
10382,Y1Ni2B2C1,,,,,15.4,YNi2B2C,15.104893617021277,5.18
10383,Lu1Ni2B2C1,,,,,15.7,LuNi2B2C,16.117586206896554,2.5
10384,Y1Ni2B2C1,,,,,15.48,YNi2B2C,15.104893617021277,5.18
10385,Y1Ni2B2C1,,,,,15.48,YNi2B2C,15.104893617021277,5.18
10386,Y1Pd5B3C0.3,,,,,23.32,Y10B30Pd50C3,23.106666666666666,0.3200000000000003
10387,Dy1Ni2B2C1,A,3.532,,10.483,3.8,DyNi2B2C,5.541874999999999,5.76
10388,Y1Ni2B2C1,A,3.526,,10.538,15.5,YNi2B2C,15.104893617021277,5.18
10389,Y1Ni1.9Cu0.1B2C1,A,3.526,,10.545,13.8,Y10CuNi19(B2C)10,13.75,0.10000000000000142
10390,Y1Ni1.8Cu0.2B2C1,A,3.527,,10.562,11.6,Y5CuNi9(B2C)5,11.55,0.09999999999999964
10391,Y1Ni1.7Cu0.3B2C1,A,3.5275,,10.575,10.9,Y10Cu3Ni17(B2C)10,10.850000000000001,0.09999999999999964
10392,Y1Ni1.6Cu0.4B2C1,A,3.529,,10.598,10.6,Y5Cu2Ni8(B2C)5,10.6,0.0
10393,Y1Ni1.4Cu0.6B2C1,A,3.5295,,10.601,10.4,Y5Cu3Ni7(B2C)5,10.45,0.09999999999999964
10394,Y1Ni1Cu1B2C1,A,3.531,,10.62,10.1,YCuNiB2C,10.1,0.0
10395,Y1Ni1.98Co0.02B2C1,A,3.526,,10.537,14.3,Y50CoNi99(B2C)50,14.3,0.0
10396,Y1Ni1.9Co0.1B2C1,A,3.5255,,10.534,9.5,Y10CoNi19(B2C)10,9.6,0.3000000000000007
10397,Y1Ni1.8Co0.2B2C1,A,3.525,,10.532,6.8,Y5CoNi9(B2C)5,6.733333333333333,0.09999999999999964
10398,Th1Ni2B2C1,A,3.695,,10.197,6.5,ThNi2B2C,6.85,2.4000000000000004
10399,Th1Pt2B2C1,A,3.828,,10.853,6.7,ThB2Pt2C,6.633333333333333,0.20000000000000018
10400,La3Ni2B2N3,A,3.721,,20.516,12.3,La3Ni2B2N3,12.886000000000001,3.17
10401,Pt3U1,,,,,0.553,UPt3,0.5268823529411765,0.08999999999999997
10402,Y1Ni2B2C1,A,3.5403,,10.4998,15.45,YNi2B2C,15.104893617021277,5.18
10403,Er1Ni2B2C1,,,,,10.5,ErNi2B2C,10.45190476190476,1.6999999999999993
10404,Lu1Ni2B2C1,,,,,16.0,LuNi2B2C,16.117586206896554,2.5
10405,Y1Ni2B2C1,,,,,15.4,YNi2B2C,15.104893617021277,5.18
10406,Ho0.25Y0.75Ni2B2C1,,,,,13.8,Y3HoNi8(B2C)4,13.8,0.0
10407,Ho0.5Y0.5Ni2B2C1,,,,,11.6,YHoNi4(B2C)2,11.6,0.0
10408,Ho0.75Y0.25Ni2B2C1,,,,,10.2,YHo3Ni8(B2C)4,8.899999999999999,2.5999999999999996
10409,Ho0.85Y0.15Ni2B2C1,,,,,9.3,Y3Ho17Ni40(B2C)20,9.3,0.0
10410,Ho1Ni2B2C1,,,,,7.6,HoNi2B2C,7.954761904761902,2.8999999999999995
10411,Ho1Ni2B2C1,,,,,7.5,HoNi2B2C,7.954761904761902,2.8999999999999995
10412,Er1Ni2B2C1,,,,,10.4,ErNi2B2C,10.45190476190476,1.6999999999999993
10413,Tm1Ni2B2C1,,,,,10.9,TmNi2B2C,10.791538461538458,1.0999999999999996
10414,Dy1Ni2B2C1,,,,,0.75,DyNi2B2C,5.541874999999999,5.76
10415,Lu1Ni2B2C1,,,,,16.6,LuNi2B2C,16.117586206896554,2.5
10416,Y1Ni2B2C1,,,,,15.76,YNi2B2C,15.104893617021277,5.18
10417,Ho1Ni2B2C1,,,,,8.67,HoNi2B2C,7.954761904761902,2.8999999999999995
10418,Er1Ni2B2C1,,,,,10.96,ErNi2B2C,10.45190476190476,1.6999999999999993
10419,Tm1Ni2B2C1,,,,,10.88,TmNi2B2C,10.791538461538458,1.0999999999999996
10420,C60K3,,,,,20.0,KC20,17.93170731707317,11.8
10421,C60Rb3,,,,,30.5,RbC20,28.738888888888887,18.75
10422,La1Ni1C2,A,3.975,4.558,6.119,3.0,LaNiC2,2.9871428571428567,0.7999999999999998
10423,Li2Na1N1C60,,,,,12.0,NaLi2C60N,12.0,0.0
10424,Na4H4C60,A,14.356,,,15.0,NaHC15,15.0,0.0
10425,Ca1,,,,,15.0,Ca,23.0,14.0
10426,Lu1Ni1B1C1,,,,,2.96,LuNiBC,2.7866666666666666,0.45999999999999996
10427,Lu1Ni0.9V0.1B1C1,,,,,2.94,Lu10VNi9(BC)10,2.94,0.0
10428,Lu1Ni0.8V0.2B1C1,,,,,2.6,Lu5VNi4(BC)5,2.6,0.0
10429,Lu1Ni0.9Cu0.1B1C1,,,,,3.3,Lu10CuNi9(BC)10,3.3,0.0
10430,Lu1Ni0.8Cu0.2B1C1,,,,,3.38,Lu5CuNi4(BC)5,3.38,0.0
10431,I2,,,,,1.2,I,1.2,0.0
10432,Lu1Ni2B2C1,,,,,16.6,LuNi2B2C,16.117586206896554,2.5
10433,Lu1Ni1.97Co0.06B2C1,,,,,14.0,Lu100Co6Ni197(B2C)100,14.0,0.0
10434,Lu1Ni0.91Co0.18B2C1,,,,,8.8,Lu100Co18Ni91(B2C)100,8.8,0.0
10435,Lu1Ni1.85Co0.3B2C1,,,,,4.8,Lu20Co6Ni37(B2C)20,4.8,0.0
10436,Ho1Ni1.995Co0.01B2C1,,,,,6.72,Ho200Co2Ni399(B2C)200,6.72,0.0
10437,Ho1Ni1.95Co0.03B2C1,,,,,4.51,Ho100Co3Ni195(B2C)100,4.51,0.0
10438,Er1Ni2B2C1,,,,,10.6,ErNi2B2C,10.45190476190476,1.6999999999999993
10439,Er1Ni1.98Co0.04B2C1,,,,,8.2,Er50Co2Ni99(B2C)50,8.2,0.0
10440,Er1Ni1.97Co0.06B2C1,,,,,6.6,Er100Co6Ni197(B2C)100,6.6,0.0
10441,Er1Ni1.9675Co0.065B2C1,,,,,6.2,Er400Co26Ni787(B2C)400,6.2,0.0
10442,Er1Ni1.9625Co0.075B2C1,,,,,5.1,Er80Co6Ni157(B2C)80,5.1,0.0
10443,Lu1Ni1.991Co0.018B2C1,,,,,15.6,Lu1000Co18Ni1991(B2C)1000,15.6,0.0
10444,Lu1Ni1.95Co0.1B2C1,,,,,12.3,Lu20Co2Ni39(B2C)20,12.3,0.0
10445,Lu1Ni1.93Co0.14B2C1,,,,,10.5,Lu100Co14Ni193(B2C)100,10.5,0.0
10446,Lu1Ni1.89Co0.22B2C1,,,,,7.5,Lu100Co22Ni189(B2C)100,7.5,0.0
10447,Lu1Ni1.87Co0.26B2C1,,,,,6.0,Lu100Co26Ni187(B2C)100,6.0,0.0
10448,Lu1Ni1.83Co0.34B2C1,,,,,3.8,Lu100Co34Ni183(B2C)100,3.8,0.0
10449,Lu1Ni1.81Co0.38B2C1,,,,,2.9,Lu100Co38Ni181(B2C)100,2.9,0.0
10450,Lu1Ni1.8Co0.4B2C1,,,,,2.6,Lu5Co2Ni9(B2C)5,2.6,0.0
10451,Tm1Ni2B2C1,,,,,11.0,TmNi2B2C,10.791538461538458,1.0999999999999996
10452,Tm1Ni1.99Co0.02B2C1,,,,,10.3,Tm100Co2Ni199(B2C)100,10.3,0.0
10453,Tm1Ni1.98Co0.04B2C1,,,,,9.2,Tm50Co2Ni99(B2C)50,9.2,0.0
10454,Tm1Ni1.97Co0.06B2C1,,,,,8.7,Tm100Co6Ni197(B2C)100,8.7,0.0
10455,Tm1Ni1.96Co0.08B2C1,,,,,7.7,Tm25Co2Ni49(B2C)25,7.7,0.0
10456,Tm1Ni1.94Co0.12B2C1,,,,,5.9,Tm50Co6Ni97(B2C)50,5.9,0.0
10457,Tm1Ni1.92Co0.16B2C1,,,,,4.4,Tm25Co4Ni48(B2C)25,4.4,0.0
10458,Tm1Ni1.91Co0.18B2C1,,,,,3.2,Tm100Co18Ni191(B2C)100,3.2,0.0
10459,Tm1Ni1.88Co0.24B2C1,,,,,1.6,Tm25Co6Ni47(B2C)25,1.6,0.0
10460,Er1Ni0.199Co0.02B2C1,,,,,9.2,Er1000Co20Ni199(B2C)1000,9.2,0.0
10461,Er1Ni0.973Co0.054B2C1,,,,,7.2,Er1000Co54Ni973(B2C)1000,7.2,0.0
10462,Er1Ni1.96Co0.08B2C1,,,,,4.2,Er25Co2Ni49(B2C)25,4.2,0.0
10463,Er1Ni1.955Co0.09B2C1,,,,,2.6,Er200Co18Ni391(B2C)200,2.6,0.0
10464,Ho1Ni1.998Co0.004B2C1,,,,,7.2,Ho500Co2Ni999(B2C)500,7.2,0.0
10465,Ho1Ni1.993Co0.014B2C1,,,,,5.0,Ho1000Co14Ni1993(B2C)1000,5.0,0.0
10466,Ho1Ni1.99Co0.02B2C1,,,,,4.8,Ho100Co2Ni199(B2C)100,4.8,0.0
10467,Ho1Ni1.98Co0.04B2C1,,,,,3.7,Ho50Co2Ni99(B2C)50,3.7,0.0
10468,Ho1Ni1.972Co0.056B2C1,,,,,2.4,Ho250Co14Ni493(B2C)250,2.4,0.0
10469,Dy1Ni2B2C1,,,,,4.6,DyNi2B2C,5.541874999999999,5.76
10470,Dy1Ni1.995Co0.01B2C1,,,,,4.1,Dy200Co2Ni399(B2C)200,4.1,0.0
10471,Dy1Ni1.99Co0.02B2C1,,,,,3.1,Dy100Co2Ni199(B2C)100,3.1,0.0
10472,Dy1Ni1.985Co0.03B2C1,,,,,2.1,Dy200Co6Ni397(B2C)200,2.1,0.0
10473,Y1Ni2B2C1,,,,,15.6,YNi2B2C,15.104893617021277,5.18
10474,Lu1Ni2B2C1,,,,,16.1,LuNi2B2C,16.117586206896554,2.5
10475,Cu0.7Zn0.3Ir2S4,,,,,2.8,Zn3Cu7(IrS2)20,2.9124999999999996,0.25
10476,Cu0.5Zn0.5Ir2S4,,,,,2.2,ZnCu(IrS2)4,2.1975000000000002,0.010000000000000231
10477,Fe1Zr2,,,,,0.17,Zr2Fe,0.17,0.0
10478,Y1Ni2B2C1,,,,,14.91,YNi2B2C,15.104893617021277,5.18
10479,Lu1Ni2B2C1,,,,,15.75,LuNi2B2C,16.117586206896554,2.5
10480,Er1Ni2B2C1,A,3.51,,10.57,9.5,ErNi2B2C,10.45190476190476,1.6999999999999993
10481,Sc5Co4Si10,,,,,4.9,Sc5(Co2Si5)2,4.81,0.46999999999999975
10482,La3Ni2B2N3,A,3.73,,20.67,13.2,La3Ni2B2N3,12.886000000000001,3.17
10483,Y1Pd2B2C1,,,,,22.6,YB2Pd2C,22.6,0.0
10484,Tb0.2Er0.8Ni2B2C1,A,3.5143,,10.551,7.1,TbEr4Ni10(B2C)5,5.675,3.3999999999999995
10485,Tb0.225Er0.775Ni2B2C1,A,3.513,,10.543,5.9,Tb9Er31Ni80(B2C)40,5.9,0.0
10486,Tb0.25Er0.75Ni2B2C1,A,3.518,,10.552,4.9,TbEr3Ni8(B2C)4,4.6000000000000005,0.9000000000000004
10487,Dy1Ni2B2C1,,,,,6.51,DyNi2B2C,5.541874999999999,5.76
10488,Yb1Pd2Sn1,A,6.651,,,2.3,YbSnPd2,2.2640000000000002,0.5999999999999999
10489,Ce1.025Cu2Si2,,,,,0.6,Ce41(CuSi)80,0.6,0.0
10490,Ce1Cu2.05Si2,,,,,0.7,Ce20Cu41Si40,0.7,0.0
10491,Sn19Er4Rh6,A,13.733,,27.418,1.32,Er4Sn19Rh6,1.26,0.1200000000000001
10492,Sn18.59Er4.41Rh6,,,,,1.0,Er441Sn1859Rh600,1.0,0.0
10493,Sn18.43Er4.57Rh6,,,,,0.97,Er457Sn1843Rh600,0.97,0.0
10494,C60Rb3,,,,,30.8,RbC20,28.738888888888887,18.75
10495,Ho1Ni2B2C1,,,,,7.8,HoNi2B2C,7.954761904761902,2.8999999999999995
10496,Ho1Ni2B2C1,,,,,7.1,HoNi2B2C,7.954761904761902,2.8999999999999995
10497,Sn0.95In0.05Te1,,,,,1.2,InSn19Te20,1.2733333333333332,0.20999999999999996
10498,Sn0.9405Ge0.0095In0.05Te1,,,,,1.61,In100Sn1881Ge19Te2000,1.61,0.0
10499,Sn0.9215Ge0.0285In0.05Te1,,,,,1.74,In100Sn1843Ge57Te2000,1.74,0.0
10500,Sn0.9025Ge0.0475In0.05Te1,,,,,1.72,In20Sn361Ge19Te400,1.72,0.0
10501,Sn0.874Ge0.076In0.05Te1,,,,,1.64,In25Sn437(Ge19Te250)2,1.64,0.0
10502,Sn0.855Ge0.095In0.05Te1,,,,,1.48,In10Sn171Ge19Te200,1.48,0.0
10503,Sn0.8075Ge0.1425In0.05Te1,,,,,1.09,In20Sn323Ge57Te400,1.09,0.0
10504,Sn0.76Ge0.19In0.05Te1,,,,,0.68,In5Sn76Ge19Te100,0.68,0.0
10505,Sn0.84In0.16Te1,,,,,2.48,In4Sn21Te25,2.2175000000000002,0.3599999999999999
10506,Sn0.798Ge0.042In0.16Te1,,,,,2.36,In80Sn399Ge21Te500,2.36,0.0
10507,Sn0.756Ge0.084In0.16Te1,,,,,2.32,In40Sn189Ge21Te250,2.32,0.0
10508,Sn0.714Ge0.126In0.16Te1,,,,,2.23,In80Sn357Ge63Te500,2.23,0.0
10509,Sn0.672Ge0.168In0.16Te1,,,,,1.93,In20Sn84Ge21Te125,1.93,0.0
10510,Sn0.63Ge0.21In0.16Te1,,,,,1.87,In16Sn63Ge21Te100,1.87,0.0
10511,Sn0.588Ge0.252In0.16Te1,,,,,1.42,In40Sn147Ge63Te250,1.42,0.0
10512,Sn0.504Ge0.336In0.16Te1,,,,,0.42,In20Sn63Ge42Te125,0.42,0.0
10513,U1Ru2Si2,A,4.121,,9.681,1.1,U(SiRu)2,1.31,0.5800000000000001
10514,U1Ru2Si2,,,,,1.24,U(SiRu)2,1.31,0.5800000000000001
10515,U1Ru2Si2,,,,,1.3,U(SiRu)2,1.31,0.5800000000000001
10516,Y1Ni2B2C1,A,3.528,,10.546,14.5,YNi2B2C,15.104893617021277,5.18
10517,Cu1.5Rh1.5S4,A,9.7885,,,4.5,Cu3Rh3S8,4.55,0.09999999999999964
10518,Y1Pd2B2C1,,,,,22.6,YB2Pd2C,22.6,0.0
10519,La2Rh3Sn5,A,10.667,12.891,6.315,1.85,La2Sn5Rh3,1.85,0.0
10520,Tm2Rh3Sn5,A,4.341,26.198,7.147,1.8,Tm2Sn5Rh3,1.8,0.0
10521,U1Ni2Al3,,,,,1.0,UAl3Ni2,1.01575,0.22599999999999987
10522,Nb1Se2,,,,,7.0,NbSe2,6.7535625,6.7
10523,Dy1Ni2B2C1,A,3.5342,,10.4878,6.0,DyNi2B2C,5.541874999999999,5.76
10524,Ho1Ni2B2C1,A,3.5177,,10.5278,8.0,HoNi2B2C,7.954761904761902,2.8999999999999995
10525,Er1Ni2B2C1,A,3.5019,,10.558,11.0,ErNi2B2C,10.45190476190476,1.6999999999999993
10526,Tm1Ni2B2C1,A,3.4866,,10.586,11.0,TmNi2B2C,10.791538461538458,1.0999999999999996
10527,Mo6Se8,,,,,6.28,Mo3Se4,6.267058823529412,0.7999999999999998
10528,Mo6Se8,,,,,6.13,Mo3Se4,6.267058823529412,0.7999999999999998
10529,Sc2Fe3Si5,A,10.225,,5.275,4.52,Sc2Fe3Si5,4.5600000000000005,0.33999999999999986
10530,Y2Fe3Si5,A,10.43,,5.47,2.4,Y2Fe3Si5,2.2359999999999998,0.72
10531,Lu2Fe3Si5,A,10.34,,5.375,6.1,Lu2Fe3Si5,5.8964285714285705,1.75
10532,Ni3Th7,,,,,1.97,Th7Ni3,1.97,0.040000000000000036
10533,Co3Th7,,,,,1.8,Th7Co3,1.815,0.030000000000000027
10534,Fe3Th7,,,,,2.1,Th7Fe3,1.9775,0.24
10535,La7Pd3,,,,,1.48,La7Pd3,1.48,0.0
10536,La7Rh3,,,,,2.6,La7Rh3,2.5866666666666664,0.020000000000000018
10537,La7Ru3,,,,,1.92,La7Ru3,1.835,0.16999999999999993
10538,Sr1Ta2S5,A,3.32,,24.1,3.16,SrTa2S5,2.765,0.7600000000000002
10539,Ba1Ta2S5,A,3.3258,,25.208,2.88,BaTa2S5,3.01,0.26000000000000023
10540,Ba1Ta2S5,A,3.3204,,25.005,3.14,BaTa2S5,3.01,0.26000000000000023
10541,Na0.05W1O3,,,,,91.0,Na(WO3)20,91.0,0.0
10542,Na0.05W1O3,,,,,91.0,Na(WO3)20,91.0,0.0
10543,Tm2Fe3Si5,A,10.37,,5.405,3.13,Tm2Fe3Si5,1.843333333333333,2.03
10544,Ho0.8La0.2Ni2B2C1,A,3.55,,10.4554,1.3,LaHo4Ni10(B2C)5,1.3,0.0
10545,Ho0.9La0.1Ni2B2C1,A,3.522,,10.5138,2.25,LaHo9Ni20(B2C)10,2.25,0.0
10546,Ho0.93La0.07Ni2B2C1,,,,,3.0,La7Ho93Ni200(B2C)100,3.0,0.0
10547,Ho0.95La0.05Ni2B2C1,,,,,6.62,LaHo19Ni40(B2C)20,6.62,0.0
10548,Ho0.97La0.03Ni2B2C1,,,,,7.44,La3Ho97Ni200(B2C)100,7.44,0.0
10549,Ho1Ni2B2C1,A,3.5146,,10.5262,8.56,HoNi2B2C,7.954761904761902,2.8999999999999995
10550,La3Ni1,A,7.271,10.243,6.647,2.4,La3Ni,3.6,4.0
10551,Al0.24Nb0.76,A,5.186,,,18.7,Nb19Al6,11.649999999999999,14.799999999999999
10552,Al0.24Nb0.76,,,,,16.9,Nb19Al6,11.649999999999999,14.799999999999999
10553,Al0.24Nb0.76,,,,,7.1,Nb19Al6,11.649999999999999,14.799999999999999
10554,Al0.24Nb0.76,,,,,3.9,Nb19Al6,11.649999999999999,14.799999999999999
10555,Al1Nb3,A,5.18,,,16.84,Nb3Al,16.786296296296296,15.700000000000001
10556,Al1Nb3,A,5.18,,,18.45,Nb3Al,16.786296296296296,15.700000000000001
10557,Nb3Sn1,,,,,18.0,Nb3Sn,17.6684,2.41
10558,Al1Nb3,,,,,18.2,Nb3Al,16.786296296296296,15.700000000000001
10559,Ge1Nb3,,,,,5.9,Nb3Ge,12.00278260869565,18.758000000000003
10560,Mo6Se8,,,,,6.3,Mo3Se4,6.267058823529412,0.7999999999999998
10561,Mo6Se6Br2,,,,,6.7,Mo3Se3Br,6.7,0.0
10562,Cu1Mo6Se8,,,,,5.9,Cu(Mo3Se4)2,5.9,0.0
10563,La1Mo6Se8,,,,,11.6,La(Mo3Se4)2,11.1875,0.7999999999999989
10564,Cd1Mo6Se8,,,,,2.4,Cd(Mo3Se4)2,2.4,0.0
10565,Sn1Mo6Se8,,,,,3.4,Sn(Mo3Se4)2,3.4,0.0
10566,Pb1Mo6Se8,,,,,4.0,Mo6PbSe8,3.8466666666666662,0.45999999999999996
10567,Ag1Mo6S8,,,,,7.7,Ag(Mo3S4)2,7.7,0.0
10568,Gd1Mo6S8,,,,,1.8,Gd(Mo3S4)2,1.6,0.40000000000000013
10569,Sn1Mo6S8,,,,,11.7,Sn(Mo3S4)2,12.466666666666665,3.6999999999999993
10570,Pb1Mo6S8,,,,,13.7,Mo6PbS8,13.629545454545452,3.5500000000000007
10571,La1Mo6S8,,,,,6.8,La(Mo3S4)2,6.50625,1.2999999999999998
10572,Mo6S8,,,,,1.8,Mo3S4,1.8,0.3999999999999999
10573,Mo6S6Br2,,,,,13.0,Mo3S3Br,13.266666666666666,0.8000000000000007
10574,Mo6S6I2,,,,,13.0,Mo3S3I,10.35,12.6
10575,Cu1.8Mo6S8,,,,,10.7,Cu9(Mo3S4)10,10.3625,0.6999999999999993
10576,Zn1Mo6S8,,,,,2.8,Zn(Mo3S4)2,2.8,0.0
10577,Al1Nb3,,,,,18.7,Nb3Al,16.786296296296296,15.700000000000001
10578,Al1Nb3,,,,,17.9,Nb3Al,16.786296296296296,15.700000000000001
10579,Al1Nb3,,,,,9.9,Nb3Al,16.786296296296296,15.700000000000001
10580,Al0.245Nb0.725,,,,,18.4,Nb145Al49,18.4,0.0
10581,Nb0.747Al0.239Si0.014,,,,,18.0,Nb747Al239Si14,18.0,0.0
10582,Nb0.758Al0.174Ge0.069,,,,,19.7,Nb758(Al58Ge23)3,19.7,0.0
10583,Al1Nb3,A,5.183,,,18.6,Nb3Al,16.786296296296296,15.700000000000001
10584,Al1Nb3,,,,,18.7,Nb3Al,16.786296296296296,15.700000000000001
10585,Nb2.97Zr0.03Al1,A,5.187,,,17.4,Zr3Nb297Al100,17.4,0.0
10586,Nb2.91Zr0.09Al1,A,5.198,,,14.6,Zr9Nb291Al100,14.6,0.0
10587,Nb3Al0.75Ge0.25,A,5.174,,,19.8,Nb12Al3Ge,20.0,0.3999999999999986
10588,Nb3Al0.75Ga0.3,A,5.179,,,19.1,Nb20Al5Ga2,19.1,0.0
10589,Nb2.9925Zr0.0075Al1,,,,,17.6,Zr3Nb1197Al400,17.6,0.0
10590,Nb2.973Zr0.027Al1,,,,,16.6,Zr27Nb2973Al1000,16.6,0.0
10591,Nb2.927Zr0.073Al1,,,,,14.8,Zr73Nb2927Al1000,14.8,0.0
10592,Nb2.859Zr0.141Al1,,,,,13.6,Zr141Nb2859Al1000,13.6,0.0
10593,Nb2.985Hf0.015Al1,,,,,18.0,Hf3Nb597Al200,18.0,0.0
10594,Nb2.919Hf0.081Al1,,,,,16.5,Hf81Nb2919Al1000,16.5,0.0
10595,Nb2.85Hf0.15Al1,,,,,14.4,Hf3Nb57Al20,14.4,0.0
10596,Nb2.976Ti0.024Al1,,,,,17.7,Ti3Nb372Al125,17.7,0.0
10597,Nb2.9175Ti0.0825Al1,,,,,16.0,Ti33Nb1167Al400,16.0,0.0
10598,Nb2.88Ti0.12Al1,,,,,15.0,Ti3Nb72Al25,15.0,0.0
10599,Nb2.778Ti0.222Al1,,,,,13.0,Ti111Nb1389Al500,13.0,0.0
10600,Nb2.73Ti0.27Al1,,,,,11.5,Ti27Nb273Al100,11.5,0.0
10601,Nb2.58Ti0.42Al1,,,,,9.0,Ti21Nb129Al50,9.0,0.0
10602,Nb2.97W0.03Al1,,,,,18.0,Nb297Al100W3,18.0,0.0
10603,Nb2.94W0.06Al1,,,,,17.2,Nb147Al50W3,17.2,0.0
10604,Nb2.895W0.105Al1,,,,,16.0,Nb579Al200W21,16.0,0.0
10605,Nb2.85W0.15Al1,,,,,15.2,Nb57Al20W3,15.2,0.0
10606,Nb2.85Mo0.15Al1,,,,,15.5,Nb57Al20Mo3,14.45,2.0999999999999996
10607,Nb2.775Mo0.225Al1,,,,,13.8,Nb111Al40Mo9,13.8,0.0
10608,Nb2.7Mo0.3Al1,,,,,12.3,Nb27Al10Mo3,11.850000000000001,0.9000000000000004
10609,Nb2.94Ta0.06Al1,,,,,17.7,Ta3Nb147Al50,17.7,0.0
10610,Nb2.85Ta0.15Al1,,,,,16.8,Ta3Nb57Al20,16.8,0.0
10611,Nb2.739Ta0.261Al1,,,,,15.4,Ta261Nb2739Al1000,15.4,0.0
10612,Nb2.64Ta0.36Al1,,,,,14.5,Ta9Nb66Al25,14.5,0.0
10613,Nb2.859V0.141Al1,,,,,17.2,Nb2859Al1000V141,17.2,0.0
10614,Nb2.706V0.294Al1,,,,,15.6,Nb1353Al500V147,15.6,0.0
10615,Nb2.55V0.45Al1,,,,,14.0,Nb51Al20V9,14.0,0.0
10616,Nb3Al0.98Se0.02,,,,,18.4,Nb150Al49Se,18.4,0.0
10617,Nb3Al0.967Se0.033,,,,,18.1,Nb3000Al967Se33,18.1,0.0
10618,Nb3Al0.952Se0.048,,,,,18.0,Nb375Al119Se6,18.0,0.0
10619,Nb3Al0.94Se0.06,,,,,17.8,Nb150Al47Se3,17.8,0.0
10620,Nb3Al0.924Se0.076,,,,,17.6,Nb750Al231Se19,17.6,0.0
10621,Nb3Al0.9Se0.1,,,,,17.6,Nb30Al9Se,17.6,0.0
10622,Nb3Al0.985Si0.015,,,,,18.6,Nb600Al197Si3,18.6,0.0
10623,Nb3Al0.975Si0.025,,,,,18.5,Nb120Al39Si,18.5,0.0
10624,Nb3Al0.964Si0.036,,,,,18.4,Nb750Al241Si9,18.4,0.0
10625,Nb3Al0.956Si0.044,,,,,18.5,Nb750Al239Si11,18.5,0.0
10626,Nb3Al0.945Si0.055,,,,,18.4,Nb600Al189Si11,18.4,0.0
10627,Nb3Al0.935Si0.065,,,,,18.4,Nb600Al187Si13,18.4,0.0
10628,Nb3Al0.983Ga0.017,,,,,18.8,Nb3000Al983Ga17,18.8,0.0
10629,Nb3Al0.967Ga0.033,,,,,19.0,Nb3000Al967Ga33,19.0,0.0
10630,Nb3Al0.95Ga0.05,,,,,19.2,Nb60Al19Ga,19.2,0.0
10631,Nb3Al0.927Ga0.073,,,,,19.2,Nb3000Al927Ga73,19.2,0.0
10632,Nb3Al0.907Ga0.093,,,,,19.1,Nb3000Al907Ga93,19.1,0.0
10633,Nb3Al0.991Ge0.009,,,,,19.0,Nb3000Al991Ge9,19.0,0.0
10634,Nb3Al0.98Ge0.02,,,,,19.3,Nb150Al49Ge,19.3,0.0
10635,Nb3Al0.97Ge0.03,,,,,19.6,Nb300Al97Ge3,19.6,0.0
10636,Tm1Ni2B2C1,,,,,10.9,TmNi2B2C,10.791538461538458,1.0999999999999996
10637,Nb3Al0.96Ge0.04,,,,,19.8,Nb75Al24Ge,19.8,0.0
10638,Nb3Al0.95Ge0.05,,,,,20.0,Nb60Al19Ge,20.0,0.0
10639,Nb3Al0.94Ge0.06,,,,,20.0,Nb150Al47Ge3,20.0,0.0
10640,Nb3Al0.93Ge0.07,,,,,20.0,Nb300Al93Ge7,20.0,0.0
10641,Nb3Al0.92Ge0.08,,,,,19.9,Nb75Al23Ge2,19.549999999999997,0.6999999999999993
10642,Nb3Al0.91Ge0.09,,,,,19.8,Nb300Al91Ge9,19.8,0.0
10643,Ga0.32Nb0.68,,,,,20.2,Nb17Ga8,20.2,0.0
10644,Ga0.245Nb0.755,,,,,20.2,Nb151Ga49,20.2,0.0
10645,Ga0.3Nb0.7,,,,,16.3,Nb7Ga3,16.3,0.0
10646,Ga0.19Nb0.81,,,,,13.3,Nb81Ga19,13.3,0.0
10647,Nb3Al0.5Ga0.5,,,,,19.0,Nb6AlGa,18.7,0.5
10648,Al1Nb3,,,,,18.6,Nb3Al,16.786296296296296,15.700000000000001
10649,Nb0.79Al0.164Ga0.057,,,,,20.7,Nb790Al164Ga57,20.7,0.0
10650,Nb3Al0.9B0.1,,,,,19.8,Nb30Al9B,19.8,0.0
10651,Nb3Al0.8B0.2,,,,,17.8,Nb15Al4B,17.8,0.0
10652,Al1Nb3,,,,,17.8,Nb3Al,16.786296296296296,15.700000000000001
10653,Nb3Al0.95Be0.05,,,,,19.8,BeNb60Al19,19.700000000000003,0.1999999999999993
10654,Nb3Al0.9Be0.1,,,,,19.8,Be(Nb10Al3)3,19.8,0.0
10655,Nb3Al0.8Be0.2,,,,,17.0,BeNb15Al4,17.0,0.0
10656,Nb3Al0.7Be0.3,,,,,14.0,Be3Nb30Al7,14.0,0.0
10657,Rh1Zr2,,,,,11.2,Zr2Rh,11.184444444444445,0.5599999999999987
10658,Zr2Rh1H0.08,,,,,11.1,Zr50H2Rh25,11.1,0.0
10659,Zr2Rh1H0.1,,,,,10.8,Zr20HRh10,10.8,0.0
10660,Zr2Rh1H0.28,,,,,8.8,Zr50H7Rh25,8.8,0.0
10661,Zr2Rh1H0.7,,,,,6.0,Zr20H7Rh10,6.0,0.0
10662,C60Rb3,,,,,31.0,RbC20,28.738888888888887,18.75
10663,Nb0.75Al0.19Ge0.06,A,5.182,,,20.9,Nb75Al19Ge6,20.325,0.8999999999999986
10664,Be13U1,,,,,0.941,UBe13,0.8856045454545456,1.84
10665,U0.99Th0.01Be13,A,10.2564,,,0.624,ThU99Be1300,0.627,0.006000000000000005
10666,U0.983Th0.017Be13,A,10.2573,,,0.525,Th17U983Be13000,0.5175000000000001,0.015000000000000013
10667,U0.9822Th0.0178Be13,A,10.2574,,,0.519,Th89U4911Be65000,0.519,0.0
10668,U0.9815Th0.0185Be13,A,10.2576,,,0.519,Th37(U151Be2000)13,0.519,0.0
10669,U0.978Th0.022Be13,A,10.2584,,,0.558,Th11U489Be6500,0.539,0.038000000000000034
10670,U0.97Th0.03Be13,A,10.2588,,,0.585,Th3U97Be1300,0.6026666666666666,0.038000000000000034
10671,U0.962Th0.038Be13,A,10.2607,,,0.532,Th19(U37Be500)13,0.546,0.028000000000000025
10672,U0.957Th0.043Be13,A,10.261,,,0.533,Th43U957Be13000,0.5315000000000001,0.0030000000000000027
10673,U0.9545Th0.0455Be13,A,10.2618,,,0.46,Th91U1909Be26000,0.46,0.0
10674,U0.9535Th0.0465Be13,A,10.262,,,0.415,Th93U1907Be26000,0.415,0.0
10675,U0.948Th0.052Be13,A,10.2626,,,0.38,Th13U237Be3250,0.38,0.0
10676,Pt3U1,,,,,0.547,UPt3,0.5268823529411765,0.08999999999999997
10677,U1Pt2.997Pd0.003,,,,,0.447,U1000(PdPt999)3,0.47850000000000004,0.063
10678,U1Pt2.994Pd0.006,,,,,0.4,U500(PdPt499)3,0.41000000000000003,0.019999999999999962
10679,Pt3U1,,,,,0.57,UPt3,0.5268823529411765,0.08999999999999997
10680,U1Pt2.991Pd0.009,,,,,0.35,U1000(Pd3Pt997)3,0.345,0.009999999999999953
10681,U1Pt2.988Pd0.012,,,,,0.24,U250(PdPt249)3,0.24,0.0
10682,Fe1Zr2,A,6.385,,5.593,0.17,Zr2Fe,0.17,0.0
10683,Co1Zr2,A,6.364,,5.524,5.2,Zr2Co,5.388571428571429,4.0
10684,Ni1Zr2,A,6.263,,5.263,2.0,Zr2Ni,1.99125,1.25
10685,Rh1Zr2,A,6.629,,5.629,11.2,Zr2Rh,11.184444444444445,0.5599999999999987
10686,La1Ni1C2,,,,,2.7,LaNiC2,2.9871428571428567,0.7999999999999998
10687,La1Ni1Sn1,,,,,0.59,LaNiSn,0.59,0.0
10688,La1Pt1Si1,A,4.2494,,14.5388,3.9,LaSiPt,3.8333333333333335,1.0
10689,La0.99Nd0.01Pt1Si1,,,,,3.71,La99Nd(SiPt)100,3.71,0.0
10690,La0.98Nd0.02Pt1Si1,,,,,3.42,La49Nd(SiPt)50,3.42,0.0
10691,La0.97Nd0.03Pt1Si1,,,,,3.27,La97Nd3(SiPt)100,3.27,0.0
10692,La0.96Nd0.04Pt1Si1,,,,,3.04,La24Nd(SiPt)25,3.04,0.0
10693,La0.95Nd0.05Pt1Si1,,,,,2.76,La19Nd(SiPt)20,2.76,0.0
10694,La0.94Nd0.06Pt1Si1,,,,,2.56,La47Nd3(SiPt)50,2.56,0.0
10695,La0.93Nd0.07Pt1Si1,,,,,2.29,La93Nd7(SiPt)100,2.29,0.0
10696,La0.92Nd0.08Pt1Si1,,,,,2.04,La23Nd2(SiPt)25,2.04,0.0
10697,La0.91Nd0.09Pt1Si1,,,,,1.73,La91Nd9(SiPt)100,1.73,0.0
10698,La0.9Nd0.1Pt1Si1,,,,,1.42,La9Nd(SiPt)10,1.42,0.0
10699,La0.9997Ce0.0003Pt1Si1,,,,,3.2,La9997Ce3(SiPt)10000,3.2,0.0
10700,La0.9991Ce0.0009Pt1Si1,,,,,2.03,La9991Ce9(SiPt)10000,2.03,0.0
10701,La0.9989Ce0.0011Pt1Si1,,,,,1.5,La908Ce(SiPt)909,1.5,0.0
10702,C0.78W0.22Si1,,,,,2.9,Si50W11C39,2.9,0.0
10703,C0.74W0.26Si1,,,,,3.3,Si50W13C37,3.3,0.0
10704,C0.72W0.28Si1,,,,,3.9,Si25W7C18,3.9,0.0
10705,Ti1,,,,,0.49,Ti,0.40249999999999997,0.14999999999999997
10706,Al0.029Ti0.971,,,,,0.65,Ti971Al29,0.65,0.0
10707,Al0.053Ti0.947,,,,,0.7,Ti947Al53,0.7,0.0
10708,Al0.102Ti0.898,,,,,0.73,Ti449Al51,0.73,0.0
10709,Er1Ni2B2C1,,,,,11.0,ErNi2B2C,10.45190476190476,1.6999999999999993
10710,Pt1,,,,,0.0019,Pt,0.0037224999999999997,0.01938
10711,Pt1,,,,,0.00104,Pt,0.0037224999999999997,0.01938
10712,Pt3U1,,,,,0.55,UPt3,0.5268823529411765,0.08999999999999997
10713,Be13U1,,,,,0.9,UBe13,0.8856045454545456,1.84
10714,U1Ni2Al3,,,,,1.0,UAl3Ni2,1.01575,0.22599999999999987
10715,U1Pd2Al3,,,,,2.0,UAl3Pd2,1.932,0.3999999999999999
10716,U1Ru2Si2,,,,,1.2,U(SiRu)2,1.31,0.5800000000000001
10717,Ce1Cu2Si2,,,,,0.7,Ce(CuSi)2,0.6453888888888888,0.34
10718,Y2C2Br2,A,6.954,3.765,9.931,5.05,YCBr,5.034000000000001,0.04999999999999982
10719,Y2C2Br0.5I1.5,A,7.153,3.852,10.384,11.6,Y4C4I3Br,11.475,0.5
10720,Y2C2I2,A,7.217,2.883,10.437,9.97,YCI,9.959999999999999,0.15000000000000036
10721,C2Y1,A,3.6637,,6.1732,3.85,YC2,3.90225,0.2699999999999996
10722,La1Ru4Sb12,A,9.274,,,3.58,La(Sb3Ru)4,3.17,0.7800000000000002
10723,Pr1Ru4Sb12,A,9.269,,,1.04,Pr(Sb3Ru)4,1.1271428571428572,0.33000000000000007
10724,Bi3Ni1,,,,,4.1,NiBi3,3.989,0.49999999999999956
10725,La1Ru4P12,A,8.0561,,,7.0,La(P3Ru)4,7.04625,0.6299999999999999
10726,La1Ru3Os1P12,A,8.065,,,7.0,LaP12OsRu3,7.0,0.0
10727,La1Ru2Os2P12,A,8.077,,,7.0,LaP12(OsRu)2,7.0,0.0
10728,Zr1Ru1P1,,,,,13.0,ZrPRu,9.086,10.34
10729,Nb0.75Al0.225Ga0.025,,,,,19.1,Nb30Al9Ga,18.433333333333334,1.4000000000000021
10730,Nb0.75Al0.16Ga0.09,A,5.188,,,19.45,Nb75Al16Ga9,19.45,0.0
10731,Nb0.75Al0.175Ga0.075,A,5.179,,,19.1,Nb30Al7Ga3,18.700000000000003,0.8000000000000007
10732,Nb0.75Al0.2Ge0.05,,,,,16.5,Nb15Al4Ge,18.761111111111113,5.699999999999999
10733,Nb0.75Al0.185Ge0.065,A,5.173,,,20.26,Nb150Al37Ge13,20.26,0.0
10734,Nb0.75Al0.1875Ge0.0625,,,,,20.0,Nb12Al3Ge,20.0,0.3999999999999986
10735,Nb0.75Al0.02Ge0.05,,,,,19.8,Nb75Al2Ge5,19.8,0.0
10736,Nb0.75Al0.19Ge0.06,,,,,20.0,Nb75Al19Ge6,20.325,0.8999999999999986
10737,Nb0.75Al0.18Ge0.07,A,5.174,,,19.8,Nb75Al18Ge7,19.85,0.09999999999999787
10738,Nb0.79Al0.16Ge0.05,,,,,21.0,Nb79Al16Ge5,21.0,0.0
10739,Nb0.75Al0.175Ge0.075,,,,,17.9,Nb30Al7Ge3,18.9,2.0
10740,Nb0.75Al0.2Ge0.05,A,5.183,,,18.6,Nb15Al4Ge,18.761111111111113,5.699999999999999
10741,Nb0.75Al0.2Ge0.05,A,5.179,,,20.0,Nb15Al4Ge,18.761111111111113,5.699999999999999
10742,Nb0.75Al0.21Ge0.04,A,5.1728,,,20.0,Nb75Al21Ge4,19.85,0.3000000000000007
10743,Nb0.75Al0.2Ge0.05,,,,,18.5,Nb15Al4Ge,18.761111111111113,5.699999999999999
10744,Nb0.75Al0.2Ge0.05,,,,,19.7,Nb15Al4Ge,18.761111111111113,5.699999999999999
10745,Al0.25Nb0.75,,,,,18.6,Nb3Al,16.786296296296296,15.700000000000001
10746,Nb0.75Al0.23Ge0.02,,,,,19.2,Nb75Al23Ge2,19.549999999999997,0.6999999999999993
10747,Nb0.75Al0.21Ge0.04,,,,,19.7,Nb75Al21Ge4,19.85,0.3000000000000007
10748,Nb0.75Al0.19Ge0.06,,,,,20.0,Nb75Al19Ge6,20.325,0.8999999999999986
10749,Nb0.75Al0.17Ge0.08,,,,,19.8,Nb75Al17Ge8,19.8,0.0
10750,Nb0.75Al0.16Ge0.09,,,,,19.7,Nb75Al16Ge9,19.7,0.0
10751,Nb0.768Al0.146Ge0.086,A,5.175,,,17.4,Nb384Al73Ge43,17.4,0.0
10752,Nb0.76Al0.18Ge0.06,A,5.177,,,17.88,Nb38(Al3Ge)3,17.88,0.0
10753,Nb0.75Al0.225Ge0.025,A,5.18,,,17.9,Nb30Al9Ge,18.88,1.8000000000000007
10754,Nb0.75Al0.2Ge0.05,,,,,15.0,Nb15Al4Ge,18.761111111111113,5.699999999999999
10755,Nb0.75Al0.178Ge0.072,,,,,20.1,Nb375Al89Ge36,20.1,0.0
10756,Nb0.73Al0.255Si0.015,,,,,18.7,Nb146(Al17Si)3,18.7,0.0
10757,Al0.25Nb0.75,,,,,17.1,Nb3Al,16.786296296296296,15.700000000000001
10758,Nb0.75Al0.225Si0.025,,,,,16.4,Nb30Al9Si,16.4,0.0
10759,Nb0.75Al0.2Si0.05,,,,,15.4,Nb15Al4Si,15.4,0.0
10760,Nb0.75Al0.15Si0.1,,,,,15.4,Nb15Al3Si2,15.4,0.0
10761,Nb0.7275Zr0.0225Al0.25,A,5.198,,,14.6,Zr9Nb291Al100,14.6,0.0
10762,Nb0.7425Zr0.0075Al0.25,A,5.187,,,17.4,Zr3Nb297Al100,17.4,0.0
10763,As1Nb3,,,,,6.5,Nb3As,2.353333333333333,6.25
10764,As1Nb3,,,,,0.25,Nb3As,2.353333333333333,6.25
10765,As1Nb3,,,,,0.31,Nb3As,2.353333333333333,6.25
10766,Au1Nb3,,,,,11.1,Nb3Au,9.193125,10.3
10767,Au0.2Nb0.8,A,5.22,,,7.9,Nb4Au,6.45,2.9000000000000004
10768,Au1Nb3,A,5.202,,,10.6,Nb3Au,9.193125,10.3
10769,Au1Nb3,A,3.28,,,1.5,Nb3Au,9.193125,10.3
10770,Au1Nb3,,,,,10.8,Nb3Au,9.193125,10.3
10771,Au1Nb3,A,5.202,,,10.7,Nb3Au,9.193125,10.3
10772,Au0.242Nb0.758,A,5.205,,,10.56,Nb379Au121,10.56,0.0
10773,Au0.24Nb0.76,,,,,10.56,Nb19Au6,10.780000000000001,0.4399999999999995
10774,Au0.2Nb0.8,,,,,5.0,Nb4Au,6.45,2.9000000000000004
10775,Au0.22Nb0.78,,,,,7.6,Nb39Au11,7.6,0.0
10776,Au0.24Nb0.76,,,,,11.0,Nb19Au6,10.780000000000001,0.4399999999999995
10777,Au0.25Nb0.75,,,,,11.0,Nb3Au,9.193125,10.3
10778,Au1Nb3,,,,,11.08,Nb3Au,9.193125,10.3
10779,Au1Nb3,,,,,11.23,Nb3Au,9.193125,10.3
10780,Nb3Au0.7Pt0.3,A,5.196,,,10.0,Nb30Pt3Au7,11.866666666666667,3.0
10781,Nb0.75Au0.175Pt0.075,A,5.196,,,12.9,Nb30Pt3Au7,11.866666666666667,3.0
10782,Nb0.75Au0.175Pt0.075,,,,,12.8,Nb30Pt3Au7,11.866666666666667,3.0
10783,C0.98Nb1,,,,,11.8,Nb50C49,11.719999999999999,0.2400000000000002
10784,C0.93Nb1,,,,,6.5,Nb100C93,6.5,0.0
10785,C1Nb1,,,,,10.95,NbC,9.803846153846154,8.0
10786,C0.9Nb1,,,,,5.0,Nb10C9,5.0,0.0
10787,C0.985Nb1,,,,,12.0,Nb200C197,12.0,0.0
10788,C1Nb1,,,,,10.5,NbC,9.803846153846154,8.0
10789,C1Nb1,,,,,11.2,NbC,9.803846153846154,8.0
10790,C0.96Nb1,,,,,9.8,Nb25C24,9.8,0.0
10791,Nb0.71Mo0.29C1,,,,,13.45,Nb71Mo29C100,13.45,0.0
10792,Ga0.251Nb0.749,,,,,19.9,Nb749Ga251,19.9,0.0
10793,Ga1Nb3,A,5.168,,,20.1,Nb3Ga,16.93846153846154,12.3
10794,Ga0.25Nb0.75,,,,,20.0,Nb3Ga,16.93846153846154,12.3
10795,Ga0.19Nb0.81,,,,,13.3,Nb81Ga19,13.3,0.0
10796,Ga0.245Nb0.755,A,5.165,,,20.2,Nb151Ga49,20.2,0.0
10797,Ga1Nb3,,,,,14.5,Nb3Ga,16.93846153846154,12.3
10798,Ge0.02Nb0.98,A,5.239,,,5.2,Nb49Ge,5.2,0.0
10799,Ge0.045Nb0.955,A,5.23,,,4.15,Nb191Ge9,4.15,0.0
10800,Ge1Nb3,,,,,6.2,Nb3Ge,12.00278260869565,18.758000000000003
10801,Ge1Nb3,,,,,15.7,Nb3Ge,12.00278260869565,18.758000000000003
10802,Ge1Nb3,,,,,19.4,Nb3Ge,12.00278260869565,18.758000000000003
10803,Ge1Nb3,,,,,15.7,Nb3Ge,12.00278260869565,18.758000000000003
10804,Ge1Nb3,,,,,4.05,Nb3Ge,12.00278260869565,18.758000000000003
10805,Ge1Nb3,,,,,16.7,Nb3Ge,12.00278260869565,18.758000000000003
10806,Ge0.18Nb0.82,,,,,6.05,Nb41Ge9,5.890000000000001,0.6200000000000001
10807,Ge1Nb3,,,,,21.2,Nb3Ge,12.00278260869565,18.758000000000003
10808,Ge0.18Nb0.82,A,5.17,,,6.12,Nb41Ge9,5.890000000000001,0.6200000000000001
10809,Ge1Nb3,,,,,6.281,Nb3Ge,12.00278260869565,18.758000000000003
10810,Ge1Nb3,A,5.139,,,21.8,Nb3Ge,12.00278260869565,18.758000000000003
10811,Ge1Nb3,,,,,3.9,Nb3Ge,12.00278260869565,18.758000000000003
10812,Ge1Nb3,A,5.1405,,,21.2,Nb3Ge,12.00278260869565,18.758000000000003
10813,Ga0.2Nb0.8,,,,,15.3,Nb4Ga,16.025000000000002,3.0
10814,Nb0.8Ga0.19Ni0.01,,,,,14.1,Nb80Ga19Ni,14.1,0.0
10815,Nb0.8Ga0.18Ni0.02,,,,,12.4,Nb40Ga9Ni,12.4,0.0
10816,Nb0.8Ga0.17Ni0.03,,,,,11.8,Nb80Ga17Ni3,11.8,0.0
10817,Nb0.8Ga0.16Ni0.04,,,,,10.6,Nb20Ga4Ni,10.6,0.0
10818,Nb0.8Ga0.15Ni0.05,,,,,9.4,Nb16Ga3Ni,9.4,0.0
10819,Nb0.8Ga0.14Ni0.06,,,,,8.7,Nb40Ga7Ni3,8.7,0.0
10820,Nb0.8Ga0.13Ni0.07,,,,,8.1,Nb80Ga13Ni7,8.1,0.0
10821,Nb0.8Ga0.195Cr0.005,,,,,14.9,Nb160CrGa39,14.9,0.0
10822,Nb0.8Ga0.19Cr0.01,,,,,13.6,Nb80CrGa19,13.6,0.0
10823,Nb0.8Ga0.18Cr0.02,,,,,13.1,Nb40CrGa9,13.1,0.0
10824,Ho1Ni2B2C1,,,,,7.77,HoNi2B2C,7.954761904761902,2.8999999999999995
10825,Nb0.8Ga0.17Cr0.03,,,,,11.5,Nb80Cr3Ga17,11.5,0.0
10826,Nb0.8Ga0.16Cr0.04,,,,,10.6,Nb20CrGa4,10.6,0.0
10827,Nb0.8Ga0.15Cr0.05,,,,,9.7,Nb16CrGa3,9.7,0.0
10828,Nb0.8Ga0.14Cr0.06,,,,,8.6,Nb40Cr3Ga7,8.6,0.0
10829,Ga25Nb75,A,5.176,,,17.6,Nb3Ga,16.93846153846154,12.3
10830,Nb75Ga15Al10,A,5.181,,,18.55,Nb15Al2Ga3,18.55,0.0
10831,Nb75Ga10Al15,A,5.181,,,17.2,Nb15Al3Ga2,17.2,0.0
10832,Nb75Ga7.5Al17.5,A,5.184,,,18.3,Nb30Al7Ga3,18.700000000000003,0.8000000000000007
10833,Nb75Ga5Al20,A,5.184,,,18.25,Nb15Al4Ga,18.395,0.28999999999999915
10834,Al25Nb75,A,5.19,,,17.5,Nb3Al,16.786296296296296,15.700000000000001
10835,Nb1C0.5Ni0.5,,,,,17.3,Nb2NiC,17.3,0.0
10836,C0.98Nb1,,,,,11.8,Nb50C49,11.719999999999999,0.2400000000000002
10837,C0.99Nb1,,,,,10.6,Nb100C99,10.6,0.0
10838,Nb0.8Ta0.2C1,,,,,9.9,TaNb4C5,9.95,0.09999999999999964
10839,Nb0.6Ta0.4C1,,,,,9.4,Ta2Nb3C5,9.4,0.0
10840,Nb0.4Ta0.6C1,,,,,9.7,Ta3Nb2C5,8.773333333333333,11.790000000000001
10841,Nb0.25Ta0.75C1,,,,,9.8,Ta3NbC4,9.8,0.0
10842,Nb0.95Mo0.05C1,A,4.4674,,,12.1,Nb19MoC20,12.1,0.0
10843,Nb0.85Mo0.15C1,A,4.442,,,12.7,Nb17Mo3C20,12.7,0.0
10844,Nb0.71Mo0.29C1,A,4.4341,,,13.45,Nb71Mo29C100,13.45,0.0
10845,Nb0.51Mo0.49C1,A,4.3926,,,12.22,Nb51Mo49C100,12.22,0.0
10846,Nb0.3Mo0.7C1,A,4.3629,,,12.1,Nb3Mo7C10,12.1,0.0
10847,Nb0.15Mo0.85C1,A,4.319,,,11.673,Nb3Mo17C20,11.673,0.0
10848,Ga20Nb80,A,5.174,,,15.4,Nb4Ga,16.025000000000002,3.0
10849,Nb80Ga19Co1,A,5.174,,,13.7,Nb80Ga19Co,13.7,0.0
10850,Nb80Ga18Co2,A,5.173,,,12.2,Nb40Ga9Co,12.2,0.0
10851,Nb80Ga17Co3,A,5.174,,,11.0,Nb80Ga17Co3,11.0,0.0
10852,Nb80Ga16Co4,A,5.174,,,9.85,Nb20Ga4Co,9.85,0.0
10853,Nb80Ga15Co5,A,5.175,,,9.17,Nb16Ga3Co,9.17,0.0
10854,Nb80Ga14Co6,,,,,8.1,Nb40Ga7Co3,8.1,0.0
10855,Nb80Ga13Co7,,,,,7.92,Nb80Ga13Co7,7.92,0.0
10856,Ga20Nb80,,,,,18.2,Nb4Ga,16.025000000000002,3.0
10857,Nb80Ga19.7Fe0.03,,,,,17.3,Nb8000Ga1970Fe3,17.3,0.0
10858,Nb80Ga19.4Fe0.06,,,,,16.2,Nb4000Ga970Fe3,16.2,0.0
10859,Nb80Ga19Fe1,,,,,15.0,Nb80Ga19Fe,15.0,0.0
10860,Nb80Ga18Fe2,,,,,13.1,Nb40Ga9Fe,13.1,0.0
10861,Nb80Ga17Fe3,,,,,11.6,Nb80Ga17Fe3,11.6,0.0
10862,Nb80Ga16Fe4,,,,,10.3,Nb20Ga4Fe,10.3,0.0
10863,Ga20Nb80,A,5.173,,,15.2,Nb4Ga,16.025000000000002,3.0
10864,Nb80Ga19Mn1,A,5.172,,,11.2,MnNb80Ga19,11.2,0.0
10865,Nb80Ga18Mn2,A,5.169,,,7.79,MnNb40Ga9,7.79,0.0
10866,Nb80Ga17Mn3,A,5.169,,,7.1,Mn3Nb80Ga17,7.1,0.0
10867,Nb80Ga16Mn4,A,5.166,,,6.03,Mn(Nb5Ga)4,6.03,0.0
10868,Nb80Ga15Mn5,,,,,5.0,MnNb16Ga3,5.0,0.0
10869,Ga22Nb78,A,5.174,,,15.6,Nb39Ga11,15.6,0.0
10870,Nb78Ga21Mn1,A,5.17,,,11.2,Mn(Nb26Ga7)3,11.2,0.0
10871,Nb78Ga20Mn2,A,5.169,,,8.87,MnNb39Ga10,8.87,0.0
10872,Nb78Ga19Mn3,A,5.167,,,7.42,Mn3Nb78Ga19,7.42,0.0
10873,Nb78Ga18Mn4,A,5.166,,,5.97,Mn2(Nb13Ga3)3,5.97,0.0
10874,Nb78Ga16Mn6,A,5.162,,,5.53,Mn3Nb39Ga8,5.53,0.0
10875,Al1Nb3,A,5.186,,,17.5,Nb3Al,16.786296296296296,15.700000000000001
10876,Nb3Al0.9Ge0.1,A,5.18,,,18.4,Nb30Al9Ge,18.88,1.8000000000000007
10877,Nb3.05Al0.7125Ge0.19,A,5.177,,,17.9,Nb1220(Al15Ge4)19,17.9,0.0
10878,Nb3.07Al0.5859Ge0.279,A,5.175,,,17.4,Nb30700(Al21Ge10)279,17.4,0.0
10879,Nb3.2Al0.24Ge0.4,A,5.171,,,10.2,Nb40Al3Ge5,10.2,0.0
10880,Al0.72Nb3.28,A,5.17,,,6.2,Nb41Al9,6.2,0.0
10881,Nb2.96Al0.7592Ge0.3224,,,,,19.8,Nb3700(Al73Ge31)13,19.8,0.0
10882,Al1Nb3,,,,,17.11,Nb3Al,16.786296296296296,15.700000000000001
10883,Ge1Nb3,,,,,6.28,Nb3Ge,12.00278260869565,18.758000000000003
10884,Al1Nb3,,,,,18.8,Nb3Al,16.786296296296296,15.700000000000001
10885,Nb3Al0.9Ge0.1,,,,,19.7,Nb30Al9Ge,18.88,1.8000000000000007
10886,Nb3Al0.83Ge0.17,,,,,19.6,Nb300Al83Ge17,19.6,0.0
10887,Nb3Al0.76Ge0.24,,,,,20.4,Nb75Al19Ge6,20.325,0.8999999999999986
10888,Nb3Al0.71Ge0.29,,,,,20.7,Nb300Al71Ge29,20.7,0.0
10889,Nb3Al0.66Ge0.34,,,,,20.4,Nb150Al33Ge17,20.4,0.0
10890,Nb3Al0.5Ge0.5,,,,,15.9,Nb6AlGe,15.299999999999999,4.799999999999999
10891,Nb3Al0.3Ge0.7,,,,,9.1,Nb30Al3Ge7,9.1,0.0
10892,Nb3Al0.15Ge0.85,,,,,7.4,Nb60Al3Ge17,7.4,0.0
10893,Ge1Nb3,,,,,6.4,Nb3Ge,12.00278260869565,18.758000000000003
10894,Nb80Ga17.5Cr2.5,,,,,12.5,Nb32CrGa7,12.5,0.0
10895,Lu1Ni2B2C1,,,,,16.6,LuNi2B2C,16.117586206896554,2.5
10896,Er1Ni2B2C1,,,,,10.5,ErNi2B2C,10.45190476190476,1.6999999999999993
