Repository: Gashmard/Streamlit_Prediction_Tc

File: SuperCon_Main_Dataset_20562sample.csv (part 19 of 34)
,element,Unit_lattice_constant,lattice_constant_a,lattice_constant_b,lattice_constant_c,Tc,Element_Normalize,Tc_mean,Tc_range
10897,Pb1Te1Pb1S1,,,,,6.03,TePb2S,6.03,0.0
10898,Pb1Te1Sn1Te1,,,,,2.97,SnTe2Pb,2.97,0.0
10899,Pb1S1Pb1Se1,,,,,4.59,Pb2SeS,4.59,0.0
10900,Pb1Te1Yb1S1,,,,,5.93,YbTePbS,5.93,0.0
10901,Na2Cs1C60,A,14.132,,,10.5,Cs(NaC30)2,11.381818181818183,5.5
10902,N4H12Na2Cs1C60,A,14.473,,,29.6,CsNa2H12(C15N)4,29.6,0.0
10903,B2Nb1,,,,,0.62,NbB2,4.76,8.88
10904,N0.75H2.25Na1K2C60,A,14.36,,,11.8,K8Na4H9(C80N)3,11.8,0.0
10905,N0.85H2.55Na1K2C60,A,14.38,,,9.0,K40Na20H51C1200N17,9.0,0.0
10906,N0.74H2.22Na1Rb2C60,A,14.5,,,17.0,Rb100Na50H111C3000N37,17.0,0.0
10907,N0.86H2.58Na1Rb2C60,A,14.52,,,12.0,Rb100Na50H129C3000N43,12.0,0.0
10908,N0.93H2.79Na1Rb2C60,A,14.531,,,8.5,Rb200Na100H279(C2000N31)3,8.5,0.0
10909,N0.84H2.52Na1K2C60,A,14.35,,,13.0,K50Na25H63(C500N7)3,13.0,0.0
10910,N0.87H2.61Na1K2C60,A,14.369,,,11.0,K200Na100H261(C2000N29)3,11.0,0.0
10911,N1H3Na1K2C60,A,14.4,,,8.0,K2NaH3C60N,8.0,0.0
10912,Pb1S1Yb1S1,,,,,6.39,YbPbS2,6.39,0.0
10913,Pb1Se1Eu1S1,,,,,2.48,EuPbSeS,2.48,0.0
10914,Eu0.75Sn0.25Mo6S7.2Se0.8,,,,,3.9,Eu15Sn5Mo120(SeS9)16,3.9,0.0
10915,B2Ta1,A,3.082,,3.243,9.5,TaB2,9.5,0.0
10916,B2Mg1,A,3.083,,3.52,38.8,MgB2,37.580588235294115,35.5
10917,Mg1B1.8C0.2,A,3.07,,3.52,41.0,Mg5B9C,27.975714285714286,27.5
10918,B2Mg1,A,3.0841,,3.522,37.4,MgB2,37.580588235294115,35.5
10919,Mg0.9Li0.1B2,A,3.0813,,3.5195,37.4,LiMg9B20,36.916666666666664,2.25
10920,Mg0.7Li0.3B2,A,3.0692,,3.5233,32.1,Li3Mg7B20,31.55,1.1000000000000014
10921,B2Mg1,A,3.1432,,3.5193,39.2,MgB2,37.580588235294115,35.5
10922,B2Mg1,,,,,40.2,MgB2,37.580588235294115,35.5
10923,B2Mg1,A,3.14,,3.52,39.4,MgB2,37.580588235294115,35.5
10924,B2Mg1,,,,,39.2,MgB2,37.580588235294115,35.5
10925,B2Mg1,,,,,40.25,MgB2,37.580588235294115,35.5
10926,B2Mg1,,,,,40.23,MgB2,37.580588235294115,35.5
10927,B2Mg1,,,,,40.21,MgB2,37.580588235294115,35.5
10928,B2Mg1,,,,,38.7,MgB2,37.580588235294115,35.5
10929,Ce1Pd2Si2,,,,,0.37,Ce(SiPd)2,0.421,0.15000000000000002
10930,Ce1In3,,,,,0.17,CeIn3,0.17333333333333334,0.05000000000000002
10931,Y1Ni2B2C1,,,,,16.01,YNi2B2C,15.104893617021277,5.18
10932,Y0.9Lu0.1Ni2B2C1,,,,,15.56,Y9LuNi20(B2C)10,15.56,0.0
10933,Y0.5Lu0.5Ni2B2C1,,,,,14.9,YLuNi4(B2C)2,14.766666666666666,0.40000000000000036
10934,Y0.2Lu0.8Ni2B2C1,,,,,14.68,YLu4Ni10(B2C)5,14.68,0.0
10935,Lu1Ni2B2C1,,,,,15.45,LuNi2B2C,16.117586206896554,2.5
10936,La3Ni2B2N3,,,,,11.73,La3Ni2B2N3,12.886000000000001,3.17
10937,Y1Ni2B2C1,,,,,15.41,YNi2B2C,15.104893617021277,5.18
10938,Y0.95Tb0.05Ni2B2C1,,,,,14.42,TbY19Ni40(B2C)20,14.42,0.0
10939,Y0.9Tb0.1Ni2B2C1,,,,,13.48,TbY9Ni20(B2C)10,13.09,0.7800000000000011
10940,Y0.85Tb0.15Ni2B2C1,,,,,12.54,Tb3Y17Ni40(B2C)20,12.54,0.0
10941,Y0.8Tb0.2Ni2B2C1,,,,,11.43,TbY4Ni10(B2C)5,11.215,0.4299999999999997
10942,Y0.75Tb0.25Ni2B2C1,,,,,10.02,TbY3Ni8(B2C)4,10.02,0.0
10943,Y0.7Tb0.3Ni2B2C1,,,,,9.03,Tb3Y7Ni20(B2C)10,8.565,0.9299999999999997
10944,Y0.6Tb0.4Ni2B2C1,,,,,5.04,Tb2Y3Ni10(B2C)5,3.52,3.04
10945,Lu1Ni2B2C1,,,,,16.2,LuNi2B2C,16.117586206896554,2.5
10946,Ce1Cu2Si1.8Ge0.2,,,,,0.21,Ce5Cu10Si9Ge,0.1675,0.09
10947,Ce1Cu2Si1.9Ge0.1,,,,,0.2,Ce10Cu20Si19Ge,0.2,0.0
10948,Ce1Cu2Si1.7Ge0.3,,,,,0.1,Ce10Cu20Si17Ge3,0.1,0.0
10949,B2Mg1,A,3.086,,3.524,39.0,MgB2,37.580588235294115,35.5
10950,Ge2U1,,,,,0.62,UGe2,0.6487499999999999,0.542
10951,B2Mg1,,,,,40.2,MgB2,37.580588235294115,35.5
10952,C60,,,,,52.0,C,10.612962962962966,51.63
10953,C60,,,,,41.5,C,10.612962962962966,51.63
10954,Sr1Ta2S5,A,3.306,,24.26,2.75,SrTa2S5,2.765,0.7600000000000002
10955,Ba1Ta2S5,A,3.3258,,25.208,2.88,BaTa2S5,3.01,0.26000000000000023
10956,Ba1Ta2S5,A,3.3204,,25.005,3.14,BaTa2S5,3.01,0.26000000000000023
10957,Nb3S4,A,9.604,,3.378,4.0,Nb3S4,3.81,0.3500000000000001
10958,Nb3Se4,,,,,2.0,Nb3Se4,1.8760000000000001,0.7
10959,Nb3Te4,,,,,1.8,Nb3Te4,1.7975,0.45999999999999996
10960,Sn1Ta1S3,A,4.06,,11.87,2.9,TaSnS3,2.9299999999999997,0.06000000000000005
10961,Nb2Se2,A,3.44,,12.54,6.9,NbSe,6.9,0.0
10962,Sn1Nb1Se3,A,4.21,,24.54,3.02,NbSnSe3,3.0549999999999997,0.06999999999999984
10963,Nb1S2,A,3.31,,11.89,6.0,NbS2,5.8707142857142856,1.2599999999999998
10964,Pb1Nb1S3,A,4.07,,11.91,2.66,NbPbS3,2.526666666666667,0.40000000000000036
10965,Sn1Nb1S3,A,4.05,,11.77,2.75,NbSnS3,2.8,0.10000000000000009
10966,S2Ta1,A,3.32,,12.07,1.9,TaS2,1.6341388888888888,3.4699999999999998
10967,Pb1Ta1S3,A,4.08,,11.97,3.11,TaPbS3,3.0966666666666662,0.040000000000000036
10968,Pb1Nb1S3,A,4.07,,11.92,2.26,NbPbS3,2.526666666666667,0.40000000000000036
10969,Pb1Ta1S3,A,4.08,,11.97,3.07,TaPbS3,3.0966666666666662,0.040000000000000036
10970,Nb1S2,A,3.31,,11.88,5.99,NbS2,5.8707142857142856,1.2599999999999998
10971,S2Ta1,A,3.32,,12.04,1.9,TaS2,1.6341388888888888,3.4699999999999998
10972,Ce1Ir1In5,A,4.668,,7.515,0.4,CeIn5Ir,0.5525294117647059,0.92
10973,Cu1Rh2S4,A,9.787,,,4.7,Cu(RhS2)2,4.745,0.09999999999999964
10974,Cu1Rh2Se4,A,10.269,,,3.48,Cu(RhSe2)2,3.47,0.1200000000000001
10975,Ce1Rh2Si2,,,,,0.26,Ce(SiRh)2,0.3566666666666667,0.16999999999999998
10976,Cu0.7Zn0.3Ir2S4,A,9.8934,,,2.8,Zn3Cu7(IrS2)20,2.9124999999999996,0.25
10977,Cu0.5Zn0.5Ir2S4,A,9.9206,,,2.2,ZnCu(IrS2)4,2.1975000000000002,0.010000000000000231
10978,Ce1Rh1In5,A,4.652,,7.542,2.1,CeIn5Rh,1.963833333333333,2.148
10979,B2Mg1,,,,,39.5,MgB2,37.580588235294115,35.5
10980,Mg1C1.25Ni3,A,3.8122,,,7.3,Mg4Ni12C5,7.35,0.10000000000000053
10981,Mg1C1.5Ni3,A,3.816,,,8.4,Mg2(Ni2C)3,8.15,0.5
10982,Mg1C1Ni3,A,3.81,,,7.0,MgNi3C,6.964347826086957,4.299999999999999
10983,Mg1C1Ni2.97Cu0.03,A,3.81,,,6.8,Mg100Cu3Ni297C100,6.8,0.0
10984,Mg1C1Ni2.94Cu0.06,A,3.81,,,6.3,Mg50Cu3Ni147C50,6.3,0.0
10985,Mg1C1Ni2.91Cu0.09,A,3.81,,,6.0,Mg100Cu9Ni291C100,6.0,0.0
10986,Ce1In3,,,,,0.15,CeIn3,0.17333333333333334,0.05000000000000002
10987,Ce1Cu2.53Si2,,,,,0.62,Ce100Cu253Si200,0.62,0.0
10988,U1Ni2Al3,A,5.207,,4.018,1.0,UAl3Ni2,1.01575,0.22599999999999987
10989,U1Pd2Al3,A,5.365,,4.186,2.0,UAl3Pd2,1.932,0.3999999999999999
10990,Ce1Pd2Si2,,,,,0.43,Ce(SiPd)2,0.421,0.15000000000000002
10991,Ce1Ni2Ge2,,,,,0.22,Ce(NiGe)2,0.21666666666666667,0.03
10992,B2Mg1,,,,,39.5,MgB2,37.580588235294115,35.5
10993,B2Mg1,,,,,39.0,MgB2,37.580588235294115,35.5
10994,Ce1Ir1In5,,,,,0.4,CeIn5Ir,0.5525294117647059,0.92
10995,Ce1Cu2Ge2,,,,,0.64,Ce(CuGe)2,1.32,1.3599999999999999
10996,B1Re3,A,2.8905,9.3039,7.2641,4.7,Re3B,4.75,0.09999999999999964
10997,B2Re1,,,,,6.3,ReB2,6.3,0.0
10998,B2Mg1,A,3.047,,3.404,38.6,MgB2,37.580588235294115,35.5
10999,Ce1Ir1In5,,,,,0.4,CeIn5Ir,0.5525294117647059,0.92
11000,Ce1Rh1In5,,,,,2.1,CeIn5Rh,1.963833333333333,2.148
11001,Ce1Ir1In5,,,,,0.4,CeIn5Ir,0.5525294117647059,0.92
11002,Ce1Co1In5,,,,,2.3,CeIn5Co,2.254714285714286,0.3750000000000002
11003,B2Mg1,,,,,38.7,MgB2,37.580588235294115,35.5
11004,Y1Ni2B2C1,,,,,14.25,YNi2B2C,15.104893617021277,5.18
11005,Lu1Ni2B2C1,,,,,16.1,LuNi2B2C,16.117586206896554,2.5
11006,La1Pt1.5Au0.5B2C1,,,,,10.65,La2B4Pt3AuC2,10.65,0.0
11007,B2Mg1,,,,,39.0,MgB2,37.580588235294115,35.5
11008,Ce1Rh1In5,,,,,2.2,CeIn5Rh,1.963833333333333,2.148
11009,B2Mg1,,,,,37.5,MgB2,37.580588235294115,35.5
11010,B2Mg1,,,,,39.0,MgB2,37.580588235294115,35.5
11011,B2Mg1,A,3.084,,3.523,38.5,MgB2,37.580588235294115,35.5
11012,B2Mg1,A,3.0859,,3.5212,38.2,MgB2,37.580588235294115,35.5
11013,Pt3U1,,,,,0.57,UPt3,0.5268823529411765,0.08999999999999997
11014,U1Pt2.997Pd0.003,,,,,0.51,U1000(PdPt999)3,0.47850000000000004,0.063
11015,U1Pt2.994Pd0.006,,,,,0.42,U500(PdPt499)3,0.41000000000000003,0.019999999999999962
11016,U1Pt2.991Pd0.009,,,,,0.34,U1000(Pd3Pt997)3,0.345,0.009999999999999953
11017,U0.978Th0.022Be13,,,,,0.52,Th11U489Be6500,0.539,0.038000000000000034
11018,U0.97Th0.03Be13,,,,,0.6,Th3U97Be1300,0.6026666666666666,0.038000000000000034
11019,U0.962Th0.038Be13,,,,,0.56,Th19(U37Be500)13,0.546,0.028000000000000025
11020,U0.957Th0.043Be13,,,,,0.53,Th43U957Be13000,0.5315000000000001,0.0030000000000000027
11021,U0.948Th0.052Be13,,,,,0.38,Th13U237Be3250,0.38,0.0
11022,B2Mg1,A,3.0878,,3.5204,39.0,MgB2,37.580588235294115,35.5
11023,Mg0.9Al0.1B2,A,3.0816,,3.5163,36.0,Mg9AlB20,34.48888888888889,7.299999999999997
11024,Mg0.8Al0.2B2,A,3.0735,,,36.0,Mg4AlB10,28.71,13.100000000000001
11025,B2Mg1,A,3.0849,,3.5211,39.0,MgB2,37.580588235294115,35.5
11026,B2Mg1,A,3.11,,3.519,39.0,MgB2,37.580588235294115,35.5
11027,U1,,,,,0.78,U,0.6000000000000001,1.04
11028,U1,,,,,0.27,U,0.6000000000000001,1.04
11029,U1,,,,,0.2,U,0.6000000000000001,1.04
11030,U1,,,,,0.27,U,0.6000000000000001,1.04
11031,Na2Rb0.5Cs0.5C60,A,14.148,,,8.0,CsRb(NaC30)4,8.299999999999999,0.40000000000000036
11032,Na2Cs1C60,A,14.132,,,10.5,Cs(NaC30)2,11.381818181818183,5.5
11033,Na2Cs1C60,A,14.176,,,14.0,Cs(NaC30)2,11.381818181818183,5.5
11034,C60K3,A,14.253,,,19.3,KC20,17.93170731707317,11.8
11035,K2Rb1C60,A,14.299,,,21.8,K2RbC60,22.4,1.1999999999999993
11036,Rb2K1C60,A,14.336,,,24.4,KRb2C60,25.933333333333334,2.6000000000000014
11037,Rb2K1C60,A,14.364,,,26.4,KRb2C60,25.933333333333334,2.6000000000000014
11038,C60Rb3,A,14.436,,,29.4,RbC20,28.738888888888887,18.75
11039,Rb2Cs1C60,A,14.493,,,31.3,CsRb2C60,31.075,0.3000000000000007
11040,C60Rb3,A,14.425,,,29.6,RbC20,28.738888888888887,18.75
11041,C60K3,A,14.24,,,19.3,KC20,17.93170731707317,11.8
11042,Na2Cs1C60,,,,,12.0,Cs(NaC30)2,11.381818181818183,5.5
11043,C60Rb3,,,,,29.5,RbC20,28.738888888888887,18.75
11044,Cu1Se2,,,,,2.5,CuSe2,2.22375,0.8999999999999999
11045,Cu1S1.8Se0.2,,,,,2.2,Cu5SeS9,2.2,0.0
11046,Cu1Se2,,,,,1.6,CuSe2,2.22375,0.8999999999999999
11047,Cu0.78Zn0.22Ir2S4,,,,,3.3,Zn11Cu39(IrS2)100,3.3,0.0
11048,Cu0.75Zn0.25Ir2S4,,,,,3.3,ZnCu3(IrS2)8,3.3,0.0
11049,Cu0.7Zn0.3Ir2S4,,,,,3.0,Zn3Cu7(IrS2)20,2.9124999999999996,0.25
11050,Cu0.65Zn0.35Ir2S4,,,,,2.8,Zn7Cu13(IrS2)40,2.8,0.0
11051,Cu0.6Zn0.4Ir2S4,,,,,2.6,Zn2Cu3(IrS2)10,2.605,0.009999999999999787
11052,Cu0.55Zn0.45Ir2S4,,,,,2.41,Zn9Cu11(IrS2)40,2.41,0.0
11053,Cu0.5Zn0.5Ir2S4,,,,,2.2,ZnCu(IrS2)4,2.1975000000000002,0.010000000000000231
11054,Mg0.7Be0.3B2,,,,,39.0,Mg7Be3B20,39.0,0.0
11055,C60Rb3,,,,,28.6,RbC20,28.738888888888887,18.75
11056,C60K3,,,,,20.0,KC20,17.93170731707317,11.8
11057,C60K3,,,,,18.0,KC20,17.93170731707317,11.8
11058,C60Rb3,,,,,30.0,RbC20,28.738888888888887,18.75
11059,C60K3,,,,,18.7,KC20,17.93170731707317,11.8
11060,Na3N1C60,A,14.204,,,14.7,Na3C60N,14.7,0.0
11061,C60Rb3,,,,,30.0,RbC20,28.738888888888887,18.75
11062,C60Cs3,,,,,18.0,CsC20,32.95,22.0
11063,C60Yb2.75,A,27.874,27.98,27.873,5.4,Yb11C240,5.8,0.5999999999999996
11064,C60K3,,,,,19.5,KC20,17.93170731707317,11.8
11065,C60Rb3,,,,,28.4,RbC20,28.738888888888887,18.75
11066,Ce1Pd2Si2,,,,,0.395,Ce(SiPd)2,0.421,0.15000000000000002
11067,Er0.25Ho0.75Rh4B4,,,,,6.44,Ho3Er(BRh)16,6.44,0.0
11068,Er0.16Ho0.84Rh4B4,,,,,5.95,Ho21Er4(BRh)100,5.95,0.0
11069,Er0.11Ho0.89Rh4B4,,,,,5.71,Ho89Er11(BRh)400,5.883333333333333,0.27000000000000046
11070,Gd1.2Mo6S8,,,,,1.4,Gd3(Mo3S4)5,1.4,0.0
11071,Tb1.2Mo6S8,,,,,1.8,Tb3(Mo3S4)5,1.6133333333333333,0.40000000000000013
11072,Dy1.2Mo6S8,,,,,2.15,Dy3(Mo3S4)5,1.8566666666666665,0.44999999999999996
11073,Ho1.2Mo6S8,,,,,2.15,Ho3(Mo3S4)5,1.7,0.8999999999999999
11074,Er1.2Mo6S8,,,,,2.2,Er3(Mo3S4)5,2.1500000000000004,0.10000000000000009
11075,La1Mo6S8,A,9.12,,11.48,6.95,La(Mo3S4)2,6.50625,1.2999999999999998
11076,Pr1Mo6S8,A,9.1,,11.44,2.55,Pr(Mo3S4)2,2.55,0.0
11077,Nd1Mo6S8,A,9.1,,11.42,3.5,Nd(Mo3S4)2,3.5,0.0
11078,Sm1.2Mo6S8,A,9.09,,11.37,2.4,Sm3(Mo3S4)5,2.4,0.0
11079,Gd1.2Mo6S8,A,9.1,,11.35,1.4,Gd3(Mo3S4)5,1.4,0.0
11080,Tb1.2Mo6S8,A,9.09,,11.3,1.4,Tb3(Mo3S4)5,1.6133333333333333,0.40000000000000013
11081,Dy1.2Mo6S8,A,9.09,,11.27,1.7,Dy3(Mo3S4)5,1.8566666666666665,0.44999999999999996
11082,Ho1.2Mo6S8,A,9.08,,11.26,1.25,Ho3(Mo3S4)5,1.7,0.8999999999999999
11083,Tm1.2Mo6S8,A,9.1,,11.2,1.95,Tm3(Mo3S4)5,1.95,0.0
11084,Yb1.2Mo6S8,A,9.14,,11.36,8.6,Yb3(Mo3S4)5,8.6,0.0
11085,Lu1.2Mo6S8,A,9.08,,11.15,1.95,Lu3(Mo3S4)5,1.95,0.0
11086,Y1.2Mo6S8,A,9.08,,11.25,2.1,Y3(Mo3S4)5,2.1,0.0
11087,Yb1Mo6S8,A,9.16,,11.35,8.45,Yb(Mo3S4)2,8.45,0.0
11088,Y1Pd2Si2,A,4.129,,9.84,0.47,Y(SiPd)2,0.785,0.6300000000000001
11089,La1Pd2Si2,A,4.283,,9.88,0.39,La(SiPd)2,0.39,0.0
11090,Lu1Pd2Si2,A,4.089,,9.85,0.67,Lu(SiPd)2,0.635,0.07000000000000006
11091,La1Rh2Si2,A,4.112,,10.29,0.074,La(SiRh)2,1.6580000000000001,3.726
11092,Si,,,,,8.2,Si,6.214,8.06
11093,Ca1Si2,,,,,1.51,CaSi2,4.615,12.629999999999999
11094,Ca1Si2,A,10.4,,,14.0,CaSi2,4.615,12.629999999999999
11095,Sr1Ga0.74Si1.26,A,4.1427,,4.7998,3.5,Sr50Ga37Si63,3.85,0.7000000000000002
11096,La2Rh3Si5,A,10.0,11.96,5.88,4.4,La2Si5Rh3,4.4,0.0
11097,B2Mg1,,,,,39.0,MgB2,37.580588235294115,35.5
11098,Ge2U1,,,,,0.72,UGe2,0.6487499999999999,0.542
11099,B2Mg1,,,,,39.0,MgB2,37.580588235294115,35.5
11100,B2Mg1,,,,,39.0,MgB2,37.580588235294115,35.5
11101,B2Mg1,,,,,39.5,MgB2,37.580588235294115,35.5
11102,B2Mg1,A,3.086,,3.52,37.3,MgB2,37.580588235294115,35.5
11103,B2Mg1,A,3.082,,3.522,37.5,MgB2,37.580588235294115,35.5
11104,B2Mg1,,,,,37.5,MgB2,37.580588235294115,35.5
11105,B2Mg1,,,,,39.0,MgB2,37.580588235294115,35.5
11106,Ce1Rh0.6Ir0.4In5,A,4.6594,,7.535,0.62,Ce5In25Ir2Rh3,0.62,0.0
11107,Ce1Rh0.5Ir0.5In5,A,4.6598,,7.5368,0.84,Ce2In10IrRh,0.8749999999999999,0.17999999999999994
11108,Ce1Rh0.25Ir0.75In5,A,4.6641,,7.525,0.62,Ce4In20Ir3Rh,0.6333333333333333,0.020000000000000018
11109,Ce1Ir1In5,A,4.6682,,7.5151,0.4,CeIn5Ir,0.5525294117647059,0.92
11110,Ce1Co1In5,,,,,2.3,CeIn5Co,2.254714285714286,0.3750000000000002
11111,Lu1Ni2B2C1,,,,,14.2,LuNi2B2C,16.117586206896554,2.5
11112,Mg1C1Ni3,A,3.8115,,,8.0,MgNi3C,6.964347826086957,4.299999999999999
11113,B2Mg1,,,,,39.6,MgB2,37.580588235294115,35.5
11114,B2Mg1,A,3.0851,,3.5213,38.3,MgB2,37.580588235294115,35.5
11115,Mg1B1.98C0.02,A,3.0804,,3.5211,37.2,Mg50B99C,37.45,1.3999999999999986
11116,Mg1B1.96C0.04,A,3.0767,,3.5214,36.1,Mg25B49C,36.22,3.3999999999999986
11117,Mg1B1.94C0.06,A,3.0706,,3.5212,34.8,Mg50B97C3,35.8,3.0
11118,Mg1B1.9C0.1,A,3.0686,,3.5213,34.0,Mg10B19C,32.965,10.299999999999997
11119,Dy1Mo6S8,A,6.452,,,1.6,Dy(Mo3S4)2,1.6,0.0
11120,B2Mg1,,,,,40.0,MgB2,37.580588235294115,35.5
11121,B2Mg1,,,,,40.0,MgB2,37.580588235294115,35.5
11122,B2Mg1,,,,,37.5,MgB2,37.580588235294115,35.5
11123,B2Mg1,A,3.086,,3.524,39.0,MgB2,37.580588235294115,35.5
11124,Zn2Zr1,A,7.393,,,0.29,ZrZn2,0.44499999999999995,0.31
11125,B2Mg1,A,3.0865,,3.5231,38.0,MgB2,37.580588235294115,35.5
11126,Mg0.97Al0.03B2,A,3.0865,,3.5173,37.3,Mg97Al3B200,37.3,0.0
11127,Mg0.94Al0.06B2,A,3.0865,,3.5173,37.0,Mg47Al3B100,37.0,0.0
11128,Mg0.9Al0.1B2,A,3.0827,,3.5154,36.0,Mg9AlB20,34.48888888888889,7.299999999999997
11129,Mg0.86Al0.14B2,A,3.0808,,3.5,35.1,Mg43Al7B100,35.1,0.0
11130,Mg0.82Al0.18B2,A,3.0769,,3.4827,33.5,Mg41Al9B100,29.6,7.800000000000001
11131,Mg0.8Al0.2B2,A,3.0769,,3.4885,33.0,Mg4AlB10,28.71,13.100000000000001
11132,Mg0.75Al0.25B2,A,3.0712,,3.4231,32.4,Mg3AlB8,30.2,4.399999999999999
11133,Mg0.7Al0.3B2,A,3.0692,,3.4077,27.1,Mg7Al3B20,19.96666666666667,19.200000000000003
11134,Mg0.6Al0.4B2,A,3.0538,,3.375,12.2,Mg3(AlB5)2,11.6,7.6
11135,B2Mg1,A,3.082,,3.5216,38.0,MgB2,37.580588235294115,35.5
11136,Mg0.99Mn0.01B2,A,3.0839,,3.521,36.2,Mg99MnB200,33.400000000000006,5.600000000000001
11137,Mg0.98Mn0.02B2,A,3.0842,,3.521,34.5,Mg49MnB100,28.85,11.3
11138,Mg0.97Mn0.03B2,A,3.0823,,3.5185,33.3,Mg97Mn3B200,22.849999999999998,20.9
11139,Mg0.96Mn0.04B2,A,3.0825,,3.5176,32.3,Mg24MnB50,32.3,0.0
11140,Mg0.95Mn0.05B2,A,3.083,,3.5182,30.0,Mg19MnB40,30.0,0.0
11141,B2Mg1,,,,,38.6,MgB2,37.580588235294115,35.5
11142,B2Zr1,A,3.17,,3.532,5.5,ZrB2,5.5,0.0
11143,B2Mg1,A,3.0878,,3.5216,39.0,MgB2,37.580588235294115,35.5
11144,B2Mg1,A,3.0953,,3.5533,5.0,MgB2,37.580588235294115,35.5
11145,C60Rb3,,,,,29.6,RbC20,28.738888888888887,18.75
11146,C60K3,,,,,19.3,KC20,17.93170731707317,11.8
11147,B2.75Be1,A,9.7738,,9.5467,0.72,Be4B11,0.755,0.07000000000000006
11148,B2.75Be1,,,,,0.79,Be4B11,0.755,0.07000000000000006
11149,Ce1Cu2Si2,,,,,0.677,Ce(CuSi)2,0.6453888888888888,0.34
11150,Yb3Rh4Sn13,,,,,7.2,Yb3Sn13Rh4,7.833333333333333,1.3999999999999995
11151,Ca3Rh4Sn13,,,,,8.2,Ca3Sn13Rh4,7.601666666666667,3.9899999999999993
11152,Yb3Rh4Sn13,A,9.681,,,7.7,Yb3Sn13Rh4,7.833333333333333,1.3999999999999995
11153,Rb1Cs2C60,A,14.555,,,33.0,Cs2RbC60,33.0,0.0
11154,Rb2Cs1C60,A,14.431,,,31.0,CsRb2C60,31.075,0.3000000000000007
11155,C60Rb3,A,14.384,,,29.0,RbC20,28.738888888888887,18.75
11156,K1Rb2C60,A,14.323,,,27.0,KRb2C60,25.933333333333334,2.6000000000000014
11157,K2Cs1C60,A,14.292,,,24.0,CsK2C60,24.0,0.0
11158,K2Rb1C60,A,14.243,,,23.0,K2RbC60,22.4,1.1999999999999993
11159,C60K3,A,14.24,,,19.0,KC20,17.93170731707317,11.8
11160,Lu1Re1B1C1,,,,,6.1,LuReBC,6.1,0.0
11161,Y1Re1B1C1,,,,,4.7,YReBC,4.7,0.0
11162,Tb1Re1B1C1,,,,,4.0,TbReBC,4.0,0.0
11163,Gd1Re1B1C1,,,,,4.0,GdReBC,4.0,0.0
11164,Na2Cs1C60,A,14.134,,,12.0,Cs(NaC30)2,11.381818181818183,5.5
11165,Li2Cs1C60,A,14.12,,,12.0,Cs(LiC30)2,12.0,0.0
11166,Na2Rb1C60,A,14.028,,,2.5,Rb(NaC30)2,3.1750000000000003,0.8999999999999999
11167,Na2K1C60,A,14.025,,,2.5,K(NaC30)2,2.5,0.0
11168,C60Rb3,,,,,29.6,RbC20,28.738888888888887,18.75
11169,C60K3,,,,,19.2,KC20,17.93170731707317,11.8
11170,Na2Cs1C60,,,,,11.7,Cs(NaC30)2,11.381818181818183,5.5
11171,Na2Rb0.25Cs0.75C60,,,,,9.4,Cs3Rb(NaC30)8,9.4,0.0
11172,Na2Rb0.5Cs0.5C60,,,,,8.4,CsRb(NaC30)4,8.299999999999999,0.40000000000000036
11173,Na2Rb0.75Cs0.25C60,,,,,5.2,CsRb3(NaC30)8,5.2,0.0
11174,Na2Rb1C60,A,14.097,,,3.4,Rb(NaC30)2,3.1750000000000003,0.8999999999999999
11175,C60K3,,,,,19.6,KC20,17.93170731707317,11.8
11176,C60Rb3,,,,,28.0,RbC20,28.738888888888887,18.75
11177,Na2Cs1C60,,,,,11.0,Cs(NaC30)2,11.381818181818183,5.5
11178,C60Rb3,,,,,30.5,RbC20,28.738888888888887,18.75
11179,C60K3,,,,,19.3,KC20,17.93170731707317,11.8
11180,C60K3,,,,,20.3,KC20,17.93170731707317,11.8
11181,C60Rb3,,,,,30.5,RbC20,28.738888888888887,18.75
11182,C60Rb3,,,,,30.5,RbC20,28.738888888888887,18.75
11183,C60Rb3,,,,,29.4,RbC20,28.738888888888887,18.75
11184,C60K3,,,,,19.4,KC20,17.93170731707317,11.8
11185,C60K3,,,,,19.0,KC20,17.93170731707317,11.8
11186,C60Rb3,,,,,29.0,RbC20,28.738888888888887,18.75
11187,C60Rb3,,,,,30.0,RbC20,28.738888888888887,18.75
11188,C60Rb3,,,,,29.4,RbC20,28.738888888888887,18.75
11189,C60K3,,,,,17.1,KC20,17.93170731707317,11.8
11190,Na2Cs1C60,,,,,11.6,Cs(NaC30)2,11.381818181818183,5.5
11191,Na2Cs0.93C60,,,,,9.6,Cs93(NaC30)200,9.6,0.0
11192,Na2Cs0.88C60,,,,,8.3,Cs11(NaC30)25,8.3,0.0
11193,Na2Cs0.75C60,,,,,7.0,Cs3(NaC30)8,7.0,0.0
11194,K2.75Ba0.25C60,,,,,15.0,K11BaC240,15.0,0.0
11195,B2Mg1,,,,,39.4,MgB2,37.580588235294115,35.5
11196,B2Mg1,A,3.08,,3.52,38.0,MgB2,37.580588235294115,35.5
11197,Ba8Si46,,,,,8.0,Ba4Si23,7.961818181818182,1.0900000000000007
11198,B2Mg1,A,3.0845,,3.5195,38.5,MgB2,37.580588235294115,35.5
11199,Mg0.97Na0.03B2,A,3.0868,,3.5251,38.0,Na3Mg97B200,38.0,0.0
11200,Mg0.93Na0.07B2,A,3.0865,,3.5237,38.0,Na7Mg93B200,38.0,0.0
11201,Mg0.85Na0.15B2,A,3.0804,,3.5171,38.0,Na3Mg17B40,38.0,0.0
11202,Mg0.8Na0.2B2,A,3.0795,,3.5159,38.0,Na(Mg2B5)2,38.0,0.0
11203,Mg0.93Li0.07B2,A,3.0819,,3.5166,37.8,Li7Mg93B200,37.8,0.0
11204,Mg0.85Li0.15B2,A,3.0731,,3.5113,37.5,Li3Mg17B40,36.6,1.7999999999999972
11205,B2Mg1,,,,,38.5,MgB2,37.580588235294115,35.5
11206,B2Mg1,A,3.084,,3.529,37.8,MgB2,37.580588235294115,35.5
11207,Mg0.9Li0.1B2,A,3.081,,3.5273,37.8,LiMg9B20,36.916666666666664,2.25
11208,Mg0.85Li0.15B2,A,3.0791,,3.5322,35.7,Li3Mg17B40,36.6,1.7999999999999972
11209,Mg0.8Li0.2B2,A,3.0742,,3.5324,34.0,Li(Mg2B5)2,34.0,0.0
11210,Mg0.75Li0.25B2,A,3.0721,,3.5297,33.7,LiMg3B8,33.7,0.0
11211,Mg0.7Li0.3B2,A,3.0681,,3.5322,31.0,Li3Mg7B20,31.55,1.1000000000000014
11212,Y1Ni2B2C1,A,3.5271,,10.5428,16.18,YNi2B2C,15.104893617021277,5.18
11213,Y1Ni1.98Mn0.02B2C1,A,3.5266,,10.5449,15.48,Y50MnNi99(B2C)50,15.48,0.0
11214,Y1Ni1.9Mn0.1B2C1,A,3.5272,,10.5477,12.7,Y10MnNi19(B2C)10,12.7,0.0
11215,Y1Ni1.8Mn0.2B2C1,A,3.5264,,10.5525,8.7,Y5MnNi9(B2C)5,8.7,0.0
11216,Y1Ni1.7Mn0.3B2C1,A,3.5275,,10.5605,5.7,Y10Mn3Ni17(B2C)10,5.7,0.0
11217,B2Mg1,,,,,38.7,MgB2,37.580588235294115,35.5
11218,Sc1Ni2B2C1,A,3.54,,10.55,16.0,ScNi2B2C,16.25,0.5
11219,B2Mg1,,,,,39.1,MgB2,37.580588235294115,35.5
11220,Sc1Ni2B2C1,A,3.34,,10.2,16.5,ScNi2B2C,16.25,0.5
11221,Rb1Cs2C60,,,,,33.0,Cs2RbC60,33.0,0.0
11222,Ba6C60,,,,,7.0,BaC10,7.0,0.0
11223,C60Rb3,,,,,29.8,RbC20,28.738888888888887,18.75
11224,C60K3,,,,,12.8,KC20,17.93170731707317,11.8
11225,C60Rb3,,,,,28.0,RbC20,28.738888888888887,18.75
11226,C60Rb3,,,,,12.5,RbC20,28.738888888888887,18.75
11227,C60K3,,,,,8.5,KC20,17.93170731707317,11.8
11228,C60Cs3,,,,,29.5,CsC20,32.95,22.0
11229,Cs2Rb1C60,,,,,33.0,Cs2RbC60,33.0,0.0
11230,Cs1Rb2C60,,,,,31.0,CsRb2C60,31.075,0.3000000000000007
11231,C60Rb3,,,,,29.0,RbC20,28.738888888888887,18.75
11232,C60Rb2,,,,,29.0,RbC30,29.0,0.0
11233,C60Rb4,,,,,29.0,RbC15,29.0,0.0
11234,C60K3,,,,,19.3,KC20,17.93170731707317,11.8
11235,C60K3,,,,,13.0,KC20,17.93170731707317,11.8
11236,C60K3,,,,,18.0,KC20,17.93170731707317,11.8
11237,C60Rb3,,,,,28.6,RbC20,28.738888888888887,18.75
11238,C60K3,,,,,20.0,KC20,17.93170731707317,11.8
11239,C60K3,,,,,18.0,KC20,17.93170731707317,11.8
11240,C60Rb3,,,,,30.0,RbC20,28.738888888888887,18.75
11241,C60K3,,,,,18.7,KC20,17.93170731707317,11.8
11242,C60K3,,,,,19.5,KC20,17.93170731707317,11.8
11243,Na3.5N0.5C60,A,14.204,,,14.7,Na7C120N,14.7,0.0
11244,C60K3,,,,,17.8,KC20,17.93170731707317,11.8
11245,C60Rb3,,,,,29.5,RbC20,28.738888888888887,18.75
11246,C60Rb3,,,,,30.0,RbC20,28.738888888888887,18.75
11247,Ba6C60,,,,,7.0,BaC10,7.0,0.0
11248,C60Yb2.75,A,27.874,27.98,27.873,6.0,Yb11C240,5.8,0.5999999999999996
11249,Cs3C60,,,,,40.0,CsC20,32.95,22.0
11250,Na2Rb1C60,A,14.096,,,3.4,Rb(NaC30)2,3.1750000000000003,0.8999999999999999
11251,Na2Rb0.75Cs0.25C60,,,,,5.2,CsRb3(NaC30)8,5.2,0.0
11252,Na2Rb0.5Cs0.5C60,,,,,8.4,CsRb(NaC30)4,8.299999999999999,0.40000000000000036
11253,Na2Rb0.25Cs0.75C60,,,,,9.4,Cs3Rb(NaC30)8,9.4,0.0
11254,Na2Cs1C60,,,,,11.7,Cs(NaC30)2,11.381818181818183,5.5
11255,C60Sm3,A,28.17,28.07,28.27,8.0,SmC20,8.0,0.0
11256,C60K3,,,,,19.3,KC20,17.93170731707317,11.8
11257,C60Rb3,,,,,30.0,RbC20,28.738888888888887,18.75
11258,C60Rb3,,,,,27.5,RbC20,28.738888888888887,18.75
11259,C60Rb3,,,,,28.5,RbC20,28.738888888888887,18.75
11260,Cs1.2Tl2.4C60,,,,,29.5,Cs(TlC25)2,29.5,0.0
11261,Cs3Hg3.3C60,,,,,29.0,Cs10Hg11C200,29.0,0.0
11262,B2Mg1,,,,,38.2,MgB2,37.580588235294115,35.5
11263,B2Mg1,,,,,38.2,MgB2,37.580588235294115,35.5
11264,B2Mg1,,,,,38.2,MgB2,37.580588235294115,35.5
11265,Ba6Ge25,A,14.5564,,,0.24,Ba6Ge25,0.24,0.0
11266,Ba4Na2Ge25,A,14.4703,,,0.84,Ba4Na2Ge25,0.84,0.0
11267,Cu0.8Zn0.2Ir2S4,A,9.8792,,,3.32,ZnCu4(IrS2)10,3.32,0.0
11268,Cu0.7Zn0.3Ir2S4,A,9.8934,,,3.05,Zn3Cu7(IrS2)20,2.9124999999999996,0.25
11269,Cu0.6Zn0.4Ir2S4,A,9.9058,,,2.61,Zn2Cu3(IrS2)10,2.605,0.009999999999999787
11270,Cu0.5Zn0.5Ir2S4,A,9.9199,,,2.19,ZnCu(IrS2)4,2.1975000000000002,0.010000000000000231
11271,Cu0.4Zn0.6Ir2S4,A,9.9336,,,1.73,Zn3Cu2(IrS2)10,1.73,0.0
11272,Cu0.3Zn0.7Ir2S4,A,9.9469,,,1.36,Zn7Cu3(IrS2)20,1.36,0.0
11273,Cu0.2Zn0.8Ir2S4,A,9.9584,,,0.47,Zn4Cu(IrS2)10,0.47,0.0
11274,B2Mg1,,,,,38.6,MgB2,37.580588235294115,35.5
11275,Mg0.99Ti0.01B2,,,,,38.6,Mg99TiB200,38.6,0.0
11276,Mg0.95Ti0.05B2,,,,,38.5,Mg19TiB40,38.5,0.0
11277,Mg0.9Ti0.1B2,,,,,38.3,Mg9TiB20,38.3,0.0
11278,Mg0.8Ti0.2B2,,,,,37.8,Mg4TiB10,37.8,0.0
11279,Mg0.6Ti0.4B2,,,,,37.5,Mg3(TiB5)2,37.5,0.0
11280,Mg0.4Ti0.6B2,,,,,37.6,Mg2Ti3B10,37.6,0.0
11281,Fe1,,,,,2.0,Fe,2.0,0.0
11282,C70,A,10.602,,17.263,7.0,C,10.612962962962966,51.63
11283,B2Mg1,,,,,38.3,MgB2,37.580588235294115,35.5
11284,H1Br3C61,A,14.43,,,115.0,HC61Br3,115.0,0.0
11285,H1Cl3C61,A,14.28,,,80.0,HC61Cl3,80.0,0.0
11286,C60,,,,,50.0,C,10.612962962962966,51.63
11287,Ge2U1,,,,,0.258,UGe2,0.6487499999999999,0.542
11288,Ge2U1,,,,,0.752,UGe2,0.6487499999999999,0.542
11289,La1Ru4As12,A,8.5081,,,10.3,La(As3Ru)4,10.3,0.0
11290,La1Os4As12,A,8.5437,,,3.2,La(As3Os)4,3.2,0.0
11291,Mo3P1,,,,,7.0,Mo3P,5.984999999999999,1.6900000000000004
11292,Mo8P5,,,,,5.8,Mo8P5,5.8,0.0
11293,Mo4P3,,,,,3.0,Mo4P3,2.8333333333333335,0.5
11294,Ti1Rh1Si1,A,6.248,7.234,3.816,5.1,TiSiRh,5.1,0.0
11295,Zr1Rh1Si1,A,6.549,7.459,3.918,10.3,ZrSiRh,10.4,0.1999999999999993
11296,Hf1Rh1Si1,A,6.476,7.415,3.901,2.3,HfSiRh,2.24,0.11999999999999966
11297,Zr1Ru1Si1,A,6.6812,,3.6715,12.0,ZrSiRu,10.35,7.199999999999999
11298,Zr1Ru1Si1,,,,,5.0,ZrSiRu,10.35,7.199999999999999
11299,Zr1Ru4P2,A,6.992,,3.699,11.0,Zr(PRu2)2,11.0,0.0
11300,Hf1Ru4P2,,,,,9.5,Hf(PRu2)2,9.5,0.0
11301,Mo1Ni1P1,A,5.858,,3.668,15.5,NiMoP,15.5,0.0
11302,Mo1Ru1P1,A,6.035,6.944,3.857,15.5,MoPRu,15.5,0.0
11303,Zr1Ru1P1,A,6.459,,3.778,13.0,ZrPRu,9.086,10.34
11304,Zr1Ru1Si1,A,6.684,,3.672,12.2,ZrSiRu,10.35,7.199999999999999
11305,Zr1Ru1P1,A,6.417,7.323,3.862,4.0,ZrPRu,9.086,10.34
11306,Zr1Rh1Si1,A,6.549,7.459,3.918,10.5,ZrSiRh,10.4,0.1999999999999993
11307,Ce1Co1In5,,,,,2.25,CeIn5Co,2.254714285714286,0.3750000000000002
11308,Ce1Rh0.6Co0.4In5,A,4.6469,,7.5423,1.5,Ce5In25Co2Rh3,1.5,0.0
11309,Ce1Rh0.5Co0.5In5,A,4.6342,,7.5546,1.4,Ce2In10CoRh,1.5,0.20000000000000018
11310,Ce1Rh0.4Co0.6In5,A,4.6304,,7.5504,1.43,Ce5In25Co3Rh2,1.43,0.0
11311,Ce1Rh0.3Co0.7In5,A,4.6285,,7.5515,1.42,Ce10In50Co7Rh3,1.42,0.0
11312,Ce1Rh0.2Co0.8In5,A,4.6208,,7.5508,1.57,Ce5In25Co4Rh,1.57,0.0
11313,Ce1Co1In5,A,4.6154,,7.5531,2.27,CeIn5Co,2.254714285714286,0.3750000000000002
11314,Ce1Co2,,,,,0.82,CeCo2,1.0579999999999998,0.68
11315,Ce1Co1.95,,,,,0.87,Ce20Co39,0.87,0.0
11316,Ce1Co1.85,,,,,0.86,Ce20Co37,0.86,0.0
11317,Ce1Co2,,,,,1.29,CeCo2,1.0579999999999998,0.68
11318,Ce1Rh1In5,,,,,2.23,CeIn5Rh,1.963833333333333,2.148
11319,Ce1In3,,,,,0.2,CeIn3,0.17333333333333334,0.05000000000000002
11320,Dy1Ni2B2C1,,,,,4.8,DyNi2B2C,5.541874999999999,5.76
11321,Ho0.9Dy0.1Ni2B2C1,,,,,8.15,DyHo9Ni20(B2C)10,8.087499999999999,0.1999999999999993
11322,Ho0.6Dy0.4Ni2B2C1,,,,,5.92,Dy2Ho3Ni10(B2C)5,5.984999999999999,0.09999999999999964
11323,Ho1Ni2B2C1,,,,,8.4,HoNi2B2C,7.954761904761902,2.8999999999999995
11324,Mg1Co1Ni2.97Co0.03,,,,,6.7,Mg100Co103Ni297,6.7,0.0
11325,Mg1Co1Ni2.94Co0.06,,,,,6.0,Mg50Co53Ni147,6.0,0.0
11326,Mg1Co1Ni2.91Co0.09,,,,,6.0,Mg100Co109Ni291,6.0,0.0
11327,Gd1.2Mo6Se8,,,,,5.6,Gd3(Mo3Se4)5,5.6,0.0
11328,Lu1Ni2B2C1,A,3.462,,10.629,16.1,LuNi2B2C,16.117586206896554,2.5
11329,Tm1Ni2B2C1,A,3.484,,10.579,10.0,TmNi2B2C,10.791538461538458,1.0999999999999996
11330,Er1Ni2B2C1,A,3.5,,10.553,10.4,ErNi2B2C,10.45190476190476,1.6999999999999993
11331,Y1Ni2B2C1,A,3.525,,10.536,15.3,YNi2B2C,15.104893617021277,5.18
11332,Ho1Ni2B2C1,A,3.515,,10.518,7.1,HoNi2B2C,7.954761904761902,2.8999999999999995
11333,B2Mg1,A,3.0851,,3.5201,38.3,MgB2,37.580588235294115,35.5
11334,In1V6S8,,,,,3.9,V6InS8,3.9,0.0
11335,Tl1V6S8,,,,,4.1,Tl(V3S4)2,4.1,0.0
11336,K1V6S8,,,,,0.71,K(V3S4)2,0.71,0.0
11337,Rb1V6S8,,,,,0.65,Rb(V3S4)2,0.65,0.0
11338,Cs1V6S8,,,,,0.32,Cs(V3S4)2,0.32,0.0
11339,S8V6,,,,,0.76,V3S4,0.76,0.0
11340,Tl0.61V6S8,,,,,3.5,Tl61(V3S4)200,3.5,0.0
11341,Tl0.26V6S8,,,,,0.74,Tl13(V3S4)100,0.74,0.0
11342,In0.63V6S8,,,,,0.95,V600In63S800,0.95,0.0
11343,Mg1C0.978Ni3,,,,,7.3,Mg500(Ni500C163)3,7.3,0.0
11344,Mg1C0.965Ni3,,,,,6.3,Mg200Ni600C193,6.3,0.0
11345,Mg1C0.906Ni3,,,,,3.38,Mg500(Ni500C151)3,3.38,0.0
11346,B2Mg1,A,3.0849,,3.5211,39.0,MgB2,37.580588235294115,35.5
11347,In0.71V6S8,,,,,5.4,V600In71S800,5.4,0.0
11348,Ge2U1,,,,,0.72,UGe2,0.6487499999999999,0.542
11349,Ce1Rh1In5,,,,,2.25,CeIn5Rh,1.963833333333333,2.148
11350,Mg1B1.8C0.2,A,3.055,,3.524,32.0,Mg5B9C,27.975714285714286,27.5
11351,Mg1C1Ni3,A,3.83,,,7.0,MgNi3C,6.964347826086957,4.299999999999999
11352,Mg1C1Ni3,A,3.8111,,,8.0,MgNi3C,6.964347826086957,4.299999999999999
11353,B2Mg1,,,,,38.0,MgB2,37.580588235294115,35.5
11354,Ce1Co1In5,,,,,2.17,CeIn5Co,2.254714285714286,0.3750000000000002
11355,Li0.9Mo6O17,,,,,1.89,Li9(Mo6O17)10,3.47,8.44
11356,Ba1Nb2Se5,A,3.4501,,25.795,2.5,BaNb2Se5,2.5,0.0
11357,Ag2Pd3S1,,,,,1.13,Ag2Pd3S,1.69,1.12
11358,Ag1Sn1Se2,A,5.678,,,4.71,AgSnSe2,4.664,0.16000000000000014
11359,Ag0.95Sn1.05Se2,A,5.695,,,5.28,Ag19Sn21Se40,5.245,0.07000000000000028
11360,Ag0.92Sn1.08Se2,A,5.703,,,5.57,Ag23Sn27Se50,5.57,0.0
11361,Ag0.85Sn1.15Se2,A,5.726,,,6.23,Ag17Sn23Se40,6.175000000000001,0.11000000000000032
11362,Ag0.81Sn1.19Se2,A,5.736,,,6.47,Ag81Sn119Se200,6.415,0.10999999999999943
11363,Ag1Sn1Se1.8S0.2,A,5.673,,,5.79,Ag5Sn5Se9S,5.79,0.0
11364,Ag0.9Sn1.1Se1.8S0.2,A,5.693,,,6.79,Ag9Sn11(Se9S)2,6.79,0.0
11365,Fe1U6,,,,,3.8,U6Fe,3.88875,0.33000000000000007
11366,Pt3U1,,,,,0.52,UPt3,0.5268823529411765,0.08999999999999997
11367,B2Mg1,A,3.072,,3.404,38.6,MgB2,37.580588235294115,35.5
11368,Mg0.9Zr0.1B2,,,,,37.3,Mg9ZrB20,37.3,0.0
11369,Mg0.8Zr0.2B2,,,,,37.3,Mg4ZrB10,37.3,0.0
11370,Ca1Al1Si1,A,4.1905,,4.3992,7.7,CaAlSi,6.574782608695651,5.300000000000001
11371,Na0.33V2O5,,,,,9.0,Na33V200O500,7.666666666666667,3.0
11372,U1Rh1Ge1,,,,,0.25,UGeRh,0.2455,0.038000000000000006
11373,B2Mg1,,,,,38.6,MgB2,37.580588235294115,35.5
11374,B2Mg1,A,3.0853,,3.5238,38.2,MgB2,37.580588235294115,35.5
11375,B2Mg1,A,3.09,,,38.0,MgB2,37.580588235294115,35.5
11376,Pr1Os4Sb12,A,9.3017,,,1.85,Pr(Sb3Os)4,1.8411764705882354,0.10000000000000009
11377,C0.9S0.1,,,,6.709,35.0,C9S,36.5,3.0
11378,Y1Ni2B2C1,,,,,14.25,YNi2B2C,15.104893617021277,5.18
11379,Lu1Ni2B2C1,,,,,16.1,LuNi2B2C,16.117586206896554,2.5
11380,La1Pt1.5Au0.5B2C1,,,,,10.65,La2B4Pt3AuC2,10.65,0.0
11381,B2Mg1,A,3.086,,3.522,39.0,MgB2,37.580588235294115,35.5
11382,B2Mg1,,,,,39.2,MgB2,37.580588235294115,35.5
11383,B2Mg1,A,3.0857,,3.5327,38.4,MgB2,37.580588235294115,35.5
11384,Mg0.95Al0.05B2,A,3.0796,,3.5265,36.3,Mg19AlB40,36.46666666666666,0.30000000000000426
11385,Mg0.91Al0.09B2,A,3.0796,,3.5143,34.7,Mg91Al9B200,34.7,0.0
11386,Mg0.81Al0.19B2,A,3.0765,,3.4959,30.8,Mg81Al19B200,30.8,0.0
11387,Mg0.75Al0.25B2,A,3.0765,,3.4286,28.0,Mg3AlB8,30.2,4.399999999999999
11388,Mg0.71Al0.29B2,A,3.0643,,3.401,24.0,Mg71Al29B200,24.0,0.0
11389,Mg0.6Al0.4B2,A,3.0582,,3.3888,14.6,Mg3(AlB5)2,11.6,7.6
11390,Mg0.5Al0.5B2,A,3.052,,3.3704,12.9,MgAlB4,12.9,0.0
11391,Mg0.4Al0.6B2,A,3.0429,,3.3643,12.0,Mg2Al3B10,8.925,6.15
11392,Mg0.31Al0.69B2,A,3.0367,,3.3643,11.1,Mg31Al69B200,11.1,0.0
11393,Mg0.23Al0.77B2,A,3.0367,,3.3459,5.1,Mg23Al77B200,5.1,0.0
11394,La1Pt2.1B2.4C1.2,,,,,10.5,La10B24(Pt7C4)3,10.35,0.3000000000000007
11395,Pr1Pt2.1B2.4C1.2,,,,,6.0,Pr10B24(Pt7C4)3,6.0,0.0
11396,La0.9Nd0.1Pt2.1B2.4C1.2,,,,,8.5,La9NdB24(Pt7C4)3,9.4,1.8000000000000007
11397,La0.9Pr0.1Pt2.1B2.4C1.2,,,,,9.0,La9PrB24(Pt7C4)3,9.0,0.0
11398,B2Mg1,,,,,38.2,MgB2,37.580588235294115,35.5
11399,Ho1Ni2B2C1,A,3.516,,10.53,7.8,HoNi2B2C,7.954761904761902,2.8999999999999995
11400,Ba8Ga16Ge30,A,10.7844,,,7.5,Ba4Ga8Ge15,7.5,0.0
11401,Ba2Sn3Sb6,,,,,3.9,Ba2(SnSb2)3,3.9,0.0
11402,Sr1Sn3Sb4,,,,,3.9,SrSn3Sb4,3.9,0.0
11403,Li1Hf1N1Cl1,A,3.572,,27.721,25.3,LiHfNCl,25.3,0.0
11404,Li1Hf0.7Zr0.3N1Cl1,A,3.578,,27.705,22.6,Li10Hf7Zr3(NCl)10,22.6,0.0
11405,Li1Hf0.5Zr0.5N1Cl1,A,3.586,,27.688,21.0,Li2HfZr(NCl)2,21.0,0.0
11406,Li1Hf0.2Zr0.8N1Cl1,A,3.592,,27.672,18.2,Li5HfZr4(NCl)5,18.2,0.0
11407,Li1Zr1N1Cl1,A,3.606,,27.639,14.4,LiZrNCl,14.4,0.0
11408,Li1Zr1N1Cl0.75Br0.25,A,3.613,,28.255,14.4,Li4Zr4BrN4Cl3,14.4,0.0
11409,Li1Zr1N1Cl0.525Br0.475,A,3.621,,28.676,14.3,Li40Zr40Br19N40Cl21,14.3,0.0
11410,Li1Zr1N1Cl0.255Br0.745,A,3.63,,29.019,14.1,Li200Zr200Br149N200Cl51,14.1,0.0
11411,Li1Zr1N1Br1,A,3.638,,29.235,14.1,LiZrBrN,14.1,0.0
11412,Li1Hf1N1Cl0.75Br0.25,A,3.583,,28.284,23.6,Li4Hf4BrN4Cl3,23.6,0.0
11413,Li1Hf1N1Cl0.525Br0.475,A,3.594,,28.726,22.7,Li40Hf40Br19N40Cl21,22.7,0.0
11414,Li1Hf0.45Zr0.55N1Br1,A,3.625,,29.295,19.0,Li20Hf9Zr11(BrN)20,19.0,0.0
11415,Li1Hf0.22Zr0.78N1Br1,A,3.63,,29.262,16.0,Li50Hf11Zr39(BrN)50,16.0,0.0
11416,Li1Hf1N1Br1,A,3.609,,29.328,24.1,LiHfBrN,24.1,0.0
11417,Li1Hf1N1I1,A,3.688,,,22.2,LiHfIN,22.2,0.0
11418,Li1Zr1N1I1,A,3.719,,,14.2,LiZrIN,14.2,0.0
11419,Na0.28Hf1N1Cl1,,,,,23.0,Na7Hf25(NCl)25,22.9,0.1999999999999993
11420,B2Mg1,,,,,38.0,MgB2,37.580588235294115,35.5
11421,Na2Cs1C60,A,13.776,14.343,9.375,8.5,Cs(NaC30)2,11.381818181818183,5.5
11422,Y1Ni2B2C1,A,3.5277,,10.565,15.6,YNi2B2C,15.104893617021277,5.18
11423,Y0.8Pr0.2Ni2B2C1,A,3.5464,,10.461,8.74,PrY4Ni10(B2C)5,8.68,0.120000000000001
11424,Y0.95Pr0.05Ni2B2C1,,,,,14.0,PrY19Ni40(B2C)20,14.05,0.09999999999999964
11425,Y0.85Pr0.15Ni2B2C1,,,,,12.0,Pr3Y17Ni40(B2C)20,12.0,0.0
11426,Y0.75Pr0.25Ni2B2C1,,,,,7.7,PrY3Ni8(B2C)4,7.7,0.0
11427,B2Mg1,,,,,39.3,MgB2,37.580588235294115,35.5
11428,B2Mg1,,,,,38.0,MgB2,37.580588235294115,35.5
11429,B2Mg1,,,,,38.0,MgB2,37.580588235294115,35.5
11430,B2Mg1,A,3.085,,3.523,37.5,MgB2,37.580588235294115,35.5
11431,Mg0.99Co0.01B2,,,,,35.5,Mg99CoB200,37.1,3.200000000000003
11432,Mg0.9Co0.1B2,A,3.0774,,3.5195,34.5,Mg9CoB20,34.5,0.0
11433,Mg0.75Co0.25B2,A,3.0773,,3.5187,34.0,Mg3CoB8,34.0,0.0
11434,Mg0.5Co0.5B2,A,3.0705,,3.5051,31.5,MgCoB4,31.5,0.0
11435,Mg0.99Sn0.01B2,,,,,33.5,Mg99SnB200,33.5,0.0
11436,Mg0.97Fe0.03B2,,,,,36.0,Mg97Fe3B200,32.96666666666667,6.0
11437,Mg0.9Fe0.1B2,,,,,34.0,Mg9FeB20,34.0,0.0
11438,Mg0.75Fe0.25B2,,,,,32.0,Mg3FeB8,32.0,0.0
11439,B2Mg1,,,,,38.5,MgB2,37.580588235294115,35.5
11440,B2Mg1,,,,,38.6,MgB2,37.580588235294115,35.5
11441,Rb0.23W1O3,,,,,2.6,Rb23(WO3)100,3.25,1.2999999999999998
11442,Rb0.2W1O3,,,,,4.16,Rb(WO3)5,4.126666666666666,1.1800000000000002
11443,Ce1Rh2Si2,,,,,0.38,Ce(SiRh)2,0.3566666666666667,0.16999999999999998
11444,Y0.75Dy0.25Ni2B2C1,,,,,12.0,DyY3Ni8(B2C)4,12.0,0.0
11445,Y0.65Dy0.35Ni2B2C1,,,,,10.6,Dy7Y13Ni40(B2C)20,10.6,0.0
11446,Y0.45Dy0.55Ni2B2C1,,,,,5.2,Dy11Y9Ni40(B2C)20,5.2,0.0
11447,Y0.15Dy0.85Ni2B2C1,,,,,4.3,Dy17Y3Ni40(B2C)20,4.3,0.0
11448,Mg1Co1Ni3,,,,,7.63,MgCoNi3,7.63,0.0
11449,Cs0.005W1O3,,,,,5.9,Cs(WO3)200,5.9,0.0
11450,Nb2S1C0.9,A,3.294,,11.5525,5.0,Nb20C9S10,5.0,0.0
11451,Nb2S1C0.85,,,,,4.68,Nb40C17S20,4.68,0.0
11452,Nb2S1C0.82,,,,,4.43,Nb100C41S50,4.43,0.0
11453,Cu0.67Nb2S2C1,A,3.3168,,9.0245,4.85,Nb200Cu67(CS2)100,4.85,0.0
11454,Nb2S2C1,A,3.268,,8.547,7.6,Nb2CS2,7.6,0.0
11455,B2Mg1,A,3.0838,,3.5224,38.3,MgB2,37.580588235294115,35.5
11456,Mg1B1.8Be0.2,A,3.0782,,3.5412,36.0,Mg5BeB9,36.0,0.0
11457,Mg1B1.7Be0.3,A,3.073,,3.597,32.9,Mg10Be3B17,32.9,0.0
11458,Mg1B1.6Be0.4,A,3.073,,3.6326,20.9,Mg5(BeB4)2,20.9,0.0
11459,Mg1B1.4Be0.6,A,3.0624,,3.6395,8.3,Mg5Be3B7,8.3,0.0
11460,B2Mg1,,,,,36.6,MgB2,37.580588235294115,35.5
11461,B2.75Be1,A,9.7738,,9.5467,0.72,Be4B11,0.755,0.07000000000000006
11462,B2.75Be1,,,,,0.79,Be4B11,0.755,0.07000000000000006
11463,Mg0.99Al0.01B2,A,3.085,,3.5202,37.9,Mg99AlB200,37.95,0.10000000000000142
11464,La13Ga8Sb21,,,,,2.4,La13Ga8Sb21,2.4,0.0
11465,Be1,,,,,5.8,Be,3.1065,5.974
11466,P4W14O50,,,,,0.39,P2W7O25,0.39,0.0
11467,Ce1Rh1In5,,,,,2.12,CeIn5Rh,1.963833333333333,2.148
11468,Rb0.23W1O3,,,,,3.9,Rb23(WO3)100,3.25,1.2999999999999998
11469,Y1Pt0.5Ge1.5,A,4.1959,,3.9941,3.3,Y2Ge3Pt,2.7199999999999998,1.1599999999999997
11470,Y2Pd1Ge3,A,4.192,,4.0,3.0,Y2Ge3Pd,3.125,0.7600000000000002
11471,Cd1.3Mo6Se7.5,,,,,2.5,Cd13(Mo4Se5)15,2.5,0.0
11472,Pb1Mo6Se7.55,A,9.529,,11.946,5.0,Mo120Pb20Se151,5.0,0.0
11473,K2.9Ba4.9Si46,A,10.273,,,3.2,K29Ba49Si460,3.2,0.0
11474,Ba1Sn3,A,7.253,,5.496,4.3,BaSn3,4.3,0.0
11475,Nb1Se3,,,,,2.5,NbSe3,3.4275,2.5
11476,Eu1.2Mo6S8,,,,,9.8,Eu3(Mo3S4)5,9.8,0.0
11477,Tl2Mo6Se6,,,,,6.5,Tl(MoSe)3,4.96,3.9
11478,Lu5Ir4Si10,,,,,3.8,Lu5(Si5Ir2)2,3.8377777777777777,0.18999999999999995
11479,Sc5Ir4Si10,,,,,8.3,Sc5(Si5Ir2)2,8.342222222222224,0.5
11480,Tm5Ir4Si10,,,,,1.9,Tm5(Si5Ir2)2,1.9,0.0
11481,Lu5Rh4Si10,,,,,3.3,Lu5(Si5Rh2)2,3.72,0.6500000000000004
11482,Lu5Ir4Si10,,,,,3.72,Lu5(Si5Ir2)2,3.8377777777777777,0.18999999999999995
11483,Lu5Ir4Si9C1,,,,,3.74,Lu5Si9Ir4C,3.74,0.0
11484,Lu4.75Sc0.25Ir4Si10,,,,,6.06,Lu19Sc(Si5Ir2)8,6.06,0.0
11485,Lu4.5Sc0.5Ir4Si10,,,,,6.09,Lu9Sc(Si5Ir2)4,6.0600000000000005,0.05999999999999961
11486,Lu4Sc1Ir4Si10,,,,,6.54,Lu4Sc(Si5Ir2)2,6.59,0.09999999999999964
11487,Lu3.5Sc1.5Ir4Si10,,,,,7.64,Lu7Sc3(Si5Ir2)4,7.665,0.05000000000000071
11488,Lu2.5Sc2.5Ir4Si10,,,,,7.9,Lu5Sc5(Si5Ir2)4,7.915,0.02999999999999936
11489,Lu1Sc4Ir4Si10,,,,,7.68,LuSc4(Si5Ir2)2,7.654999999999999,0.04999999999999982
11490,Lu0.25Sc4.75Ir4Si10,,,,,7.95,LuSc19(Si5Ir2)8,7.91,0.08000000000000007
11491,Lu4.5Y0.5Ir4Si10,,,,,3.9,YLu9(Si5Ir2)4,3.9,0.0
11492,Lu4.5Th0.5Ir4Si10,,,,,4.88,Lu9Th(Si5Ir2)4,4.88,0.0
11493,Lu4.5Tm0.5Ir4Si10,,,,,2.84,TmLu9(Si5Ir2)4,2.84,0.0
11494,Y1Ni2B2C1,,,,,15.2,YNi2B2C,15.104893617021277,5.18
11495,Y1Ni2B2C1,,,,,15.0,YNi2B2C,15.104893617021277,5.18
11496,Ho1Ni2B2C1,,,,,7.5,HoNi2B2C,7.954761904761902,2.8999999999999995
11497,Y1Rh4B4,A,5.308,,7.403,11.3,Y(BRh)4,10.957749999999999,0.7490000000000006
11498,Nd1Rh4B4,A,5.333,,7.468,5.3,Nd(BRh)4,5.323333333333333,0.0600000000000005
11499,Sm1Rh4B4,A,5.312,,7.43,2.7,Sm(BRh)4,2.6475,0.2100000000000004
11500,Er1Rh4B4,A,5.292,,7.374,8.7,Er(BRh)4,8.142000000000001,4.46
11501,Tm1Rh4B4,A,5.287,,7.359,9.8,Tm(BRh)4,9.040000000000001,4.459999999999999
11502,Lu1Rh4B4,A,5.294,,7.359,11.7,Lu(BRh)4,10.093625,5.56
11503,Th1Rh4B4,A,5.356,,7.538,4.3,Th(BRh)4,4.448,0.39000000000000057
11504,Ho1Ir4B4,,,,,2.0,Ho(BIr)4,2.0,0.0
11505,Er1Ir4B4,A,5.408,,7.278,2.1,Er(BIr)4,2.2199999999999998,0.23999999999999977
11506,Tm1Ir4B4,A,5.404,,7.281,1.6,Tm(BIr)4,1.675,0.1499999999999999
11507,Sc1Ru4B4,A,7.346,,14.895,7.2,Sc(BRu)4,7.27,0.13999999999999968
11508,Y1Ru4B4,A,7.454,,14.994,1.4,Y(BRu)4,1.4,0.0
11509,Lu1Ru4B4,A,7.419,,14.955,2.0,Lu(BRu)4,2.0,0.0
11510,Y1Th3.4Ru0.6B4,A,7.484,,14.895,9.4,Y5Th17B20Ru3,9.4,0.0
11511,Pr1Th3.4Ru0.6B4,A,7.543,,14.995,2.3,Pr5Th17B20Ru3,2.3,0.0
11512,Eu1Th3.4Ru0.6B4,A,7.505,,14.932,1.5,Eu5Th17B20Ru3,1.5,0.0
11513,Dy1Th3.4Ru0.6B4,A,7.479,,14.885,4.0,Dy5Th17B20Ru3,4.0,0.0
11514,Ho1Th3.4Ru0.6B4,A,7.476,,14.872,6.3,Ho5Th17B20Ru3,6.3,0.0
11515,Er1Th3.4Ru0.6B4,A,7.468,,14.862,7.9,Er5Th17B20Ru3,7.9,0.0
11516,Tm1Th3.4Ru0.6B4,A,7.458,,14.853,8.3,Tm5Th17B20Ru3,8.3,0.0
11517,Lu1Th3.4Ru0.6B4,A,7.445,,14.837,9.0,Lu5Th17B20Ru3,9.0,0.0
11518,Ho1Rh4B4,,,,,1.4,Ho(BRh)4,1.4,0.0
11519,Er1Rh4B4,A,7.444,22.3,7.465,4.3,Er(BRh)4,8.142000000000001,4.46
11520,Tm1Rh4B4,A,7.432,22.28,7.455,5.4,Tm(BRh)4,9.040000000000001,4.459999999999999
11521,Lu1Rh4B4,A,7.41,22.26,7.44,6.2,Lu(BRh)4,10.093625,5.56
11522,Y1Ru1B2,A,5.918,5.297,6.377,7.8,YB2Ru,7.749999999999999,0.20000000000000018
11523,Lu1Ru1B2,A,5.809,5.229,6.284,9.99,LuB2Ru,10.00625,1.6999999999999993
11524,Sc1Os1B2,A,5.647,5.178,6.184,1.34,ScB2Os,1.34,0.0
11525,Y1Os1B2,A,5.905,5.299,6.391,2.22,YB2Os,2.22,0.0
11526,Lu1Os1B2,A,5.809,5.231,6.318,2.66,LuB2Os,2.66,0.0
11527,Th1Ru3B2,A,5.526,,3.07,1.79,ThB2Ru3,1.79,0.0
11528,Y0.5Th0.5Ru3B2,A,5.499,,3.048,1.53,YTh(B2Ru3)2,1.53,0.0
11529,Lu1Os3B2,A,5.457,,3.052,4.62,LuB2Os3,4.6433333333333335,0.07000000000000028
11530,Lu0.5Th0.5Os3B2,A,5.523,,3.062,4.14,LuTh(B2Os3)2,4.14,0.0
11531,La1Rh3B2,A,5.48,,3.137,2.82,LaB2Rh3,2.653333333333333,0.5
11532,Y0.5La0.5Rh3B2,A,5.434,,3.127,1.88,LaY(B2Rh3)2,1.88,0.0
11533,La1Ir3B2,A,5.543,,3.116,1.65,LaB2Ir3,1.65,0.0
11534,Th1Ir3B2,A,5.449,,3.23,2.09,ThB2Ir3,2.09,0.0
11535,Ti1Ru1P1,A,6.325,,3.542,1.33,TiPRu,1.318,0.030000000000000027
11536,Zr1Ru1P1,A,6.459,,3.778,12.34,ZrPRu,9.086,10.34
11537,Hf1Ru1P1,A,6.414,,3.753,12.7,HfPRu,11.82,1.8999999999999986
11538,Zr1Os1P1,A,6.46,,3.842,7.44,ZrPOs,6.995000000000001,0.8700000000000001
11539,Hf1Os1P1,A,6.417,,3.792,6.1,HfPOs,5.8149999999999995,0.5699999999999994
11540,Y1Ru3Si2,A,5.543,,7.152,3.51,YSi2Ru3,3.51,0.0
11541,La1Ru3Si2,A,5.676,,7.12,7.6,LaSi2Ru3,7.138571428571429,1.2999999999999998
11542,Th1Ru3Si2,A,5.605,,7.201,3.98,ThSi2Ru3,3.98,0.0
11543,Ba0.67Pt3B2,A,6.161,,5.268,5.6,Ba67(B2Pt3)100,5.625,0.05000000000000071
11544,Sr0.67Pt3B2,A,6.092,,5.184,2.78,Sr67(B2Pt3)100,2.78,0.0
11545,Ca0.67Pt3B2,A,5.989,,5.127,1.57,Ca67(B2Pt3)100,1.57,0.0
11546,Ca1Rh1.2Sn4.5,A,9.702,,,8.7,Ca10(Sn15Rh4)3,8.7,0.0
11547,Yb1Rh1.4Sn4.6,A,9.675,,,8.6,Yb5Sn23Rh7,8.6,0.0
11548,La1Ru1.5Sn4.5,A,9.772,,,3.9,La2(Sn3Ru)3,3.9,0.0
11549,Y3Ru4Ge13,A,8.962,,,1.7,Y3Ge13Ru4,2.1700000000000004,1.1500000000000001
11550,Lu3Ru4Ge13,A,8.912,,,2.3,Lu3Ge13Ru4,2.3,0.0
11551,Y3Os4Ge13,A,8.985,,,3.9,Y3Ge13Os4,3.9,0.0
11552,Lu3Os4Ge13,A,8.938,,,3.6,Lu3Ge13Os4,3.466666666666667,0.3999999999999999
11553,Er1Rh1.1Sn3.6,A,13.733,,27.418,1.36,Er10Sn36Rh11,1.36,0.0
11554,Lu1Rh1.2Sn4,A,13.693,,9.648,4.0,Lu5(Sn10Rh3)2,4.0,0.0
11555,Y1Rh1.1Sn3.1,A,13.772,,,1.3,Y10Sn31Rh11,1.3,0.0
11556,Sc2Fe3Si5,A,10.225,,5.275,4.52,Sc2Fe3Si5,4.5600000000000005,0.33999999999999986
11557,Y2Fe3Si5,A,10.43,,5.47,2.4,Y2Fe3Si5,2.2359999999999998,0.72
11558,Tm2Fe3Si5,A,10.37,,5.4,1.3,Tm2Fe3Si5,1.843333333333333,2.03
11559,Lu2Fe3Si5,A,10.34,,5.375,6.1,Lu2Fe3Si5,5.8964285714285705,1.75
