Repository: Gashmard/Streamlit_Prediction_Tc

File: SuperCon_Main_Dataset_20562sample.csv (part 20 of 34)
,element,Unit_lattice_constant,lattice_constant_a,lattice_constant_b,lattice_constant_c,Tc,Element_Normalize,Tc_mean,Tc_range
11560,Y2Re3Si5,A,10.88,,5.533,1.76,Y2Re3Si5,1.76,0.0
11561,Sc5Co4Si10,A,12.01,,3.936,5.0,Sc5(Co2Si5)2,4.81,0.46999999999999975
11562,Sc5Rh4Si10,A,12.325,,4.032,8.54,Sc5(Si5Rh2)2,8.405,0.2699999999999996
11563,Sc5Ir4Si10,A,12.316,,4.076,8.46,Sc5(Si5Ir2)2,8.342222222222224,0.5
11564,Y5Ir4Si10,A,12.599,,4.234,3.0,Y5(Si5Ir2)2,2.9066666666666667,0.48
11565,Lu5Ir4Si10,A,12.475,,4.171,3.76,Lu5(Si5Ir2)2,3.8377777777777777,0.18999999999999995
11566,Y5Ir4Si10,A,12.927,,4.308,2.62,Y5(Si5Ir2)2,2.9066666666666667,0.48
11567,Y5Os4Ge10,A,13.006,,4.297,8.68,Y5(Ge5Os2)2,8.946666666666667,0.41999999999999993
11568,Au0.098Pd0.02Ga2,,,,,1.51,Ga1000Pd10Au49,1.51,0.0
11569,Au0.93Pd0.07Ga2,,,,,1.773,Ga200Pd7Au93,1.773,0.0
11570,Au0.85Pd0.15Ga2,,,,,1.79,Ga40Pd3Au17,1.79,0.0
11571,Au0.499Ga0.501,,,,,1.17,Ga501Au499,1.17,0.0
11572,Au0.427Ga0.573,,,,,1.378,Ga573Au427,1.378,0.0
11573,Au0.388Ga0.612,,,,,1.355,Ga153Au97,1.355,0.0
11574,Au0.328Ga0.672,,,,,1.668,Ga84Au41,1.668,0.0
11575,Au0.293Ga0.707,,,,,1.63,Ga707Au293,1.63,0.0
11576,Au0.281Ga0.719,,,,,1.587,Ga719Au281,1.587,0.0
11577,Au0.278Ga0.722,,,,,1.615,Ga361Au139,1.615,0.0
11578,Au0.2Ga0.8,,,,,1.587,Ga4Au,1.587,0.0
11579,Y0.2Lu0.8Ir4B4,A,5.4,,7.251,3.04,YLu4(BIr)20,3.04,0.0
11580,Y0.3Lu0.7Ir4B4,A,5.402,,7.272,2.98,Y3Lu7(BIr)40,2.98,0.0
11581,Y0.4Lu0.6Ir4B4,A,5.403,,7.268,3.07,Y2Lu3(BIr)20,3.07,0.0
11582,Y0.5Lu0.5Ir4B4,A,5.405,,7.28,3.21,YLu(BIr)8,3.21,0.0
11583,Y0.6Lu0.4Ir4B4,,,,,3.06,Y3Lu2(BIr)20,3.06,0.0
11584,Ho1Ir3.6Rh0.4B4,,,,,1.9,Ho5B20(Ir9Rh)2,1.9,0.0
11585,Er1Ir3.6Rh0.4B4,,,,,1.83,Er5B20(Ir9Rh)2,1.83,0.0
11586,Tm1Ir3.6Rh0.4B4,,,,,1.48,Tm5B20(Ir9Rh)2,1.48,0.0
11587,Lu1Ir3.6Rh0.4B4,,,,,2.67,Lu5B20(Ir9Rh)2,2.67,0.0
11588,Sc0.1Y0.9Ir3.6Rh0.4B4,,,,,3.45,Y9ScB40(Ir9Rh)4,3.45,0.0
11589,Sc0.2Y0.8Ir3.6Rh0.4B4,,,,,3.01,Y4ScB20(Ir9Rh)2,3.01,0.0
11590,Sc0.25Y0.75Ir3.6Rh0.4B4,,,,,2.92,Y15Sc5B80(Ir9Rh)8,2.92,0.0
11591,Sc0.3Y0.7Ir3.6Rh0.4B4,,,,,3.09,Y7Sc3B40(Ir9Rh)4,3.09,0.0
11592,Sc0.5Y0.5Ir3.6Rh0.4B4,,,,,3.01,Y5Sc5B40(Ir9Rh)4,3.01,0.0
11593,Dy1Ir2Rh2B4,,,,,4.64,DyB4(IrRh)2,4.585,0.10999999999999943
11594,Ho1Ir2Rh2B4,,,,,6.41,HoB4(IrRh)2,6.38,0.0600000000000005
11595,Er1Ir2Rh2B4,,,,,7.37,ErB4(IrRh)2,7.0649999999999995,0.6100000000000003
11596,Tm1Ir2Rh2B4,,,,,4.38,TmB4(IrRh)2,4.38,0.0
11597,Lu1Ir2Rh2B4,,,,,3.08,LuB4(IrRh)2,3.08,0.0
11598,Y1Ir2Rh2B4,,,,,8.92,YB4(IrRh)2,8.92,0.0
11599,Tb1Os1.5Sn2.6,A,13.812,,,1.4,Tb10Sn26Os15,1.4,0.0
11600,Ho1Os1.2Sn2.5,A,13.776,,,1.4,Ho10Sn25Os12,1.4,0.0
11601,Er1Os1.1Sn2.7,A,13.76,,,1.3,Er10Sn27Os11,1.3,0.0
11602,Yb1Rh1.4Sn4.6,,,,,8.6,Yb5Sn23Rh7,8.6,0.0
11603,Lu1Rh1.2Sn4,,,,,4.0,Lu5(Sn10Rh3)2,4.0,0.0
11604,Ca1Rh1.2Sn4.5,A,9.702,,,8.7,Ca10(Sn15Rh4)3,8.7,0.0
11605,Pb1Mo6S8,,,,,13.5,Mo6PbS8,13.629545454545452,3.5500000000000007
11606,Pb1Mo6S7.9Se0.1,,,,,12.7,Mo60Pb10SeS79,12.7,0.0
11607,Pb1Mo6S7.5Se0.5,,,,,10.6,Mo12Pb2SeS15,10.6,0.0
11608,Pb1Mo6S7Se1,,,,,8.4,Mo6PbSeS7,8.4,0.0
11609,Pb1Mo6S6Se2,,,,,5.4,Mo6Pb(SeS3)2,5.4,0.0
11610,Pb1Mo6S5Se3,,,,,4.3,Mo6PbSe3S5,4.3,0.0
11611,Pb1Mo6S4Se4,,,,,3.2,Mo6Pb(SeS)4,3.2,0.0
11612,Pb1Mo6S4Se5,,,,,3.64,Mo6PbSe5S4,3.64,0.0
11613,Pb1Mo6S2Se6,,,,,4.92,Mo6Pb(Se3S)2,4.92,0.0
11614,Pb1Mo6S1Se7,,,,,7.13,Mo6PbSe7S,7.13,0.0
11615,Pb1Mo6Se8,,,,,3.54,Mo6PbSe8,3.8466666666666662,0.45999999999999996
11616,Pb0.9Yb0.1Mo6Se8,,,,,12.3,YbMo60Pb9Se80,12.3,0.0
11617,Pb0.8Yb0.2Mo6Se8,,,,,12.2,YbMo30(PbSe10)4,12.2,0.0
11618,Pb0.7Yb0.3Mo6Se8,,,,,10.2,Yb3Mo60Pb7Se80,10.2,0.0
11619,Pb0.6Yb0.4Mo6Se8,,,,,9.2,Yb2Mo30Pb3Se40,9.2,0.0
11620,Pb0.5Yb0.5Mo6Se8,,,,,8.7,YbMo12PbSe16,8.7,0.0
11621,Pb0.4Yb0.6Mo6Se8,,,,,7.9,Yb3Mo30(PbSe20)2,7.9,0.0
11622,Pb0.3Yb0.7Mo6Se8,,,,,7.1,Yb7Mo60Pb3Se80,7.1,0.0
11623,Pb0.2Yb0.8Mo6Se8,,,,,6.7,Yb4Mo30PbSe40,6.7,0.0
11624,Pb0.1Yb0.9Mo6Se8,,,,,6.3,Yb9Mo60PbSe80,6.3,0.0
11625,Yb1Mo6Se8,,,,,6.0,Yb(Mo3Se4)2,6.0,0.0
11626,Mo6Se8,,,,,6.38,Mo3Se4,6.267058823529412,0.7999999999999998
11627,Mo6Se7.85S0.15,,,,,6.3,Mo120Se157S3,6.3,0.0
11628,Mo6Se7.7S0.3,,,,,5.83,Mo60Se77S3,5.83,0.0
11629,Mo6Se7.5S0.5,,,,,5.45,Mo12Se15S,5.45,0.0
11630,Mo6Se7.3S0.7,,,,,5.03,Mo60Se73S7,5.03,0.0
11631,Mo6Se7S1,,,,,4.48,Mo6Se7S,4.48,0.0
11632,Mo6Se7.9Te0.1,,,,,6.3,TeMo60Se79,6.3,0.0
11633,Mo6Se7.7Te0.3,,,,,6.66,Te3Mo60Se77,6.66,0.0
11634,Mo6Se7.5Te0.5,,,,,6.69,Te(Mo4Se5)3,6.69,0.0
11635,Mo6Se6.5Te1.5,,,,,6.23,Te3Mo12Se13,6.23,0.0
11636,Mo6Se6Te2,,,,,5.88,Te(MoSe)3,4.4399999999999995,2.88
11637,Mo6Se7.5Cl0.5,,,,,6.33,Mo12Se15Cl,6.33,0.0
11638,Mo6Se7Cl1,,,,,6.52,Mo6Se7Cl,6.52,0.0
11639,Mo6Se6.5Cl1.5,,,,,6.49,Mo12Se13Cl3,6.49,0.0
11640,Mo6Se6Cl2,,,,,6.39,Mo3Se3Cl,6.39,0.0
11641,Mo5.8Ru0.2Se8,,,,,6.21,Mo29RuSe40,6.21,0.0
11642,Mo5.6Ru0.4Se8,,,,,5.69,Mo14RuSe20,5.69,0.0
11643,Mo5.5Ru0.5Se8,,,,,5.43,Mo11RuSe16,5.43,0.0
11644,Mo5Ru1Se8,,,,,3.7,Mo5RuSe8,3.7,0.0
11645,Mo6Se8,,,,,6.3,Mo3Se4,6.267058823529412,0.7999999999999998
11646,Mo6Se8,,,,,6.2,Mo3Se4,6.267058823529412,0.7999999999999998
11647,La1Mo6Se8,,,,,11.3,La(Mo3Se4)2,11.1875,0.7999999999999989
11648,La1Mo6Se8,,,,,10.8,La(Mo3Se4)2,11.1875,0.7999999999999989
11649,La1Mo6S8,,,,,5.8,La(Mo3S4)2,6.50625,1.2999999999999998
11650,Cu1.8Mo6S8,,,,,10.0,Cu9(Mo3S4)10,10.3625,0.6999999999999993
11651,Cu1.8Mo6S8,,,,,10.5,Cu9(Mo3S4)10,10.3625,0.6999999999999993
11652,Sn1Mo6S8,,,,,13.4,Sn(Mo3S4)2,12.466666666666665,3.6999999999999993
11653,Sn1Mo6S8,,,,,11.8,Sn(Mo3S4)2,12.466666666666665,3.6999999999999993
11654,Sn1Mo6S8,,,,,11.7,Sn(Mo3S4)2,12.466666666666665,3.6999999999999993
11655,Pb1Mo6S8,,,,,14.4,Mo6PbS8,13.629545454545452,3.5500000000000007
11656,Pb1Mo6S8,,,,,12.6,Mo6PbS8,13.629545454545452,3.5500000000000007
11657,Pb1Mo6S8,,,,,13.3,Mo6PbS8,13.629545454545452,3.5500000000000007
11658,Lu4.5Er0.5Ir4Si10,,,,,2.74,ErLu9(Si5Ir2)4,2.74,0.0
11659,Lu4.5Ho0.5Ir4Si10,,,,,1.89,HoLu9(Si5Ir2)4,1.89,0.0
11660,Lu4.5Dy0.5Ir4Si10,,,,,1.0,DyLu9(Si5Ir2)4,1.0,0.0
11661,Lu5Ir3.44Rh0.56Si10,,,,,5.72,Lu125Si250(Ir43Rh7)2,5.72,0.0
11662,Lu5Ir3.12Rh0.88Si10,,,,,5.68,Lu125Si250(Ir39Rh11)2,5.74,0.1200000000000001
11663,Lu5Ir3.8Co0.2Si10,,,,,5.52,Lu25CoSi50Ir19,5.52,0.0
11664,Lu4.975Sc0.025Ir4Si10,,,,,4.0,Lu199Sc(Si5Ir2)80,4.0,0.0
11665,Lu4.95Sc0.05Ir4Si10,,,,,4.5,Lu99Sc(Si5Ir2)40,4.5,0.0
11666,Lu4.9Sc0.1Ir4Si10,,,,,5.77,Lu49Sc(Si5Ir2)20,5.835,0.13000000000000078
11667,Sc5Ir4Si10,,,,,8.23,Sc5(Si5Ir2)2,8.342222222222224,0.5
11668,Lu5Rh4Si10,,,,,3.91,Lu5(Si5Rh2)2,3.72,0.6500000000000004
11669,Lu5Ir4Si10,,,,,3.88,Lu5(Si5Ir2)2,3.8377777777777777,0.18999999999999995
11670,Lu4.9Sc0.1Ir4Si10,,,,,5.9,Lu49Sc(Si5Ir2)20,5.835,0.13000000000000078
11671,Lu5Ir3.12Rh0.88Si10,,,,,5.8,Lu125Si250(Ir39Rh11)2,5.74,0.1200000000000001
11672,Ce1Cu1.95Si2.01,A,4.098,,9.911,0.62,Ce100(Cu65Si67)3,0.62,0.0
11673,Ce1Cu2Si2,,,,,0.65,Ce(CuSi)2,0.6453888888888888,0.34
11674,Ce1Cu2Si2,,,,,0.64,Ce(CuSi)2,0.6453888888888888,0.34
11675,Ce1Cu2Si1.98Ge0.02,,,,,0.54,Ce50Cu100Si99Ge,0.52,0.040000000000000036
11676,Ce1Cu2Si1.96Ge0.04,,,,,0.37,Ce25Cu50Si49Ge,0.38999999999999996,0.030000000000000027
11677,Ce1Cu2Si1.92Ge0.08,,,,,0.27,Ce25Cu50(Si24Ge)2,0.27,0.0
11678,Ce1Cu2Si1.88Ge0.12,,,,,0.2,Ce25Cu50Si47Ge3,0.2,0.0
11679,Ce1Cu2Si1.8Ge0.2,,,,,0.19,Ce5Cu10Si9Ge,0.1675,0.09
11680,B2Mg1,,,,,38.1,MgB2,37.580588235294115,35.5
11681,B2Mg1,,,,,38.3,MgB2,37.580588235294115,35.5
11682,Y2C2I2,,,,,10.0,YCI,9.959999999999999,0.15000000000000036
11683,Y2C2Br2,,,,,5.0,YCBr,5.034000000000001,0.04999999999999982
11684,Y2C2Br0.5I1.5,,,,,11.6,Y4C4I3Br,11.475,0.5
11685,Y2Cu2I2,,,,,10.1,YCuI,10.1,0.0
11686,Mg1Cu1Ni3,,,,,7.2,MgCuNi3,7.2,0.0
11687,Fe1,,,,,2.0,Fe,2.0,0.0
11688,Ce1Co1In5,A,4.612,,7.549,2.3,CeIn5Co,2.254714285714286,0.3750000000000002
11689,Hf1V2,A,7.396,,,9.27,HfV2,8.984,2.0700000000000003
11690,V2Hf0.95Y0.05,A,7.383,,,9.22,YHf19V40,9.22,0.0
11691,V2Hf0.9Y0.1,A,7.395,,,9.19,YHf9V20,9.19,0.0
11692,V2Hf0.9Ti0.1,A,7.409,,,9.19,Hf9TiV20,9.19,0.0
11693,V2Hf0.8Ti0.2,A,7.429,,,8.8,Hf4TiV10,8.8,0.0
11694,V2Hf0.9Nb0.1,A,7.388,,,9.93,Hf9NbV20,9.93,0.0
11695,V2Hf0.84Nb0.16,A,7.39,,,10.67,Hf21(Nb2V25)2,10.67,0.0
11696,V2Hf0.9Ta0.1,A,7.384,,,9.82,Hf9TaV20,9.655000000000001,0.33000000000000007
11697,V2Hf0.87Ta0.13,A,7.395,,,10.45,Hf87Ta13V200,10.45,0.0
11698,Y2I2C2,A,7.217,3.879,10.435,9.85,YCI,9.959999999999999,0.15000000000000036
11699,Y2I1.75Br0.25C2,A,7.184,3.864,10.411,10.35,Y8C8I7Br,10.35,0.0
11700,Y2I1.6Br0.4C2,A,7.123,3.844,10.391,11.2,Y5C5I4Br,11.2,0.0
11701,Y2I1.5Br0.5C2,A,7.154,3.851,10.388,11.1,Y4C4I3Br,11.475,0.5
11702,Y2I1.4Br0.6C2,A,7.14,3.842,10.37,10.5,Y10C10I7Br3,10.5,0.0
11703,Y2I1.3Br0.7C2,A,7.124,3.84,10.319,10.5,Y20C20I13Br7,10.5,0.0
11704,Y2I1.25Br0.75C2,A,7.122,3.834,10.342,10.05,Y8C8I5Br3,10.05,0.0
11705,Y2I1.2Br0.8C2,A,7.1,3.828,10.32,9.6,Y5C5I3Br2,9.6,0.0
11706,Y2I1Br1C2,A,7.079,3.818,10.274,7.9,Y2C2IBr,6.49,2.8200000000000003
11707,Y2I0.75Br1.25C2,A,7.054,3.808,10.321,7.0,Y8C8I3Br5,7.0,0.0
11708,Y2I0.6Br1.4C2,A,7.03,3.796,10.248,6.4,Y10C10I3Br7,6.4,0.0
11709,Y2I0.5Br1.5C2,A,7.023,3.79,10.21,6.0,Y4C4IBr3,6.0,0.0
11710,Y2I0.4Br1.6C2,A,6.997,3.785,10.183,5.8,Y5C5IBr4,5.8,0.0
11711,Y2I0.25Br1.75C2,A,6.986,3.781,10.082,5.5,Y8C8IBr7,5.5,0.0
11712,Y2Br2C2,A,6.958,3.767,9.932,5.05,YCBr,5.034000000000001,0.04999999999999982
11713,Y2I1.75Cl0.25C2,A,7.172,3.857,10.452,10.7,Y8C8I7Cl,10.7,0.0
11714,Y2I1.5Cl0.5C2,A,7.127,3.839,10.441,8.25,Y4C4I3Cl,8.25,0.0
11715,Y2Br1.75Cl0.25C2,A,6.941,3.761,9.898,4.7,Y8C8Br7Cl,4.7,0.0
11716,Y2Br1.5Cl0.5C2,A,6.928,3.754,9.862,4.4,Y4C4Br3Cl,4.4,0.0
11717,Y2Br1.25Cl0.75C2,A,6.906,3.744,9.812,4.15,Y8C8Br5Cl3,4.15,0.0
11718,Y2Br1Cl1C2,A,6.883,3.738,9.766,3.85,Y2C2BrCl,3.85,0.0
11719,Y2Br0.75Cl1.25C2,A,6.872,3.733,9.728,3.7,Y8C8Br3Cl5,3.7,0.0
11720,Y2Br0.5Cl1.5C2,A,6.862,3.725,9.52,3.25,Y4C4BrCl3,3.25,0.0
11721,Y2Br0.25Cl1.75C2,A,6.839,3.718,9.44,2.85,Y8C8BrCl7,2.85,0.0
11722,Y2Cl2C2,A,6.83,3.712,9.332,2.3,YCCl,2.3,0.0
11723,Ce1Ir1In5,,,,,0.4,CeIn5Ir,0.5525294117647059,0.92
11724,Ce1Co1In5,,,,,2.0,CeIn5Co,2.254714285714286,0.3750000000000002
11725,Ce1Co1In5,A,4.612,,7.549,2.3,CeIn5Co,2.254714285714286,0.3750000000000002
11726,Ce1Rh1In5,,,,,2.2,CeIn5Rh,1.963833333333333,2.148
11727,Ce1Co1In5,,,,,2.2,CeIn5Co,2.254714285714286,0.3750000000000002
11728,Ce1Ir1In5,,,,,1.3,CeIn5Ir,0.5525294117647059,0.92
11729,Ce1Ir1In5,,,,,0.4,CeIn5Ir,0.5525294117647059,0.92
11730,Ce1Rh0.25Ir0.75In5,,,,,0.64,Ce4In20Ir3Rh,0.6333333333333333,0.020000000000000018
11731,Ce1Co0.5Ir0.5In5,,,,,0.64,Ce2In10CoIr,0.64,0.0
11732,Ce1Rh0.5Ir0.5In5,,,,,0.97,Ce2In10IrRh,0.8749999999999999,0.17999999999999994
11733,Ce1Co0.5Rh0.5In5,,,,,1.6,Ce2In10CoRh,1.5,0.20000000000000018
11734,Ce1Co1In5,,,,,2.3,CeIn5Co,2.254714285714286,0.3750000000000002
11735,B3Be1.09,A,9.7738,,9.5467,0.72,Be109B300,0.72,0.0
11736,Ge2U1,,,,,0.8,UGe2,0.6487499999999999,0.542
11737,Ce1Rh2Si2,,,,,0.43,Ce(SiRh)2,0.3566666666666667,0.16999999999999998
11738,Ce1Pd2Si2,,,,,0.52,Ce(SiPd)2,0.421,0.15000000000000002
11739,B2Mg1,A,3.086,,3.5204,39.8,MgB2,37.580588235294115,35.5
11740,Ce1Co1In5,A,4.612,,7.549,2.25,CeIn5Co,2.254714285714286,0.3750000000000002
11741,B2Mg1,,,,,39.0,MgB2,37.580588235294115,35.5
11742,Sr1Ti0.97Zr0.03O3,,,,,0.3,Sr100Zr3Ti97O300,0.3,0.0
11743,Ga1,,,,,8.2,Ga,5.2247692307692315,7.439
11744,Lu5Ir4Si10,A,12.486,,4.178,3.77,Lu5(Si5Ir2)2,3.8377777777777777,0.18999999999999995
11745,Er1Rh4B4,,,,,7.8,Er(BRh)4,8.142000000000001,4.46
11746,Lu1Rh4B4,,,,,8.61,Lu(BRh)4,10.093625,5.56
11747,Er1Pd2Sn1,A,6.6834,,,1.17,ErSnPd2,1.17,0.0
11748,Er0.95Y0.05Pd2Sn1,A,6.6864,,,1.26,YEr19(SnPd2)20,1.26,0.0
11749,Er0.9Y0.1Pd2Sn1,A,6.6873,,,1.6,YEr9(SnPd2)10,1.6,0.0
11750,Er0.8Y0.2Pd2Sn1,A,6.689,,,2.08,YEr4(SnPd2)5,2.08,0.0
11751,Er0.6Y0.4Pd2Sn1,A,6.6973,,,2.59,Y2Er3(SnPd2)5,2.59,0.0
11752,Er0.4Y0.6Pd2Sn1,A,6.7024,,,3.66,Y3Er2(SnPd2)5,3.215,0.8900000000000001
11753,Er0.2Y0.8Pd2Sn1,A,6.7096,,,4.38,Y4Er(SnPd2)5,4.055,0.6499999999999999
11754,Y1Pd2Sn1,A,6.7165,,,5.26,YSnPd2,4.83,0.71
11755,Zr1Ir1Si1,,,,,2.04,ZrSiIr,1.934,0.3400000000000001
11756,Hf1Ir1Si1,,,,,3.5,HfSiIr,3.4825,0.06999999999999984
11757,Zr1Os1Si1,A,6.411,4.041,7.453,1.72,ZrSiOs,1.72,0.0
11758,Mo0.82Re0.18,,,,,8.5,Re9Mo41,8.5,0.0
11759,Mo0.75Re0.25,,,,,10.0,ReMo3,8.022,10.290000000000001
11760,Mo0.7Re0.3,,,,,10.5,Re3Mo7,12.75,4.5
11761,Mo0.65Re0.35,,,,,10.2,Re7Mo13,11.125,1.8500000000000014
11762,Mo0.57Re0.43,,,,,10.0,Re43Mo57,12.666666666666666,4.0
11763,Mo0.62Re0.38,,,,,11.5,Re19Mo31,11.5,0.0
11764,U1Ni2Al3,,,,,0.9,UAl3Ni2,1.01575,0.22599999999999987
11765,Ca1Ga1Si1,A,4.12,,4.4401,4.3,CaGaSi,4.25,0.35000000000000053
11766,Ca1Ga0.74Si1.26,A,4.1037,,4.4135,3.5,Ca50Ga37Si63,3.5,0.0
11767,Sr1Ga0.74Si1.26,A,4.1446,,4.7917,4.2,Sr50Ga37Si63,3.85,0.7000000000000002
11768,Ba1Ga0.78Si1.22,A,4.1949,,5.129,4.0,Ba50Ga39Si61,4.0,0.0
11769,B2Mg1,,,,,38.0,MgB2,37.580588235294115,35.5
11770,La1Ni1Ga2,A,4.268,17.7,4.226,1.97,LaGa2Ni,1.97,0.0
11771,Ho1Rh3.72Ru0.28B4,,,,,6.42,Ho25B100Ru7Rh93,6.42,0.0
11772,Ho1Rh3.6Ru0.4B4,,,,,6.42,Ho5B20(RuRh9)2,6.42,0.0
11773,Ho1Rh3.4Ru0.6B4,,,,,6.14,Ho5B20Ru3Rh17,6.14,0.0
11774,Ho1Rh3Ru1B4,,,,,6.35,HoB4RuRh3,6.35,0.0
11775,Ho1Rh2.6Ru1.4B4,,,,,4.68,Ho5B20Ru7Rh13,4.68,0.0
11776,Ho1Rh2.4Ru1.6B4,,,,,1.6,Ho5B20(Ru2Rh3)4,1.6,0.0
11777,B2Mg1,,,,,39.0,MgB2,37.580588235294115,35.5
11778,B2Mg1,,,,,36.0,MgB2,37.580588235294115,35.5
11779,Yb1Fe4Al8,A,8.702,,8.025,50.0,Yb(Al2Fe)4,50.0,0.0
11780,Mo3Sb7,A,9.582,,2.08,2.08,Sb7Mo3,2.8646666666666665,5.42
11781,B2Mg1,A,3.037,,3.524,38.4,MgB2,37.580588235294115,35.5
11782,Mg0.95Zr0.05B2,A,3.076,,3.524,37.7,Mg19ZrB40,37.7,0.0
11783,Mg0.9Zr0.1B2,A,3.08,,3.524,37.3,Mg9ZrB20,37.3,0.0
11784,Mg0.8Zr0.2B2,A,3.081,,3.524,37.3,Mg4ZrB10,37.3,0.0
11785,C6Ir4O2,A,7.63,5.268,14.222,2.0,Ir2C3O,2.0,0.0
11786,I2,,,,,1.2,I,1.2,0.0
11787,Br2,,,,,1.4,Br,1.4,0.0
11788,S1,,,,,12.0,S,14.466666666666667,5.399999999999999
11789,O2,,,,,0.65,O2,0.65,0.0
11790,C60K3,,,,,19.4,KC20,17.93170731707317,11.8
11791,N0.8H2.4Na1Rb2C60,,,,,15.2,Rb10Na5H12(C75N)4,15.2,0.0
11792,N0.9H2.7Na1Rb2C60,,,,,12.1,Rb20Na10H27(C200N3)3,12.1,0.0
11793,B2Mg1,,,,,31.0,MgB2,37.580588235294115,35.5
11794,Ga5V2,A,8.936,,2.6831,3.59,V2Ga5,3.57,0.040000000000000036
11795,Pr1Os4Sb12,,,,,1.85,Pr(Sb3Os)4,1.8411764705882354,0.10000000000000009
11796,Sr1Ga0.5Si1.5,A,4.1153,,4.7839,3.5,Sr2GaSi3,3.5,0.0
11797,Sr1Ga0.55Si1.45,A,4.1172,,4.7878,3.4,Sr20Ga11Si29,3.4,0.0
11798,Sr1Ga0.6Si1.4,A,4.1123,,4.8076,2.98,Sr5Ga3Si7,2.98,0.0
11799,Sr1Ga0.65Si1.35,A,4.1045,,4.7988,2.58,Sr20Ga13Si27,2.58,0.0
11800,Sr1Ga0.7Si1.3,A,4.1328,,4.8007,3.17,Sr10Ga7Si13,3.17,0.0
11801,Sr1Ga0.75Si1.25,A,4.1318,,4.7701,3.67,Sr4Ga3Si5,3.67,0.0
11802,Sr1Ga0.8Si1.2,A,4.1513,,4.777,4.24,Sr5(Ga2Si3)2,4.24,0.0
11803,Sr1Ga0.9Si1.1,A,4.1601,,4.7582,4.73,Sr10Ga9Si11,4.73,0.0
11804,Sr1Ga1Si1,A,4.1786,,4.7355,5.1,SrGaSi,5.033333333333333,0.1999999999999993
11805,Sr1Ga1.1Si0.9,A,4.1893,,4.7296,5.04,Sr10Ga11Si9,5.04,0.0
11806,Sr1Ga1.2Si0.8,A,4.2097,,4.7286,4.75,Sr5(Ga3Si2)2,4.75,0.0
11807,Sr1Ga1.3Si0.7,A,4.2195,,4.7188,3.52,Sr10Ga13Si7,3.52,0.0
11808,Mo0.816Zr0.034B2,A,3.0468,,3.1615,8.14,Zr17(B125Mo51)8,8.14,0.0
11809,Mo0.8448Zr0.0352B2,A,3.0474,,3.1596,8.11,Zr11B625Mo264,8.11,0.0
11810,Mo0.8736Zr0.0364B2,A,3.05,,3.1558,7.92,Zr91(B625Mo273)8,7.92,0.0
11811,Mo0.9216Zr0.0384B2,A,3.0519,,3.1417,7.51,Zr12B625Mo288,7.51,0.0
11812,Mo0.96Zr0.04B2,A,3.0551,,3.1282,5.74,Zr(B25Mo12)2,5.74,0.0
11813,Sr1Al1Si1,A,4.2475,,4.7421,4.2,SrAlSi,4.75,0.8999999999999995
11814,Sr1Ga1Si1,A,4.1875,,4.7447,5.1,SrGaSi,5.033333333333333,0.1999999999999993
11815,Ba1Ga1Si1,A,4.2587,,5.1039,3.9,BaGaSi,4.05,0.30000000000000027
11816,Lu1Ni2B2C1,,,,,15.8,LuNi2B2C,16.117586206896554,2.5
11817,Y1Ni2B2C1,,,,,15.6,YNi2B2C,15.104893617021277,5.18
11818,Lu1Ni2B2C1,,,,,16.6,LuNi2B2C,16.117586206896554,2.5
11819,Ca1Al1Si1,A,4.189,,4.4,7.8,CaAlSi,6.574782608695651,5.300000000000001
11820,Sr1Al1Si1,A,4.22,,4.752,5.1,SrAlSi,4.75,0.8999999999999995
11821,Ca1Al1.4Si0.6,A,4.2333,,4.431,4.6,Ca5Al7Si3,4.6,0.0
11822,Ca1Al1.3Si0.7,A,4.2241,,4.4249,4.5,Ca10Al13Si7,4.5,0.0
11823,Ca1Al1.25Si0.75,,,,,4.4,Ca4Al5Si3,4.4,0.0
11824,Ca1Al1.2Si0.8,A,4.2134,,4.4172,5.21,Ca5(Al3Si2)2,5.21,0.0
11825,Ca1Al1.1Si0.9,A,4.2011,,4.4065,6.63,Ca10Al11Si9,6.63,0.0
11826,Ca1Al0.9Si1.1,A,4.1751,,4.3927,5.57,Ca10Al9Si11,5.57,0.0
11827,Ca1Al0.8Si1.2,A,4.1628,,4.3881,4.05,Ca5(Al2Si3)2,4.05,0.0
11828,B2Nb0.84,A,3.0979,,3.321,9.1,Nb21B50,9.1,0.0
11829,B2Mg1,,,,,38.0,MgB2,37.580588235294115,35.5
11830,Y1Ni2B2C1,,,,,15.4,YNi2B2C,15.104893617021277,5.18
11831,Y1Ni1.9Pt0.1B2C1,,,,,13.7,Y10Ni19B20PtC10,13.7,0.0
11832,Y1Ni1.6Pt0.4B2C1,,,,,12.1,Y5Ni8B10Pt2C5,12.1,0.0
11833,Er0.75Tb0.25Ni2B2C1,,,,,4.0,TbEr3Ni8(B2C)4,4.6000000000000005,0.9000000000000004
11834,Er0.7Tb0.3Ni2B2C1,,,,,2.0,Tb3Er7Ni20(B2C)10,2.0,0.0
11835,Er0.4Tb0.6Ni2B2C1,,,,,2.0,Tb3Er2Ni10(B2C)5,2.0,0.0
11836,Y1Ni2B2C1,,,,,11.3,YNi2B2C,15.104893617021277,5.18
11837,Er0.9Tb0.1Ni2B2C1,,,,,9.2,TbEr9Ni20(B2C)10,8.52,1.3599999999999994
11838,Er0.85Tb0.15Ni2B2C1,,,,,8.3,Tb3Er17Ni40(B2C)20,7.2250000000000005,2.1500000000000004
11839,Er0.8Tb0.2Ni2B2C1,,,,,7.1,TbEr4Ni10(B2C)5,5.675,3.3999999999999995
11840,Er0.775Tb0.225Ni2B2C1,,,,,5.9,Tb9Er31Ni80(B2C)40,5.9,0.0
11841,Er0.75Tb0.25Ni2B2C1,,,,,4.9,TbEr3Ni8(B2C)4,4.6000000000000005,0.9000000000000004
11842,Y1Ni2B2C1,,,,,11.0,YNi2B2C,15.104893617021277,5.18
11843,Er0.9Tb0.1Ni2B2C1,,,,,7.84,TbEr9Ni20(B2C)10,8.52,1.3599999999999994
11844,Er0.85Tb0.15Ni2B2C1,,,,,6.15,Tb3Er17Ni40(B2C)20,7.2250000000000005,2.1500000000000004
11845,Er0.82Tb0.18Ni2B2C1,,,,,5.63,Tb9Er41Ni100(B2C)50,5.63,0.0
11846,Er0.8Tb0.2Ni2B2C1,,,,,4.8,TbEr4Ni10(B2C)5,5.675,3.3999999999999995
11847,Ho1Ni2B2C1,,,,,8.53,HoNi2B2C,7.954761904761902,2.8999999999999995
11848,Ho0.9Dy0.1Ni2B2C1,,,,,8.0,DyHo9Ni20(B2C)10,8.087499999999999,0.1999999999999993
11849,Ho0.85Dy0.15Ni2B2C1,,,,,7.89,Dy3Ho17Ni40(B2C)20,7.895,0.010000000000000675
11850,Ho0.8Dy0.2Ni2B2C1,,,,,6.61,DyHo4Ni10(B2C)5,6.61,0.0
11851,Ho0.7Dy0.3Ni2B2C1,,,,,5.86,Dy3Ho7Ni20(B2C)10,5.83,0.0600000000000005
11852,Ho0.65Dy0.35Ni2B2C1,,,,,5.91,Dy7Ho13Ni40(B2C)20,5.905,0.009999999999999787
11853,Ho0.6Dy0.4Ni2B2C1,,,,,6.02,Dy2Ho3Ni10(B2C)5,5.984999999999999,0.09999999999999964
11854,Ho0.5Dy0.5Ni2B2C1,,,,,5.91,DyHoNi4(B2C)2,5.905,0.009999999999999787
11855,Ho0.4Dy0.6Ni2B2C1,,,,,5.86,Dy3Ho2Ni10(B2C)5,5.855,0.010000000000000675
11856,Ho0.2Dy0.8Ni2B2C1,,,,,6.2,Dy4HoNi10(B2C)5,6.215,0.03000000000000025
11857,Dy1Ni2B2C1,,,,,6.2,DyNi2B2C,5.541874999999999,5.76
11858,Lu1Ni2B2C1,,,,,15.96,LuNi2B2C,16.117586206896554,2.5
11859,Lu0.772Dy0.228Ni2B2C1,,,,,11.77,Dy57Lu193Ni500(B2C)250,11.77,0.0
11860,Lu0.574Dy0.426Ni2B2C1,,,,,7.54,Dy213Lu287Ni1000(B2C)500,7.54,0.0
11861,Lu0.418Dy0.582Ni2B2C1,,,,,4.35,Dy291Lu209Ni1000(B2C)500,4.35,0.0
11862,Lu0.37Dy0.63Ni2B2C1,,,,,3.59,Dy63Lu37Ni200(B2C)100,3.59,0.0
11863,Lu0.32Dy0.68Ni2B2C1,,,,,2.0,Dy17Lu8Ni50(B2C)25,2.0,0.0
11864,Lu0.1Dy0.9Ni2B2C1,,,,,2.47,Dy9LuNi20(B2C)10,2.4850000000000003,0.029999999999999805
11865,Lu0.05Dy0.95Ni2B2C1,,,,,6.35,Dy19LuNi40(B2C)20,5.324999999999999,2.05
11866,Dy1Ni2B2C1,,,,,6.26,DyNi2B2C,5.541874999999999,5.76
11867,Tm1Ni2B2C1,,,,,10.8,TmNi2B2C,10.791538461538458,1.0999999999999996
11868,Tm1Ni2B2C1,,,,,10.8,TmNi2B2C,10.791538461538458,1.0999999999999996
11869,Er1Ni2B2C1,,,,,10.5,ErNi2B2C,10.45190476190476,1.6999999999999993
11870,Er1Ni2B2C1,,,,,10.5,ErNi2B2C,10.45190476190476,1.6999999999999993
11871,Ce2Co1In8,A,4.643,,12.25,0.4,Ce2In8Co,0.4,0.0
11872,Ce2Rh1In8,A,4.665,,12.244,2.0,Ce2In8Rh,1.45,1.4
11873,Ce1Rh1In5,A,4.652,,7.542,1.62,CeIn5Rh,1.963833333333333,2.148
11874,Ce1Ir1In5,A,4.668,,7.515,1.2,CeIn5Ir,0.5525294117647059,0.92
11875,La1Os4Sb12,,,,,0.74,La(Sb3Os)4,0.7787142857142858,0.26
11876,Ce1Cu2Si1.98Ge0.02,,,,,0.5,Ce50Cu100Si99Ge,0.52,0.040000000000000036
11877,Ce1Cu2Si1.96Ge0.04,,,,,0.4,Ce25Cu50Si49Ge,0.38999999999999996,0.030000000000000027
11878,Ce1Cu2Si1.92Ge0.08,,,,,0.27,Ce25Cu50(Si24Ge)2,0.27,0.0
11879,Ce1Cu2Si1.88Ge0.12,,,,,0.2,Ce25Cu50Si47Ge3,0.2,0.0
11880,Ce1Cu2Si1.8Ge0.2,,,,,0.15,Ce5Cu10Si9Ge,0.1675,0.09
11881,Ce1Cu2Si2,,,,,0.64,Ce(CuSi)2,0.6453888888888888,0.34
11882,Y2Pd1Ge3,A,4.1853,,4.0009,3.58,Y2Ge3Pd,3.125,0.7600000000000002
11883,Y2Pd1Si2.25C0.75,A,4.1305,,3.9425,2.27,Y8Si9Pd4C3,2.27,0.0
11884,Y2Pd1Si2C1,A,4.1269,,3.9238,2.2,Y2Si2PdC,2.2,0.0
11885,Y1Ni2B2C1,,,,,15.6,YNi2B2C,15.104893617021277,5.18
11886,Y0.95Gd0.05Ni2B2C1,,,,,14.0,GdY19Ni40(B2C)20,13.5,1.0
11887,Y0.9Gd0.1Ni2B2C1,,,,,12.3,GdY9Ni20(B2C)10,12.0,1.3000000000000007
11888,Y0.85Gd0.15Ni2B2C1,,,,,10.6,Gd3Y17Ni40(B2C)20,9.95,1.299999999999999
11889,Y0.8Gd0.2Ni2B2C1,,,,,8.1,GdY4Ni10(B2C)5,8.1,0.0
11890,Y0.78Gd0.22Ni2B2C1,,,,,7.4,Gd11Y39Ni100(B2C)50,7.02,0.7600000000000007
11891,Y0.77Gd0.23Ni2B2C1,,,,,4.2,Gd23Y77Ni200(B2C)100,4.2,0.0
11892,Y0.75Gd0.25Ni2B2C1,,,,,4.2,GdY3Ni8(B2C)4,4.52,0.6399999999999997
11893,La6Ni2Sn1,,,,,2.25,La6Ni2Sn,2.25,0.0
11894,Y1Ni2B2C1,A,3.524,,10.535,15.5,YNi2B2C,15.104893617021277,5.18
11895,Y1Ni2B2C1,,,,,15.5,YNi2B2C,15.104893617021277,5.18
11896,Y1Ni2B2C1,A,3.526,,10.5824,15.5,YNi2B2C,15.104893617021277,5.18
11897,Y0.95Gd0.05Ni2B2C1,A,3.5317,,10.5788,13.0,GdY19Ni40(B2C)20,13.5,1.0
11898,Y0.9Gd0.1Ni2B2C1,A,3.5308,,10.5647,11.2,GdY9Ni20(B2C)10,12.0,1.3000000000000007
11899,Y0.85Gd0.15Ni2B2C1,A,3.5327,,10.5541,9.3,Gd3Y17Ni40(B2C)20,9.95,1.299999999999999
11900,Y0.78Gd0.22Ni2B2C1,A,3.5346,,10.5471,6.64,Gd11Y39Ni100(B2C)50,7.02,0.7600000000000007
11901,Y0.75Gd0.25Ni2B2C1,A,3.5337,,10.5224,4.84,GdY3Ni8(B2C)4,4.52,0.6399999999999997
11902,Mg1B1.6C0.4,,,,,22.0,Mg5(B4C)2,30.0,13.799999999999997
11903,B2Mg1,,,,,39.3,MgB2,37.580588235294115,35.5
11904,B2Mg1,,,,,38.7,MgB2,37.580588235294115,35.5
11905,Dy1Ni2B2C1,A,3.534,,10.484,6.4,DyNi2B2C,5.541874999999999,5.76
11906,Zr1Os1Si1,A,6.411,4.041,7.453,1.72,ZrSiOs,1.72,0.0
11907,Zr1Ir1Si1,A,6.5578,3.9537,7.3762,2.04,ZrSiIr,1.934,0.3400000000000001
11908,Hf1Ir1Si1,A,6.471,3.938,7.3763,3.5,HfSiIr,3.4825,0.06999999999999984
11909,Li1,,,,,17.0,Li,11.791733333333333,19.9996
11910,Li1,,,,,20.0,Li,11.791733333333333,19.9996
11911,Pu1Co1Ga5,A,4.232,,6.786,18.5,PuGa5Co,17.675,3.5
11912,Nb1C0.2N0.64,,,,,16.3,Nb25C5N16,16.3,0.0
11913,Nb1C0.2N0.7,,,,,17.2,Nb10C2N7,17.2,0.0
11914,Nb1C0.2N0.74,,,,,17.5,Nb50C10N37,17.5,0.0
11915,Nb1C0.3N0.57,,,,,16.4,Nb100(C10N19)3,16.4,0.0
11916,Nb1C0.3N0.62,,,,,17.3,Nb50C15N31,17.3,0.0
11917,Nb1C0.3N0.64,,,,,17.8,Nb50C15N32,17.8,0.0
11918,Nb1C0.3N0.7,,,,,17.7,Nb10C3N7,17.75,0.10000000000000142
11919,Nb1C0.5N0.36,,,,,15.6,Nb50C25N18,15.6,0.0
11920,Nb1C0.5N0.42,,,,,17.0,Nb50C25N21,17.0,0.0
11921,Nb1C0.5N0.47,,,,,17.4,Nb100C50N47,17.4,0.0
11922,Nb1C0.5N0.5,,,,,17.9,Nb2CN,17.9,0.0
11923,B2Mg1,A,3.08,,3.56,37.0,MgB2,37.580588235294115,35.5
11924,Mg1B1.96F0.04,A,3.083,,3.67,30.0,Mg25B49F,30.0,0.0
11925,Mg1B1.92F0.08,A,3.091,,3.71,21.0,Mg25B48F2,21.0,0.0
11926,Mg1B1.84F0.16,A,3.093,,3.86,16.0,Mg25B46F4,16.0,0.0
11927,B2Mg1,A,3.14,,3.52,38.6,MgB2,37.580588235294115,35.5
11928,Nb1C0.2N0.8,,,,,17.6,Nb5CN4,17.6,0.0
11929,B2Mg1,,,,,38.14,MgB2,37.580588235294115,35.5
11930,Mg0.996Cu0.004B2,A,3.084,,3.5215,38.11,Mg249CuB500,38.11,0.0
11931,Mg0.989Cu0.011B2,A,3.0824,,3.52,38.05,Mg989Cu11B2000,38.05,0.0
11932,Mg0.982Cu0.018B2,A,3.0809,,3.519,37.8,Mg491Cu9B1000,37.8,0.0
11933,Mg0.97Cu0.03B2,A,3.0779,,3.5165,37.58,Mg97Cu3B200,37.58,0.0
11934,Ce2Rh1In8,A,4.4665,,12.244,2.0,Ce2In8Rh,1.45,1.4
11935,N0.72H2.16Na1K3C60,,,,,12.0,K75Na25H54(C250N3)6,12.0,0.0
11936,Pr1Os4Sb12,,,,,1.85,Pr(Sb3Os)4,1.8411764705882354,0.10000000000000009
11937,La1Os4Sb12,,,,,0.75,La(Sb3Os)4,0.7787142857142858,0.26
11938,Pr1Os4Sb12,,,,,1.85,Pr(Sb3Os)4,1.8411764705882354,0.10000000000000009
11939,K3N1H3C60,,,,,28.0,K3H3C60N,28.0,0.0
11940,U1Pd2Al3,,,,,1.6,UAl3Pd2,1.932,0.3999999999999999
11941,Mg1C1Ni3,,,,,7.63,MgNi3C,6.964347826086957,4.299999999999999
11942,Li1,,,,,14.0,Li,11.791733333333333,19.9996
11943,Ge5La1,A,4.029,6.307,9.978,7.0,LaGe5,7.0,0.0
11944,Pr1Os4Sb12,,,,,1.82,Pr(Sb3Os)4,1.8411764705882354,0.10000000000000009
11945,B2Mg1,,,,,39.2,MgB2,37.580588235294115,35.5
11946,Mg1C1Ni3,,,,,7.0,MgNi3C,6.964347826086957,4.299999999999999
11947,H0.3Li1Nb1O2,A,2.922,,10.48,5.5,Li10Nb10H3O20,5.5,0.0
11948,H0.5Li1Nb1O2,A,2.923,,10.46,5.5,Li2Nb2HO4,5.5,0.0
11949,B2Mg1,,,,,38.9,MgB2,37.580588235294115,35.5
11950,B2Mg1,,,,,38.7,MgB2,37.580588235294115,35.5
11951,B2Mg1,A,3.086,,3.524,39.0,MgB2,37.580588235294115,35.5
11952,Mg1B1.8C0.2,,,,,37.0,Mg5B9C,27.975714285714286,27.5
11953,Mg1B1.6C0.4,A,3.07,,3.524,34.0,Mg5(B4C)2,30.0,13.799999999999997
11954,Pt1,A,3.923,,,0.0019,Pt,0.0037224999999999997,0.01938
11955,Pt1,A,3.923,,,0.0019,Pt,0.0037224999999999997,0.01938
11956,Pt1,A,3.917,,,0.02,Pt,0.0037224999999999997,0.01938
11957,B2Mg1,,,,,37.6,MgB2,37.580588235294115,35.5
11958,Mg0.9Al0.1B2,,,,,36.1,Mg9AlB20,34.48888888888889,7.299999999999997
11959,Mg0.8Al0.2B2,,,,,29.6,Mg4AlB10,28.71,13.100000000000001
11960,Mg0.7Al0.3B2,,,,,22.1,Mg7Al3B20,19.96666666666667,19.200000000000003
11961,Mg0.6Al0.4B2,,,,,12.2,Mg3(AlB5)2,11.6,7.6
11962,Mg0.4Al0.6B2,,,,,5.85,Mg2Al3B10,8.925,6.15
11963,Y1Ni1.24Pd0.76B2C1,A,3.6509,,10.6893,10.4,Y25Ni31B50Pd19C25,10.4,0.0
11964,Y1Ni1.34Pd0.66B2C1,A,3.6379,,10.6857,10.4,Y50Ni67B100Pd33C50,10.4,0.0
11965,Y1Ni1.4Pd0.6B2C1,A,3.6117,,10.6655,9.92,Y5Ni7B10Pd3C5,9.92,0.0
11966,Y1Ni1.46Pd0.54B2C1,A,3.5921,,10.6488,10.1,Y50Ni73B100Pd27C50,10.1,0.0
11967,Y1Ni1.54Pd0.46B2C1,,,,,10.3,Y50Ni77B100Pd23C50,10.3,0.0
11968,Y1Ni1.7Pd0.3B2C1,A,3.5537,,10.5976,10.7,Y10Ni17B20Pd3C10,10.7,0.0
11969,Y1Ni1.82Pd0.18B2C1,A,3.5416,,10.5726,11.8,Y50Ni91B100Pd9C50,11.8,0.0
11970,Y1Ni2B2C1,A,3.5276,,10.5429,15.0,YNi2B2C,15.104893617021277,5.18
11971,B2Mg1,A,3.14,,3.52,39.0,MgB2,37.580588235294115,35.5
11972,Pr1Ru4Sb12,,,,,1.3,Pr(Sb3Ru)4,1.1271428571428572,0.33000000000000007
11973,La1Ru4Sb12,,,,,3.5,La(Sb3Ru)4,3.17,0.7800000000000002
11974,Pr1Os4Sb12,,,,,1.85,Pr(Sb3Os)4,1.8411764705882354,0.10000000000000009
11975,B0.67Mg0.33,,,,,6.1,Mg33B67,6.1,0.0
11976,Ce1Te1.82,,,,,2.7,Ce50Te91,2.7,0.0
11977,B2Mg1,A,3.0872,,3.5207,38.3,MgB2,37.580588235294115,35.5
11978,B2Mg0.9,A,3.0837,,3.5219,38.2,Mg9B20,38.2,0.0
11979,B2Mg0.8,A,3.0818,,3.5268,38.0,Mg2B5,38.0,0.0
11980,B2Mg0.7,A,3.0845,,3.532,37.2,Mg7B20,37.2,0.0
11981,B2Mg0.6,A,3.0753,,3.5283,36.9,Mg3B10,36.9,0.0
11982,B2Mg0.5,A,3.0762,,3.531,36.0,MgB4,36.0,0.0
11983,B2Mg1,,,,,38.6,MgB2,37.580588235294115,35.5
11984,Mg0.95Zn0.05B2,,,,,38.3,Mg19ZnB40,38.3,0.0
11985,Mg0.9Zn0.1B2,,,,,38.4,Mg9ZnB20,38.4,0.0
11986,Mg0.8Zn0.2B2,,,,,38.4,Mg4ZnB10,38.4,0.0
11987,Mg0.9Cu0.1B2,,,,,38.6,Mg9CuB20,38.6,0.0
11988,Mg0.8Cu0.2B2,,,,,38.6,Mg4CuB10,38.6,0.0
11989,Mg1B1.8C0.2,A,3.0529,,3.5253,22.0,Mg5B9C,27.975714285714286,27.5
11990,B2Mg1,A,3.0869,,3.5238,38.3,MgB2,37.580588235294115,35.5
11991,Mg1B1.95C0.05,A,3.0841,,3.5248,38.0,Mg20B39C,36.0,4.0
11992,Mg1B1.9C0.1,A,3.082,,3.5233,37.3,Mg10B19C,32.965,10.299999999999997
11993,Mg1B1.8C0.2,A,3.0796,,3.5237,36.8,Mg5B9C,27.975714285714286,27.5
11994,Mg1B1.7C0.3,A,3.0788,,3.5218,36.4,Mg10B17C3,27.5175,26.2
11995,Mg1B1.6C0.4,A,3.076,,3.5243,35.8,Mg5(B4C)2,30.0,13.799999999999997
11996,B2Mg1,A,3.0848,,3.5224,39.1,MgB2,37.580588235294115,35.5
11997,Mg1B1.98C0.02,A,3.0813,,3.5224,38.4,Mg50B99C,37.45,1.3999999999999986
11998,Mg1B1.96C0.04,A,3.0805,,3.525,38.4,Mg25B49C,36.22,3.3999999999999986
11999,Mg1B1.94C0.06,A,3.0782,,3.5226,37.8,Mg50B97C3,35.8,3.0
12000,Mg1B1.92C0.08,A,3.0751,,3.5229,38.3,Mg25(B24C)2,38.3,0.0
12001,Mg1B1.9C0.1,A,3.073,,3.5245,36.2,Mg10B19C,32.965,10.299999999999997
12002,Mg1B1.85C0.15,A,3.0686,,3.5214,36.3,Mg20B37C3,26.875,16.299999999999997
12003,Mg1B1.8C0.2,A,3.0664,,3.525,34.2,Mg5B9C,27.975714285714286,27.5
12004,Mg1B1.75C0.25,A,3.0597,,3.5258,30.0,Mg4B7C,16.25,27.5
12005,Mg1B1.7C0.3,A,3.0541,,3.5196,29.2,Mg10B17C3,27.5175,26.2
12006,Mg1B1.6C0.4,A,3.0504,,3.5189,24.9,Mg5(B4C)2,30.0,13.799999999999997
12007,Mg1B1.5C0.5,A,3.0498,,3.5181,26.2,Mg2B3C,27.25,2.1000000000000014
12008,B2Mg1,,,,,36.0,MgB2,37.580588235294115,35.5
12009,Li0.5Hf1N1Cl1,,,,,26.0,LiHf2(NCl)2,26.0,0.0
12010,B2Mg1,,,,,39.0,MgB2,37.580588235294115,35.5
12011,Mo3P1,,,,,7.0,Mo3P,5.984999999999999,1.6900000000000004
12012,Mo8P5,,,,,5.8,Mo8P5,5.8,0.0
12013,Mo4P3,,,,,3.0,Mo4P3,2.8333333333333335,0.5
12014,Mo1Ru1P1,,,,,15.5,MoPRu,15.5,0.0
12015,Mo1Ni1P1,,,,,15.5,NiMoP,15.5,0.0
12016,Rh1,,,,,0.000325,Rh,0.0002866666666666667,0.00011499999999999998
12017,Rh1,,,,,0.00021,Rh,0.0002866666666666667,0.00011499999999999998
12018,Pt1,,,,,0.00138,Pt,0.0037224999999999997,0.01938
12019,Pt1,,,,,0.00104,Pt,0.0037224999999999997,0.01938
12020,Pt1,,,,,0.00062,Pt,0.0037224999999999997,0.01938
12021,Am1,A,3.467,,11.24,0.79,Am,1.115,1.58
12022,Am1,A,4.849,,,0.79,Am,1.115,1.58
12023,Au0.978In0.022,,,,,0.0005,In11Au489,0.0005,0.0
12024,Au0.915In0.085,,,,,0.031,In17Au183,0.031,0.0
12025,Au0.9In0.1,,,,,0.077,InAu9,0.06786666666666667,0.014499999999999999
12026,W1,,,,,0.016,W,0.0157,0.0005999999999999998
12027,Ag0.9Ga0.1,,,,,0.0065,GaAg9,0.0065,0.0
12028,Au0.94In0.06,,,,,0.0111,In3Au47,0.0111,0.0
12029,Au0.93In0.07,,,,,0.0164,In7Au93,0.0164,0.0
12030,Au0.92In0.08,,,,,0.0256,In2Au23,0.0238,0.0036000000000000025
12031,Au0.91In0.09,,,,,0.0423,In9Au91,0.0423,0.0
12032,Au0.9In0.1,,,,,0.0641,InAu9,0.06786666666666667,0.014499999999999999
12033,W1,,,,,0.0154,W,0.0157,0.0005999999999999998
12034,Ho0.9Dy0.1Ni2B2C1,,,,,8.2,DyHo9Ni20(B2C)10,8.087499999999999,0.1999999999999993
12035,Ho0.6Dy0.4Ni2B2C1,,,,,6.0,Dy2Ho3Ni10(B2C)5,5.984999999999999,0.09999999999999964
12036,B2Mg1,A,3.0827,,3.5612,37.3,MgB2,37.580588235294115,35.5
12037,Mg0.98Ir0.02B2,A,3.0835,,3.4817,33.2,Mg49B100Ir,33.2,0.0
12038,Mg0.94Ir0.06B2,A,3.0841,,3.4142,28.1,Mg47B100Ir3,28.1,0.0
12039,Mg0.88Ir0.12B2,A,3.0844,,3.3686,18.0,Mg22B50Ir3,18.0,0.0
12040,Pb1Mo6S8,,,,,15.05,Mo6PbS8,13.629545454545452,3.5500000000000007
12041,Pb1Mo6S8,,,,,14.4,Mo6PbS8,13.629545454545452,3.5500000000000007
12042,Pb1Mo6S8,,,,,12.3,Mo6PbS8,13.629545454545452,3.5500000000000007
12043,Pb0.98Cu0.036Mo6S8,,,,,14.8,Cu9Mo1500(Pb49S400)5,14.8,0.0
12044,Pb0.9Cu0.18Mo6S8,,,,,13.65,Cu9Mo300(Pb9S80)5,13.65,0.0
12045,Lu1Ni1B1C1,A,3.492,,7.552,2.9,LuNiBC,2.7866666666666666,0.45999999999999996
12046,Lu1Ni2B2C1,A,3.467,,10.633,16.7,LuNi2B2C,16.117586206896554,2.5
12047,Mg1C0.977Ni3,A,3.812,,,7.0,Mg1000Ni3000C977,7.0,0.0
12048,Mg1C1Ni3,A,3.807,,,8.2,MgNi3C,6.964347826086957,4.299999999999999
12049,Mg1C1Ni3,,,,,3.9,MgNi3C,6.964347826086957,4.299999999999999
12050,Ca1Al1Si1,A,4.189,,4.4,7.9,CaAlSi,6.574782608695651,5.300000000000001
12051,Sr1Al1Si1,A,4.22,,4.754,5.0,SrAlSi,4.75,0.8999999999999995
12052,B3Re7,A,7.516,,4.89,3.3,Re7B3,3.19,0.21999999999999975
12053,B1Re3,A,2.896,9.317,7.27,4.8,Re3B,4.75,0.09999999999999964
12054,Co1Zr2,,,,,5.5,Zr2Co,5.388571428571429,4.0
12055,Zr2Co0.85Ni0.15,,,,,6.0,Zr40Co17Ni3,5.98,0.08000000000000007
12056,Zr2Co0.6Ni0.4,,,,,4.2,Zr10Co3Ni2,4.2,0.0
12057,Ce1Ir1In5,,,,,0.38,CeIn5Ir,0.5525294117647059,0.92
12058,Ce1Co1In5,,,,,2.23,CeIn5Co,2.254714285714286,0.3750000000000002
12059,Cu1Rh2S4,A,9.787,,,4.7,Cu(RhS2)2,4.745,0.09999999999999964
12060,Ce1Ir1In5,A,4.668,,7.515,0.43,CeIn5Ir,0.5525294117647059,0.92
12061,Ce1Co1In5,A,4.614,,7.552,2.26,CeIn5Co,2.254714285714286,0.3750000000000002
12062,Mg1C1Ni3,A,3.811,,,6.6,MgNi3C,6.964347826086957,4.299999999999999
12063,Ca1Al1Si1,A,4.19002,,4.3978,7.8,CaAlSi,6.574782608695651,5.300000000000001
12064,Mg1C1Ni3,,,,,7.69,MgNi3C,6.964347826086957,4.299999999999999
12065,Mg1C1Ni2.95Co0.05,,,,,7.42,Mg20CoNi59C20,7.42,0.0
12066,Mg1C1Ni2.9Co0.1,,,,,7.29,Mg10CoNi29C10,7.29,0.0
12067,Mg1C1Ni2.8Co0.2,,,,,7.2,Mg5CoNi14C5,7.2,0.0
12068,Mg1C1Ni2.6Co0.4,,,,,7.1,Mg5Co2Ni13C5,7.1,0.0
12069,Mg1C1Ni2.9Fe0.1,,,,,8.58,Mg10FeNi29C10,8.58,0.0
12070,Mg1C1Ni2.8Fe0.2,,,,,8.0,Mg5FeNi14C5,8.0,0.0
12071,Mg1C1Ni2.7Fe0.3,,,,,6.88,Mg10Fe3Ni27C10,6.88,0.0
12072,Mg1C1Ni3,,,,,6.9,MgNi3C,6.964347826086957,4.299999999999999
12073,Mg1C1.25Ni3,,,,,7.4,Mg4Ni12C5,7.35,0.10000000000000053
12074,Mg1C1.5Ni3,,,,,7.9,Mg2(Ni2C)3,8.15,0.5
12075,V1,,,,,5.3,V,5.237777777777778,0.16999999999999993
12076,V1,,,,,5.3,V,5.237777777777778,0.16999999999999993
12077,Cr0.1V0.9,,,,,3.3,V9Cr,2.732,1.42
12078,Cr0.2V0.8,,,,,1.66,V4Cr,1.7799999999999998,0.24
12079,B2Mg1,,,,,38.0,MgB2,37.580588235294115,35.5
12080,B2Mg1,,,,,37.0,MgB2,37.580588235294115,35.5
12081,B2Mg1,A,3.085,,3.525,38.0,MgB2,37.580588235294115,35.5
12082,Mg0.9Al0.1B2,A,3.08,,3.483,31.0,Mg9AlB20,34.48888888888889,7.299999999999997
12083,Mg0.8Al0.2B2,A,3.077,,3.462,25.0,Mg4AlB10,28.71,13.100000000000001
12084,Mg0.7Al0.3B2,A,3.069,,3.425,18.0,Mg7Al3B20,19.96666666666667,19.200000000000003
12085,Mg0.6Al0.4B2,A,3.064,,3.398,12.0,Mg3(AlB5)2,11.6,7.6
12086,Mg1B1.96C0.04,A,3.0776,,3.5217,35.5,Mg25B49C,36.22,3.3999999999999986
12087,Mg1B1.9C0.1,A,3.0641,,3.5226,30.0,Mg10B19C,32.965,10.299999999999997
12088,Mg1B1.85C0.15,A,3.0524,,3.5224,24.0,Mg20B37C3,26.875,16.299999999999997
12089,Mg1B1.8C0.2,A,3.0449,,3.5215,13.5,Mg5B9C,27.975714285714286,27.5
12090,Mg1B1.75C0.25,A,3.0356,,3.5209,2.5,Mg4B7C,16.25,27.5
12091,B2Mg1,A,3.0852,,3.5202,38.0,MgB2,37.580588235294115,35.5
12092,Li1,,,,,13.8,Li,11.791733333333333,19.9996
12093,Li1,,,,,5.95,Li,11.791733333333333,19.9996
12094,Mg1C1Ni3,,,,,7.0,MgNi3C,6.964347826086957,4.299999999999999
12095,Ca1Al1Si1,,,,,6.0,CaAlSi,6.574782608695651,5.300000000000001
12096,B2Mg1,A,3.0857,,3.5231,38.6,MgB2,37.580588235294115,35.5
12097,Mg0.9Al0.05Li0.05B2,A,3.0783,,3.5241,37.8,LiMg18AlB40,37.33333333333333,1.3999999999999986
12098,Mg0.8Al0.1Li0.1B2,A,3.0779,,3.4546,31.0,LiMg8AlB20,31.633333333333336,1.8999999999999986
12099,Mg0.7Al0.15Li0.15B2,A,3.074,,3.4361,25.1,Li3Mg14Al3B40,27.400000000000002,6.899999999999999
12100,Mg0.6Al0.2Li0.2B2,A,3.0662,,3.4073,16.1,LiMg3AlB10,21.1,10.0
12101,Mg0.9Al0.1B2,A,3.0806,,3.5056,37.8,Mg9AlB20,34.48888888888889,7.299999999999997
12102,Mg0.8Al0.2B2,A,3.0716,,3.4287,29.0,Mg4AlB10,28.71,13.100000000000001
12103,Mg0.7Al0.3B2,A,3.0643,,3.3963,18.0,Mg7Al3B20,19.96666666666667,19.200000000000003
12104,Mg0.6Al0.4B2,A,3.0538,,3.3741,7.0,Mg3(AlB5)2,11.6,7.6
12105,Y1Ni2B2C1,,,,,15.7,YNi2B2C,15.104893617021277,5.18
12106,Lu1Ni2B2C1,,,,,16.5,LuNi2B2C,16.117586206896554,2.5
12107,Y1Ni2B2C1,,,,,14.5,YNi2B2C,15.104893617021277,5.18
12108,B1,,,,,11.0,B,6.166666666666667,9.5
12109,S1,,,,,14.0,S,14.466666666666667,5.399999999999999
12110,Ce1Co1In5,,,,,2.26,CeIn5Co,2.254714285714286,0.3750000000000002
12111,Se1,,,,,5.4,Se,7.525,4.25
12112,Te1,,,,,7.4,Te,4.342999999999999,5.3500000000000005
12113,Be1,,,,,6.0,Be,3.1065,5.974
12114,Hg1,,,,,4.16,Hg,4.1366,0.1559999999999997
12115,Tl1,,,,,2.38,Tl,2.2201166666666667,1.02
12116,Nd1Pt1.5Au0.6B2C1,A,3.835,,10.781,3.2,Nd10B20Pt15(Au3C5)2,3.2,0.0
12117,La1Pt2.1B2.4C1.2,,,,,10.2,La10B24(Pt7C4)3,10.35,0.3000000000000007
12118,La0.9Nd0.1Pt2.1B2.4C1.2,,,,,10.3,La9NdB24(Pt7C4)3,9.4,1.8000000000000007
12119,La0.7Nd0.3Pt2.1B2.4C1.2,,,,,7.84,La7Nd3B24(Pt7C4)3,7.84,0.0
12120,La0.5Nd0.5Pt2.1B2.4C1.2,,,,,6.36,La5Nd5B24(Pt7C4)3,6.36,0.0
12121,La0.3Nd0.7Pt2.1B2.4C1.2,,,,,4.28,La3Nd7B24(Pt7C4)3,4.28,0.0
12122,La0.1Nd0.9Pt2.1B2.4C1.2,,,,,3.45,LaNd9B24(Pt7C4)3,3.45,0.0
12123,Nd1Pt2.1B2.4C1.2,,,,,2.91,Nd10B24(Pt7C4)3,2.91,0.0
12124,Mg1C1Ni3,A,3.81,,,6.84,MgNi3C,6.964347826086957,4.299999999999999
12125,Mg0.85Zn0.15C1Ni3,A,3.79,,,4.12,Mg17Zn3(Ni3C)20,4.12,0.0
12126,Mg0.854Au0.146B2,A,4.612,,8.525,25.6,Mg427B1000Au73,25.6,0.0
12127,Mg0.764Au0.236B2,,,,,24.5,Mg191B500Au59,24.5,0.0
12128,Ba8Si46,,,,,8.07,Ba4Si23,7.961818181818182,1.0900000000000007
12129,Mg1C1Ni3,,,,,7.2,MgNi3C,6.964347826086957,4.299999999999999
12130,La3Pd5Si1,A,13.1316,7.4365,7.6496,1.4,La3SiPd5,1.4,0.0
12131,Zr46.75Ti8.25Cu7.5Ni10Be27.5,,,,,1.84,Zr187Ti33Be110(Cu3Ni4)10,2.8,1.9199999999999997
12132,Zr46.75Ti8.25Cu7.5Ni10Be27.5,,,,,3.76,Zr187Ti33Be110(Cu3Ni4)10,2.8,1.9199999999999997
12133,La1Rh1Sb1,A,7.547,4.696,7.898,2.1,LaSbRh,2.1,0.0
12134,Mg1B1.98C0.02,,,,,37.2,Mg50B99C,37.45,1.3999999999999986
12135,Mg1B1.96C0.04,,,,,36.1,Mg25B49C,36.22,3.3999999999999986
12136,Mg1B1.94C0.06,,,,,34.8,Mg50B97C3,35.8,3.0
12137,La1Rh3B2,,,,,2.32,LaB2Rh3,2.653333333333333,0.5
12138,La0.9989Ce0.0011Rh3B2,,,,,1.67,La4995Ce6(B2Rh3)5000,1.67,0.0
12139,La0.9978Ce0.0022Rh3B2,,,,,1.07,La4989Ce11(B2Rh3)5000,1.07,0.0
12140,La0.9973Ce0.0027Rh3B2,,,,,0.38,La9973Ce27(B2Rh3)10000,0.38,0.0
12141,Ce1Os3B2,,,,,3.5,CeB2Os3,3.5,0.0
12142,Ce1Ru3B2,A,5.533,,2.997,1.1,CeB2Ru3,1.1,0.0
12143,Ce1Co1In5,,,,,2.25,CeIn5Co,2.254714285714286,0.3750000000000002
12144,Ce1Pt3Si1,A,4.072,,5.442,0.75,CeSiPt3,0.6773,0.34
12145,Er1Ni1.96Fe0.04B2C0.99,A,3.501,,10.563,7.3,Er100Fe4Ni196B200C99,7.35,0.10000000000000053
12146,Er0.8Tb0.2Ni2B2C1,,,,,3.7,TbEr4Ni10(B2C)5,5.675,3.3999999999999995
12147,Er0.8Lu0.2Ni2B2C1,,,,,10.8,Er4LuNi10(B2C)5,10.8,0.0
12148,Er1Ni1.9Co0.1B2C1,,,,,3.1,Er10CoNi19(B2C)10,3.1,0.0
12149,Pr1Os4Sb12,A,9.301,,,1.83,Pr(Sb3Os)4,1.8411764705882354,0.10000000000000009
12150,Pr1Os3.8Ru0.2Sb12,A,9.3051,,,1.68,Pr5Sb60Os19Ru,1.663333333333333,0.050000000000000044
12151,Pr1Os3.6Ru0.4Sb12,A,9.2995,,,1.58,Pr5Sb60(Os9Ru)2,1.5933333333333335,0.040000000000000036
12152,Pr1Os3.4Ru0.6Sb12,A,9.295,,,1.53,Pr5Sb60Os17Ru3,1.53,0.0
12153,Pr1Os3.2Ru0.8Sb12,A,9.3004,,,1.44,Pr5Sb60(Os4Ru)4,1.49,0.10000000000000009
12154,Pr1Os2.8Ru1.2Sb12,A,9.2895,,,1.05,Pr5Sb60(Os7Ru3)2,1.05,0.0
12155,Pr1Os2.4Ru1.6Sb12,A,9.2875,,,1.14,Pr5Sb60(Os3Ru2)4,1.16,0.08000000000000007
12156,Pr1Os2Ru2Sb12,A,9.2875,,,0.8,PrSb12(OsRu)2,0.805,0.010000000000000009
12157,Pr1Os1.6Ru2.4Sb12,A,9.2804,,,0.76,Pr5Sb60(Os2Ru3)4,0.755,0.010000000000000009
12158,Pr1Os1.2Ru2.8Sb12,A,9.2802,,,0.81,Pr5Sb60(Os3Ru7)2,0.805,0.010000000000000009
12159,Pr1Os1Ru3Sb12,A,9.2774,,,0.84,PrSb12OsRu3,0.84,0.0
12160,Pr1Os0.6Ru3.4Sb12,A,9.2723,,,0.97,Pr5Sb60Os3Ru17,0.955,0.030000000000000027
12161,Pr1Os0.4Ru3.6Sb12,A,9.27,,,1.04,Pr5Sb60(OsRu9)2,1.04,0.0
12162,Pr1Os0.2Ru3.8Sb12,A,9.2693,,,1.16,Pr5Sb60OsRu19,1.16,0.0
12163,Pr1Ru4Sb12,A,9.27,,,1.11,Pr(Sb3Ru)4,1.1271428571428572,0.33000000000000007
12164,Bi1,,,,,8.7,Bi,6.205,8.059999999999999
12165,P1,,,,,6.0,P,6.612500000000001,6.699999999999999
12166,P1,,,,,4.0,P,6.612500000000001,6.699999999999999
12167,P1,,,,,5.5,P,6.612500000000001,6.699999999999999
12168,B2Mg1,,,,,38.2,MgB2,37.580588235294115,35.5
12169,Mg0.95Zn0.025Al0.025B2,,,,,38.5,Mg38AlZnB80,38.5,0.0
12170,Mg0.9Zn0.05Al0.05B2,A,3.5192,,3.0827,38.5,Mg18AlZnB40,38.5,0.0
12171,Mg0.8Zn0.1Al0.1B2,A,3.5034,,3.079,34.0,Mg8AlZnB20,34.0,0.0
12172,Mg0.7Zn0.15Al0.15B2,A,3.4436,,3.0744,28.6,Mg14Al3Zn3B40,28.6,0.0
12173,Mg0.6Zn0.2Al0.2B2,A,3.4188,,3.0685,7.5,Mg3AlZnB10,7.5,0.0
12174,La1Ru3Si2,A,5.67,,7.12,6.5,LaSi2Ru3,7.138571428571429,1.2999999999999998
12175,La1Ru3Si2,A,5.67,,7.12,6.5,LaSi2Ru3,7.138571428571429,1.2999999999999998
12176,La1Ru3Si2,A,5.675,,7.115,7.5,LaSi2Ru3,7.138571428571429,1.2999999999999998
12177,La0.92Tm0.08Ru3Si2,,,,,6.8,La23Tm2(Si2Ru3)25,6.8,0.0
12178,La0.84Tm0.16Ru3Si2,A,5.635,,7.08,6.1,La21Tm4(Si2Ru3)25,6.1,0.0
12179,Ce1Ru3Si2,A,5.55,,7.12,1.25,CeSi2Ru3,1.25,0.0
12180,Ho1Ni2B2C1,,,,,8.04,HoNi2B2C,7.954761904761902,2.8999999999999995
12181,Pr1Os4Sb12,,,,,1.85,Pr(Sb3Os)4,1.8411764705882354,0.10000000000000009
12182,B2Mg1,,,,,36.5,MgB2,37.580588235294115,35.5
12183,Ca1Al1Si1,A,4.19,,4.3978,7.7,CaAlSi,6.574782608695651,5.300000000000001
12184,La1In2.25Sn0.75,,,,,0.75,La4(In3Sn)3,0.75,0.0
12185,La1In1.5Sn1.5,,,,,1.19,La2(InSn)3,1.19,0.0
12186,La1In0.75Sn2.25,,,,,0.67,La4(InSn3)3,0.67,0.0
12187,La0.87Th0.13Sn3,,,,,6.26,La87Th13Sn300,6.26,0.0
12188,La0.5Th0.5Sn3,,,,,4.67,LaThSn6,4.67,0.0
12189,La0.25Th0.75Sn3,,,,,3.94,La(ThSn4)3,3.94,0.0
12190,La1Tl2.19Pb0.81,,,,,1.37,La100(Tl73Pb27)3,1.37,0.0
12191,La1Tl1.5Pb1.5,,,,,1.75,La2(TlPb)3,1.75,0.0
12192,La1Tl0.24Pb2.76,,,,,4.46,La25(Tl2Pb23)3,4.46,0.0
12193,La0.76Th0.24Pb3,,,,,1.46,La19(Th2Pb25)3,1.46,0.0
12194,La0.23Th0.77Pb3,,,,,2.61,La23Th77Pb300,2.61,0.0
12195,La0.06Th0.94Pb3,,,,,5.58,La3Th47Pb150,5.58,0.0
12196,La1Tl2.25Sn0.75,,,,,1.05,La4(Tl3Sn)3,1.05,0.0
12197,La1Tl1.5Sn1.5,,,,,1.5,La2(TlSn)3,1.5,0.0
12198,La1Tl0.75Sn2.25,,,,,1.19,La4(TlSn3)3,1.19,0.0
12199,Y1In2.25Pb0.75,,,,,0.6,Y4(In3Pb)3,0.6,0.0
12200,Y1In1.5Pb1.5,,,,,1.0,Y2(InPb)3,1.0,0.0
12201,Y1In0.75Pb2.25,,,,,1.94,Y4(InPb3)3,1.94,0.0
12202,Y1In2.25Sn0.75,,,,,0.69,Y4(In3Sn)3,0.69,0.0
12203,Y1In1.71Sn1.29,,,,,1.49,Y100(In57Sn43)3,1.49,0.0
12204,Th1In2.25Sn0.75,,,,,0.21,Th4(In3Sn)3,0.21,0.0
12205,Th1In1.5Sn1.5,,,,,1.03,Th2(InSn)3,1.03,0.0
12206,Th1In0.75Sn2.25,,,,,3.36,Th4(InSn3)3,3.36,0.0
12207,Ca1Tl2.4Pb0.6,,,,,3.18,Ca5(Tl4Pb)3,3.18,0.0
12208,Ca1Tl1.8Pb1.2,,,,,2.8,Ca5(Tl3Pb2)3,2.8,0.0
