Repository: Gashmard/Streamlit_Prediction_Tc

File: SuperCon_Main_Dataset_20562sample.csv (part 21 of 34)
,element,Unit_lattice_constant,lattice_constant_a,lattice_constant_b,lattice_constant_c,Tc,Element_Normalize,Tc_mean,Tc_range
12209,Ca1Tl0.75Pb2.25,,,,,3.68,Ca4(TlPb3)3,3.68,0.0
12210,La1Pb2.25Sn0.75,A,4.8702,,,1.11,La4(SnPb3)3,1.11,0.0
12211,La1Pb1.5Sn1.5,A,4.8368,,,1.18,La2(SnPb)3,1.18,0.0
12212,La1Pb0.75Sn2.25,A,4.805,,,2.54,La4(Sn3Pb)3,2.54,0.0
12213,Ba8Si46,A,10.3446,,,8.1,Ba4Si23,7.961818181818182,1.0900000000000007
12214,Ba8Si43Ge3,A,10.3446,,,7.1,Ba8Si43Ge3,7.1,0.0
12215,Ba8Si40Ge6,A,10.3533,,,6.0,Ba4Si20Ge3,6.0,0.0
12216,Ba8Si37Ge9,A,10.3815,,,5.0,Ba8Si37Ge9,5.0,0.0
12217,Ba8Si34Ge12,A,10.4054,,,4.0,Ba4Si17Ge6,4.0,0.0
12218,Ba8Si31Ge15,A,10.4315,,,3.91,Ba8Si31Ge15,3.91,0.0
12219,Ba8Si28Ge18,A,10.463,,,3.12,Ba4Si14Ge9,3.12,0.0
12220,Ba8Si25Ge21,A,10.4815,,,2.8,Ba8Si25Ge21,2.8,0.0
12221,Ba8Si23Ge23,A,10.499,,,2.28,Ba8(SiGe)23,2.28,0.0
12222,Ba7.76Si46,,,,,8.0,Ba97Si575,8.75,1.0
12223,Ba6.63Si46,,,,,6.0,Ba663Si4600,6.0,0.0
12224,B2Mg1,,,,,39.0,MgB2,37.580588235294115,35.5
12225,Na0.18Hf1N1Cl1,A,3.5864,,29.58,22.0,Na9Hf50(NCl)50,22.0,0.0
12226,Na0.29Hf1N1Cl1,A,3.5892,,29.722,19.0,Na29Hf100(NCl)100,19.0,0.0
12227,Na0.8Hf1N1Cl1,A,3.583,,29.74,19.0,Na4Hf5(NCl)5,19.0,0.0
12228,Li0.16Zr1N1Cl1,A,3.6016,,27.694,15.0,Li4Zr25(NCl)25,13.8,2.4000000000000004
12229,Li0.14Zr1N1Cl1,,,,,15.0,Li7Zr50(NCl)50,15.0,0.0
12230,Li0.28Zr1N1Cl1,,,,,15.2,Li7Zr25(NCl)25,13.399999999999999,3.5999999999999996
12231,Li0.55Zr1N1Cl1,,,,,15.0,Li11Zr20(NCl)20,15.0,0.0
12232,Li0.65Zr1N1Cl1,,,,,15.0,Li13Zr20(NCl)20,15.0,0.0
12233,Li0.95Zr1N1Cl1,,,,,13.4,Li19Zr20(NCl)20,13.4,0.0
12234,Li1.3Zr1N1Cl1,,,,,11.0,Li13Zr10(NCl)10,11.0,0.0
12235,Li1.4Zr1N1Cl1,,,,,10.0,Li7Zr5(NCl)5,10.0,0.0
12236,Na0.5Zr1N1Cl1,,,,,15.0,NaZr2(NCl)2,15.0,0.0
12237,Na0.59Zr1N1Cl1,,,,,15.0,Na59Zr100(NCl)100,15.0,0.0
12238,Na0.66Zr1N1Cl1,,,,,14.5,Na33Zr50(NCl)50,14.5,0.0
12239,Na0.75Zr1N1Cl1,,,,,14.3,Na3Zr4(NCl)4,14.3,0.0
12240,Na1.38Zr1N1Cl1,,,,,11.0,Na69Zr50(NCl)50,11.0,0.0
12241,K0.22Zr1N1Cl1,,,,,15.2,K11Zr50(NCl)50,15.2,0.0
12242,K0.4Zr1N1Cl1,,,,,15.2,K2Zr5(NCl)5,15.2,0.0
12243,K0.46Zr1N1Cl1,,,,,15.0,K23Zr50(NCl)50,15.0,0.0
12244,K0.6Zr1N1Cl1,,,,,14.4,K3Zr5(NCl)5,14.4,0.0
12245,K0.77Zr1N1Cl1,,,,,13.5,K77Zr100(NCl)100,13.5,0.0
12246,C3Y2,A,8.226,,,18.0,Y2C3,14.894444444444446,6.5
12247,Ho1Ni2B2C1,,,,,8.7,HoNi2B2C,7.954761904761902,2.8999999999999995
12248,Mg0.95Li0.025Al0.025B2,A,3.5226,,3.0822,38.2,LiMg38AlB80,37.6,1.2000000000000028
12249,Mg0.9Li0.05Al0.05B2,A,3.5214,,3.0799,37.8,LiMg18AlB40,37.33333333333333,1.3999999999999986
12250,Mg0.8Li0.1Al0.1B2,A,3.4526,,3.0763,31.0,LiMg8AlB20,31.633333333333336,1.8999999999999986
12251,Mg0.7Li0.15Al0.15B2,A,3.4312,,3.0726,25.1,Li3Mg14Al3B40,27.400000000000002,6.899999999999999
12252,Lu0.88Gd0.12Ni2B2C1,,,,,7.3,Gd3Lu22Ni50(B2C)25,7.3,0.0
12253,Lu0.5Y0.5Ni2B2C1,,,,,14.9,YLuNi4(B2C)2,14.766666666666666,0.40000000000000036
12254,Lu0.25Y0.75Ni2B2C1,,,,,14.2,Y3LuNi8(B2C)4,14.55,0.7000000000000011
12255,Cs1,,,,,1.5,Cs,1.5,0.0
12256,Y1,,,,,2.7,Y,7.7,17.7
12257,Ba8Si46,A,10.328,,,8.0,Ba4Si23,7.961818181818182,1.0900000000000007
12258,Cs1I1,,,,,2.0,CsI,2.0,0.0
12259,Ba6.62Si46,A,10.288,,,5.0,Ba331Si2300,5.0,0.0
12260,Ba6.63Si46,A,10.262,,,6.0,Ba663Si4600,6.0,0.0
12261,Ba7.61Si46,A,10.331,,,8.2,Ba761Si4600,8.2,0.0
12262,Ba7.76Si46,A,10.314,,,9.0,Ba97Si575,8.75,1.0
12263,Ce1Cu2Si1.96Ge0.04,,,,,0.4,Ce25Cu50Si49Ge,0.38999999999999996,0.030000000000000027
12264,Li0.17Zr1N1Cl1,,,,,14.2,Li17Zr100(NCl)100,14.2,0.0
12265,Li0.4Zr1N1Cl1,,,,,12.5,Li2Zr5(NCl)5,12.5,0.0
12266,Li0.6Zr1N1Cl1,,,,,11.7,Li3Zr5(NCl)5,11.7,0.0
12267,Y1Fe4P12,A,7.789,,,7.0,Y(FeP3)4,7.0,0.0
12268,Y1Fe4P12,A,7.7896,,,7.0,Y(FeP3)4,7.0,0.0
12269,Y1Os4P12,A,8.0615,,,3.0,Y(P3Os)4,3.0,0.0
12270,As1,,,,,2.7,As,1.825,2.5
12271,Lu1,,,,,0.6,Lu,4.766666666666667,11.6
12272,Y1,,,,,2.7,Y,7.7,17.7
12273,Pr1Ru4Sb12,,,,,1.25,Pr(Sb3Ru)4,1.1271428571428572,0.33000000000000007
12274,B2Mg1,,,,,39.2,MgB2,37.580588235294115,35.5
12275,Mg1B1.9906C0.0094,,,,,38.5,Mg5000B9953C47,38.5,0.0
12276,Mg1B1.958C0.042,,,,,37.9,Mg500B979C21,37.7,0.3999999999999986
12277,Mg1B1.924C0.076,,,,,36.2,Mg250B481C19,35.85,0.8000000000000043
12278,Sc0.9Y0.1Ni2B2C1,A,3.463,,10.675,15.1,YSc9Ni20(B2C)10,15.1,0.0
12279,Sc0.8Y0.2Ni2B2C1,A,3.477,,10.646,14.8,YSc4Ni10(B2C)5,14.8,0.0
12280,Sc0.7Y0.3Ni2B2C1,A,3.484,,10.595,14.5,Y3Sc7Ni20(B2C)10,14.5,0.0
12281,Lu1Ni2B2C1,A,3.4643,,10.6346,16.6,LuNi2B2C,16.117586206896554,2.5
12282,Y0.16Lu0.84Ni2B2C1,A,3.4761,,10.6217,15.2,Y4Lu21Ni50(B2C)25,15.2,0.0
12283,Y0.3Lu0.7Ni2B2C1,A,3.4856,,10.6068,15.0,Y3Lu7Ni20(B2C)10,15.0,0.0
12284,Y0.5Lu0.5Ni2B2C1,A,3.4968,,10.5949,14.5,YLuNi4(B2C)2,14.766666666666666,0.40000000000000036
12285,Y0.75Lu0.25Ni2B2C1,A,3.5098,,10.5732,14.9,Y3LuNi8(B2C)4,14.55,0.7000000000000011
12286,Y0.84Lu0.16Ni2B2C1,A,3.5172,,10.5593,14.8,Y21Lu4Ni50(B2C)25,14.8,0.0
12287,Y0.92Lu0.08Ni2B2C1,A,3.5222,,10.5529,15.2,Y23Lu2Ni50(B2C)25,15.2,0.0
12288,Y1Ni2B2C1,A,3.5274,,10.5437,15.5,YNi2B2C,15.104893617021277,5.18
12289,Lu1Ni2B2C1,A,3.4593,,10.6294,16.6,LuNi2B2C,16.117586206896554,2.5
12290,Ho0.15Lu0.85Ni2B2C1,A,3.4729,,10.6103,15.1,Ho3Lu17Ni40(B2C)20,15.1,0.0
12291,Ho0.3Lu0.7Ni2B2C1,A,3.4804,,10.6032,13.3,Ho3Lu7Ni20(B2C)10,13.3,0.0
12292,Ho0.45Lu0.55Ni2B2C1,A,3.4961,,10.573,10.0,Ho9Lu11Ni40(B2C)20,10.0,0.0
12293,Ho0.6Lu0.4Ni2B2C1,A,3.4957,,10.5734,9.82,Ho3Lu2Ni10(B2C)5,9.82,0.0
12294,Ho0.7Lu0.3Ni2B2C1,A,3.5029,,10.5623,8.72,Ho7Lu3Ni20(B2C)10,8.72,0.0
12295,Ho0.75Lu0.25Ni2B2C1,A,3.5046,,10.5592,8.81,Ho3LuNi8(B2C)4,8.81,0.0
12296,Ho0.8Lu0.2Ni2B2C1,A,3.5079,,10.5539,8.77,Ho4LuNi10(B2C)5,8.77,0.0
12297,Ho0.85Lu0.15Ni2B2C1,A,3.5111,,10.549,8.72,Ho17Lu3Ni40(B2C)20,8.72,0.0
12298,Ho0.9Lu0.1Ni2B2C1,A,3.5136,,10.5446,8.77,Ho9LuNi20(B2C)10,8.77,0.0
12299,Ho0.95Lu0.05Ni2B2C1,A,3.5179,,10.537,8.77,Ho19LuNi40(B2C)20,8.77,0.0
12300,Ho1Ni2B2C1,A,3.52,,10.5294,8.48,HoNi2B2C,7.954761904761902,2.8999999999999995
12301,Pb1Mo6S8,,,,,14.4,Mo6PbS8,13.629545454545452,3.5500000000000007
12302,Pb1Mo6S8,,,,,12.9,Mo6PbS8,13.629545454545452,3.5500000000000007
12303,Pb1Mo6S8,,,,,11.5,Mo6PbS8,13.629545454545452,3.5500000000000007
12304,Ca1Al1Si1,A,4.184,,4.375,7.13,CaAlSi,6.574782608695651,5.300000000000001
12305,Ca1Al0.9Ga0.1Si1,A,4.182,,4.392,6.54,Ca10Al9GaSi10,6.54,0.0
12306,Ca1Al0.8Ga0.2Si1,A,4.177,,4.384,5.6,Ca5Al4GaSi5,5.6,0.0
12307,Ca1Al0.7Ga0.3Si1,A,4.17,,4.388,4.78,Ca10Al7Ga3Si10,4.78,0.0
12308,Ca1Al0.6Ga0.4Si1,A,4.159,,4.39,4.51,Ca5Al3Ga2Si5,4.51,0.0
12309,Ca1Al0.5Ga0.5Si1,A,4.152,,4.402,3.73,Ca2AlGaSi2,3.73,0.0
12310,Ca1Al0.4Ga0.6Si1,A,4.147,,4.405,3.45,Ca5Al2Ga3Si5,3.45,0.0
12311,Ca1Al0.3Ga0.7Si1,A,4.135,,4.414,3.0,Ca10Al3Ga7Si10,3.0,0.0
12312,Ca1Al0.2Ga0.8Si1,A,4.128,,4.421,3.24,Ca5AlGa4Si5,3.24,0.0
12313,Ca1Al0.1Ga0.9Si1,A,4.119,,4.414,3.34,Ca10AlGa9Si10,3.34,0.0
12314,Ca1Ga1Si1,A,4.118,,4.438,4.05,CaGaSi,4.25,0.35000000000000053
12315,Ce1Pt3Si1,,,,,0.63,CeSiPt3,0.6773,0.34
12316,B12Zr1,A,7.407,,,6.06,ZrB12,5.990909090909091,0.3799999999999999
12317,Y1Rh4Si2B1,,,,,9.0,YSi2BRh4,9.0,0.0
12318,La1Rh4Si2B1,,,,,8.0,LaSi2BRh4,8.0,0.0
12319,Nb1Se2,,,,,7.007,NbSe2,6.7535625,6.7
12320,S2Ta1,,,,,3.96,TaS2,1.6341388888888888,3.4699999999999998
12321,C8K1Hg1,,,,,1.88,KHgC8,1.8714285714285717,0.24
12322,C8Rb1Hg1,,,,,1.41,RbHgC8,1.4175,0.06000000000000005
12323,Nb3S4,,,,,3.65,Nb3S4,3.81,0.3500000000000001
12324,Ce1Rh0.65Ir0.35In5,,,,,0.22,Ce20In100Ir7Rh13,0.22,0.0
12325,Ce1Rh0.55Ir0.45In5,,,,,0.94,Ce20In100Ir9Rh11,0.94,0.0
12326,Ce1Rh0.5Ir0.5In5,,,,,0.9,Ce2In10IrRh,0.8749999999999999,0.17999999999999994
12327,Ce1Rh0.45Ir0.55In5,,,,,0.82,Ce20In100Ir11Rh9,0.82,0.0
12328,Ce1Rh0.25Ir0.75In5,,,,,0.64,Ce4In20Ir3Rh,0.6333333333333333,0.020000000000000018
12329,Cu1Rh2S4,,,,,4.75,Cu(RhS2)2,4.745,0.09999999999999964
12330,Cu1.2Rh1.8S4,,,,,5.08,Cu6Rh9S20,5.08,0.0
12331,Cu1.5Rh1.5S4,,,,,4.6,Cu3Rh3S8,4.55,0.09999999999999964
12332,Cu1Co2S4,,,,,4.0,Co2CuS4,3.9,0.20000000000000018
12333,Cu1.2Co1.8S4,,,,,1.7,Co9(Cu3S10)2,2.0,0.5999999999999999
12334,Cu1.5Co1.5S4,,,,,2.3,Co3Cu3S8,2.8,1.0
12335,Cu1.75Co1.25S4,,,,,2.2,Co5Cu7S16,2.2,0.0
12336,Ce1Pt3Si1,,,,,0.51,CeSiPt3,0.6773,0.34
12337,B2.32Nb1,A,3.104,,3.319,9.8,Nb25B58,9.8,0.0
12338,B2.26Nb1,A,3.104,,3.317,9.2,Nb50B113,9.2,0.0
12339,Y1Rh1Al1,A,6.8535,4.1786,7.9286,0.9,YAlRh,0.9,0.0
12340,La1Rh1Al1,A,7.246,4.256,16.256,2.4,LaAlRh,2.4,0.0
12341,Y1Rh1Sb1,,,,,2.1,YSbRh,2.1,0.0
12342,Ca1B1.05Pd3,,,,,0.8,Ca20(B7Pd20)3,0.8,0.0
12343,Ca1B1.25Pd3,,,,,1.0,Ca4B5Pd12,1.0,0.0
12344,Nb1B0.2Rh3,,,,,6.4,Nb5BRh15,6.4,0.0
12345,B2Mg1,,,,,40.36,MgB2,37.580588235294115,35.5
12346,B2Mg1,,,,,39.36,MgB2,37.580588235294115,35.5
12347,B6Y1,A,4.1014,,,6.8,YB6,6.660000000000001,2.3499999999999996
12348,Y0.9La0.1B6,,,,,6.8,La(Y3B20)3,6.8,0.0
12349,Y0.8La0.2B6,A,4.113,,,5.8,La(Y2B15)2,5.8,0.0
12350,Y0.65La0.35B6,A,4.1221,,,4.0,La7Y13B120,4.0,0.0
12351,Be0.99Re0.01,,,,,9.25,Be99Re,9.25,0.0
12352,Be0.98Re0.02,,,,,9.45,Be49Re,9.6,0.3000000000000007
12353,Be0.96Re0.04,,,,,9.5,Be24Re,9.5,0.0
12354,Be22Re1,,,,,9.55,Be22Re,9.51,0.3200000000000003
12355,Be22Re0.95W0.05,,,,,9.45,Be440Re19W,9.45,0.0
12356,Be22Re0.95Os0.05,,,,,9.2,Be440Re19Os,9.2,0.0
12357,Be22Re0.99Ru0.01,,,,,9.2,Be2200Re99Ru,9.2,0.0
12358,Ga0.255V0.745,A,4.817,,,13.9,V149Ga51,13.9,0.0
12359,Ga0.247V0.753,A,4.817,,,13.8,V753Ga247,13.8,0.0
12360,Ga0.233V0.767,A,4.818,,,13.3,V767Ga233,13.3,0.0
12361,V0.745Ga0.228Al0.027,A,4.815,,,13.05,Al27V745Ga228,13.05,0.0
12362,V0.737Ga0.213Al0.05,A,4.822,,,12.6,Al50V737Ga213,12.6,0.0
12363,V0.741Ga0.196Al0.063,A,4.824,,,12.2,Al63V741Ga196,12.2,0.0
12364,V0.741Ga0.152Al0.107,A,4.828,,,11.4,Al107(V39Ga8)19,11.4,0.0
12365,V0.747Ga0.131Al0.122,A,4.829,,,11.7,Al122V747Ga131,11.7,0.0
12366,V0.767Ga0.086Al0.147,A,4.828,,,12.1,Al147V767Ga86,12.1,0.0
12367,V0.784Ga0.172Al0.044,A,4.818,,,9.4,Al11V196Ga43,9.4,0.0
12368,V0.767Ga0.18Al0.053,A,4.821,,,11.5,Al53V767Ga180,11.5,0.0
12369,V0.725Ga0.203Al0.072,A,4.826,,,12.3,Al72(V25Ga7)29,12.3,0.0
12370,V0.683Ga0.22Al0.097,A,4.835,,,9.4,Al97V683Ga220,9.4,0.0
12371,V0.783Ga0.138Al0.079,A,4.822,,,10.2,Al79(V261Ga46)3,10.2,0.0
12372,V0.709Ga0.151Al0.14,,,,,9.0,Al140V709Ga151,9.0,0.0
12373,V0.767Ga0.214Al0.022,,,,,12.1,Al22V767Ga214,12.1,0.0
12374,V0.743Ga0.181Al0.076,A,4.822,,,12.0,Al76V743Ga181,12.0,0.0
12375,V0.746Ga0.169Al0.085,A,4.825,,,11.8,Al85V746Ga169,11.8,0.0
12376,Al0.25V0.75,A,4.724,,,16.9,AlV3,12.5,6.599999999999998
12377,V0.75Si0.225Al0.025,A,4.731,,,13.5,Al(V10Si3)3,14.533333333333333,2.6000000000000014
12378,V0.75Si0.22Al0.03,A,4.732,,,13.3,Al3V75Si22,13.3,0.0
12379,V0.75Si0.2125Al0.0375,A,4.734,,,12.6,Al3V60Si17,12.6,0.0
12380,V0.77Si0.21Al0.02,A,4.737,,,11.7,Al2(V11Si3)7,11.7,0.0
12381,V0.75Si0.2Al0.05,A,4.734,,,11.8,AlV15Si4,13.833333333333334,3.8999999999999986
12382,V0.75Si0.175Al0.075,A,4.749,,,11.1,Al3V30Si7,11.1,0.0
12383,V0.75Si0.125Al0.125,A,4.751,,,10.4,AlV6Si,10.4,0.0
12384,V0.75Si0.025Al0.225,,,,,9.8,Al9V30Si,9.8,0.0
12385,V0.72Si0.17Al0.11,A,4.746,,,10.3,Al11V72Si17,10.3,0.0
12386,V0.65Si0.1Al0.25,,,,,9.9,Al5V13Si2,9.9,0.0
12387,V0.73Si0.25Al0.02,A,4.727,,,14.0,Al2V73Si25,14.0,0.0
12388,V0.73Si0.23Al0.04,A,4.737,,,10.4,Al4V73Si23,10.4,0.0
12389,V0.7Si0.2Al0.1,A,4.74,,,10.6,AlV7Si2,10.6,0.0
12390,V0.63Si0.14Al0.23,A,4.745,,,9.7,Al23(V9Si2)7,9.7,0.0
12391,Ge0.27V0.73,A,4.782,,,6.6,V73Ge27,6.6,0.0
12392,Ge0.25V0.75,A,4.78,,,6.5,V3Ge,6.700000000000001,2.5999999999999996
12393,Ge0.23V0.77,A,4.784,,,6.4,V77Ge23,6.4,0.0
12394,Ge0.21V0.79,A,4.784,,,6.4,V79Ge21,6.4,0.0
12395,V0.75Ge0.2375Al0.0125,,,,,7.6,AlV60Ge19,7.6,0.0
12396,V0.75Ge0.225Al0.025,A,4.786,,,8.6,Al(V10Ge3)3,8.7,0.20000000000000107
12397,V0.75Ge0.2125Al0.0375,,,,,8.9,Al3V60Ge17,8.9,0.0
12398,V0.75Ge0.2Al0.05,A,4.792,,,10.3,AlV15Ge4,10.66,0.7199999999999989
12399,V0.75Ge0.1875Al0.0625,A,4.795,,,11.4,Al(V4Ge)3,11.4,0.0
12400,V0.75Ge0.175Al0.075,A,4.796,,,10.8,Al3V30Ge7,10.985,0.3699999999999992
12401,V0.75Ge0.15Al0.1,,,,,11.7,Al2(V5Ge)3,11.7,0.0
12402,V0.75Ge0.13Al0.12,A,4.793,,,11.3,Al12V75Ge13,11.3,0.0
12403,V0.75Ge0.025Al0.225,,,,,11.2,Al9V30Ge,11.2,0.0
12404,V0.65Ge0.1Al0.25,A,4.801,,,7.0,Al5V13Ge2,7.0,0.0
12405,V0.55Ge0.1Al0.35,A,4.795,,,5.4,Al7V11Ge2,5.4,0.0
12406,V0.65Ge0.15Al0.2,A,4.801,,,5.5,Al4V13Ge3,5.5,0.0
12407,V0.65Ge0.25Al0.1,A,4.793,,,5.5,Al2V13Ge5,5.5,0.0
12408,V0.745Sb0.208Al0.025,A,4.936,,,2.0,Al25V745Sb208,2.0,0.0
12409,V0.751Sb0.208Al0.041,A,4.93,,,3.4,Al41V751Sb208,3.4,0.0
12410,V0.746Sb0.179Al0.075,A,4.922,,,4.3,Al75V746Sb179,4.3,0.0
12411,V0.749Sb0.157Al0.094,A,4.914,,,5.1,Al94V749Sb157,5.1,0.0
12412,V0.741Sb0.113Al0.146,A,4.911,,,6.1,Al146V741Sb113,6.1,0.0
12413,V0.736Sb0.037Al0.227,,,,,6.4,Al227V736Sb37,6.4,0.0
12414,Al2La1,A,8.147,,,3.229,LaAl2,2.6798571428571427,2.9730000000000003
12415,La0.9941Tb0.0059Al2,,,,,1.996,La9941Tb59Al20000,1.996,0.0
12416,La0.9911Tb0.0089Al2,,,,,1.425,La9911Tb89Al20000,1.425,0.0
12417,Al13Os4,,,,,5.3,Al13Os4,5.4,0.20000000000000018
12418,Al13Os3.2Ru0.8,,,,,4.0,Al65(Os4Ru)4,4.0,0.0
12419,Cu1Co1.99Rh0.01S4,,,,,2.61,Co199Cu100RhS400,2.61,0.0
12420,Cu1Co1.98Rh0.02S4,,,,,2.82,Co99Cu50RhS200,2.82,0.0
12421,Cu1Co1.99Ir0.01S4,,,,,3.04,Co199Cu100IrS400,3.04,0.0
12422,Cu1Co1.98Ir0.02S4,,,,,2.79,Co99Cu50IrS200,2.79,0.0
12423,Cu1Co1.95Ir0.05S4,,,,,2.13,Co39Cu20IrS80,2.13,0.0
12424,Cu1Co2S4,,,,,3.8,Co2CuS4,3.9,0.20000000000000018
12425,Cu1Co1.99Cr0.01S4,,,,,3.62,CrCo199(CuS4)100,3.62,0.0
12426,Cu1Co1.98Cr0.02S4,,,,,3.4,CrCo99(CuS4)50,3.4,0.0
12427,Cu1Co1.95Cr0.05S4,,,,,3.4,CrCo39(CuS4)20,3.4,0.0
12428,Cu1Co1.9Cr0.1S4,,,,,3.0,CrCo19(CuS4)10,3.0,0.0
12429,Cu1Co1.8Cr0.2S4,,,,,2.7,CrCo9(CuS4)5,2.7,0.0
12430,Ce1Ru2,,,,,5.4,CeRu2,6.000055555555557,1.3999999999999995
12431,Ce1Ru1.99Co0.01,,,,,4.74,Ce100CoRu199,4.74,0.0
12432,Ce1Ru1.97Co0.03,,,,,3.5,Ce100Co3Ru197,3.5,0.0
12433,Ce1Ru1.95Co0.05,,,,,2.4,Ce20CoRu39,2.4,0.0
12434,Ce1Ru1.93Co0.07,,,,,1.93,Ce100Co7Ru193,1.93,0.0
12435,Ce1Ru0.3Co1.7,A,7.232,,,0.27,Ce10Co17Ru3,0.27,0.0
12436,Ce1Ru0.2Co1.8,A,7.2024,,,0.35,Ce5Co9Ru,0.35,0.0
12437,Ce1Ru0.1Co1.9,A,7.1808,,,0.47,Ce10Co19Ru,0.47,0.0
12438,Ce1Co2,A,7.164,,,0.84,CeCo2,1.0579999999999998,0.68
12439,Ce0.025Th0.975,,,,,0.58,CeTh39,0.58,0.0
12440,Th0.999U0.001,,,,,0.654,Th999U,0.8080000000000002,0.45600000000000007
12441,Al0.999Mn0.001,,,,,0.596,MnAl999,0.596,0.0
12442,Al3Nb3,,,,,18.4,NbAl,18.4,0.0
12443,Nb3Al0.9Ge0.1,,,,,19.5,Nb30Al9Ge,18.88,1.8000000000000007
12444,Nb3Al0.8Ge0.2,,,,,19.8,Nb15Al4Ge,18.761111111111113,5.699999999999999
12445,Nb3Al0.7Ge0.3,,,,,19.9,Nb30Al7Ge3,18.9,2.0
12446,Nb3Al0.6Ge0.4,,,,,19.7,Nb15Al3Ge2,19.7,0.0
12447,Nb3Al0.5Ge0.5,,,,,17.4,Nb6AlGe,15.299999999999999,4.799999999999999
12448,Nb3Al0.9Ga0.1,,,,,18.5,Nb30Al9Ga,18.433333333333334,1.4000000000000021
12449,Nb3Al0.8Ga0.2,,,,,18.54,Nb15Al4Ga,18.395,0.28999999999999915
12450,Nb3Al0.67Ga0.33,,,,,18.7,Nb300Al67Ga33,18.7,0.0
12451,Nb3Al0.5Ga0.5,,,,,18.5,Nb6AlGa,18.7,0.5
12452,Nb3Al0.9In0.1,,,,,18.3,Nb30Al9In,18.3,0.0
12453,Nb3Al0.8In0.2,,,,,18.1,Nb15Al4In,18.1,0.0
12454,Nb3Al0.67In0.33,,,,,16.0,Nb300Al67In33,16.0,0.0
12455,Nb3Al0.9Zn0.1,,,,,18.1,Nb30Al9Zn,18.1,0.0
12456,Nb3Al0.8Zn0.2,,,,,17.7,Nb15Al4Zn,17.7,0.0
12457,Nb3Al0.67Zn0.33,,,,,17.3,Nb300Al67Zn33,17.3,0.0
12458,Nb3Al0.5Zn0.5,,,,,16.0,Nb6AlZn,16.0,0.0
12459,Nb3Sn1,,,,,18.0,Nb3Sn,17.6684,2.41
12460,Nb3Sn0.9Ga0.1,,,,,18.3,Nb30GaSn9,18.200000000000003,0.1999999999999993
12461,Nb3Sn0.8Ga0.2,,,,,17.0,Nb15GaSn4,17.4,0.8000000000000007
12462,Nb3Sn0.65Ga0.35,,,,,16.5,Nb60Ga7Sn13,16.5,0.0
12463,Nb3Sn0.5Ga0.5,,,,,16.4,Nb6GaSn,16.4,0.0
12464,Nb3Sn0.95Ge0.05,,,,,18.1,Nb60Sn19Ge,18.1,0.0
12465,Nb3Sn0.9Ge0.1,,,,,18.0,Nb30Sn9Ge,17.985,0.030000000000001137
12466,Nb3Sn0.8Ge0.2,,,,,17.7,Nb15Sn4Ge,17.783333333333335,0.3500000000000014
12467,Nb3Sn0.65Ge0.35,,,,,16.1,Nb60Sn13Ge7,16.1,0.0
12468,Nb3Sn0.9In0.1,,,,,18.1,Nb30InSn9,18.1,0.0
12469,Nb3Sn0.8In0.2,,,,,17.8,Nb15InSn4,17.8,0.0
12470,Nb3Sn0.9Al0.1,,,,,17.8,Nb30AlSn9,18.1,0.5999999999999979
12471,Nb3Sn0.8Al0.2,,,,,16.8,Nb15AlSn4,16.833333333333332,0.09999999999999787
12472,Nb3Sn0.7Al0.3,,,,,15.8,Nb30Al3Sn7,15.775,0.05000000000000071
12473,Nb3Sn0.6Al0.4,,,,,15.7,Nb15Al2Sn3,15.5,0.5999999999999996
12474,Nb3Sn0.5Al0.5,,,,,16.1,Nb6AlSn,16.060000000000002,0.5
12475,Ga1Nb3,,,,,16.1,Nb3Ga,16.93846153846154,12.3
12476,Nb3Ga0.85Al0.15,,,,,17.1,Nb60Al3Ga17,17.1,0.0
12477,Nb3Ga0.67Al0.33,,,,,18.1,Nb300Al33Ga67,18.1,0.0
12478,Nb3Ga0.5Al0.5,,,,,18.5,Nb6AlGa,18.7,0.5
12479,Nb3Ga0.9Zn0.1,,,,,16.1,Nb30ZnGa9,16.1,0.0
12480,Nb3Ga0.8Zn0.2,,,,,16.2,Nb15ZnGa4,16.2,0.0
12481,Nb3Ga0.65Zn0.35,,,,,16.3,Nb60Zn7Ga13,16.3,0.0
12482,Nb3Ga0.5Zn0.5,,,,,16.4,Nb6ZnGa,16.4,0.0
12483,Nb3Ga0.95Ge0.05,,,,,15.3,Nb60Ga19Ge,15.350000000000001,0.09999999999999964
12484,Pb0.9904Sb0.0096,,,,,7.29,Sb6Pb619,7.29,0.0
12485,Bi0.0105Pb0.9895,,,,,7.214,Bi21Pb1979,7.214,0.0
12486,Pb0.9769Sn0.0231,,,,,7.213,Sn231Pb9769,7.213,0.0
12487,Pb0.95Tl0.025Bi0.025,,,,,7.214,TlBiPb38,7.214,0.0
12488,Hg0.0307Pb0.9693,,,,,7.134,Hg77Pb2423,7.134,0.0
12489,In0.0293Pb0.9707,,,,,7.109,In293Pb9707,7.109,0.0
12490,Cd0.0263Pb0.9737,,,,,7.124,Cd53Pb1947,7.124,0.0
12491,Pb0.9848Tl0.0152,,,,,7.135,Tl19Pb1231,7.135,0.0
12492,Ce1Ru2,,,,,6.1,CeRu2,6.000055555555557,1.3999999999999995
12493,Ce0.86Tb0.14Ru2,,,,,4.51,Tb7Ce43Ru100,4.51,0.0
12494,Ce0.8Tb0.2Ru2,,,,,2.52,Tb(Ce2Ru5)2,2.56,0.08000000000000007
12495,Ce0.84Y0.16Ru2,,,,,4.92,Ce21(Y2Ru25)2,4.92,0.0
12496,Ce0.84Y0.1Gd0.06Ru2,,,,,4.55,Ce42Gd3(YRu20)5,4.55,0.0
12497,Ce0.84Y0.06Gd0.1Ru2,,,,,3.32,Ce42Gd5Y3Ru100,3.32,0.0
12498,In1La3,,,,,9.45,La3In,9.602222222222222,0.75
12499,La2.98Ce0.02In1,,,,,8.2,La149CeIn50,8.2,0.0
12500,La2.96Ce0.04In1,,,,,7.01,La74CeIn25,7.01,0.0
12501,La2.94Ce0.06In1,,,,,5.58,La147Ce3In50,5.58,0.0
12502,Ga4Mo1,,,,,7.98,Ga4Mo,8.593333333333334,1.8200000000000003
12503,Mo0.98Nb0.02Ga4,,,,,8.0,NbGa200Mo49,8.0,0.0
12504,Mo0.96Nb0.04Ga4,,,,,8.0,Nb(Ga25Mo6)4,8.0,0.0
12505,Mo0.96Ru0.04Ga4,,,,,7.63,Ga100Mo24Ru,7.63,0.0
12506,Mo0.96Co0.04Ga4,,,,,7.07,Ga100CoMo24,7.07,0.0
12507,Mo0.97Fe0.03Ga4,,,,,5.13,Ga400Fe3Mo97,5.13,0.0
12508,Mo0.94Fe0.06Ga4,,,,,2.6,Ga200Fe3Mo47,2.6,0.0
12509,Mo0.99Mn0.01Ga4,,,,,3.94,MnGa400Mo99,3.9699999999999998,0.06000000000000005
12510,Mo1,,,,,0.92,Mo,0.9148,0.018000000000000016
12511,Co0.01Mo99.99,,,,,0.71,CoMo9999,0.71,0.0
12512,Co0.015Mo99.985,,,,,0.59,Co3Mo19997,0.59,0.0
12513,Co0.032Mo99.968,,,,,0.31,CoMo3124,0.31,0.0
12514,Co0.038Mo99.962,,,,,0.22,Co19Mo49981,0.22,0.0
12515,Fe0.008Mo99.992,,,,,0.645,FeMo12499,0.645,0.0
12516,Fe0.011Mo99.989,,,,,0.51,Fe11Mo99989,0.51,0.0
12517,Pd1Tl1Pb1,,,,,1.78,TlPdPb,1.78,0.0
12518,Rh0.5Pd0.5Pb2,,,,,1.7,PdRhPb4,1.7,0.0
12519,Pd0.5Au0.5Pb2,,,,,3.02,PdPb4Au,3.02,0.0
12520,Pd0.5Ag0.5Th2,,,,,1.2,Th4AgPd,1.2,0.0
12521,Ag0.5Al0.5Th2,,,,,0.78,Th4AlAg,0.78,0.0
12522,Al0.5Ge0.5Th2,,,,,0.21,Th4AlGe,0.21,0.0
12523,Fe0.5Co0.5Zr2,,,,,1.26,Zr4FeCo,1.26,0.0
12524,Co0.5Ni0.5Zr2,,,,,3.21,Zr4CoNi,3.14,0.10999999999999988
12525,Ni2.5Cu1.5Zr8,,,,,1.09,Zr16Cu3Ni5,1.09,0.0
12526,Co0.5Ni0.5Ta2,,,,,0.91,Ta4CoNi,0.91,0.0
12527,Co1Ta1.75Zr0.25,,,,,1.0,ZrTa7Co4,0.95,0.09999999999999998
12528,Fe0.5Ni0.5Zr2,,,,,2.45,Zr4FeNi,1.6500000000000001,1.2000000000000002
12529,B1Mo1.5Ta0.5,,,,,1.82,TaB2Mo3,1.815,0.010000000000000009
12530,B1Mo1Re1,,,,,5.09,ReBMo,5.09,0.0
12531,B1Ta0.5W1.5,,,,,1.94,TaB2W3,1.94,0.0
12532,B1W1.26Re0.74,,,,,5.1,Re37B50W63,5.1,0.0
12533,Co0.3Sc0.7,,,,,0.35,Sc7Co3,0.35,0.0
12534,Rh0.106Ti0.894,,,,,4.28,Ti447Rh53,4.28,0.0
12535,Ir0.03Zr0.97,,,,,3.19,Zr97Ir3,3.19,0.0
12536,Co0.03Zr0.97,,,,,2.61,Zr97Co3,2.61,0.0
12537,Nb0.95W0.05,,,,,7.25,Nb19W,7.25,0.0
12538,Nb0.85W0.15,,,,,5.32,Nb17W3,5.32,0.0
12539,Nb0.4Zr0.6,,,,,8.86,Zr3Nb2,8.86,0.0
12540,Nb0.5Zr0.5,,,,,9.46,ZrNb,10.135,1.2899999999999991
12541,Nb0.6Zr0.4,,,,,10.3,Zr2Nb3,10.525,0.4499999999999993
12542,Nb0.7Zr0.3,,,,,10.8,Zr3Nb7,10.8,0.0
12543,Nb0.8Zr0.2,,,,,10.9,ZrNb4,10.9,0.0
12544,Nb0.9Zr0.1,,,,,10.7,ZrNb9,10.7,0.0
12545,Nb1,,,,,9.2,Nb,9.040157894736844,2.580000000000001
12546,Mo0.02Nb0.98,,,,,8.24,Nb49Mo,8.466666666666667,0.33999999999999986
12547,Mo0.05Nb0.95,,,,,7.63,Nb19Mo,7.8149999999999995,0.3700000000000001
12548,Mo0.1Nb0.9,,,,,6.72,Nb9Mo,6.55,0.33999999999999986
12549,Mo0.2Nb0.8,,,,,4.57,Nb4Mo,4.343333333333334,0.33999999999999986
12550,Mo0.3Nb0.7,,,,,2.67,Nb7Mo3,2.575,0.18999999999999995
12551,Mo0.75Re0.25,,,,,10.0,ReMo3,8.022,10.290000000000001
12552,Mo0.33Re0.67,,,,,5.89,Re67Mo33,5.845,0.08999999999999986
12553,Ti0.91V0.09,,,,,6.3,Ti91V9,6.3,0.0
12554,Ti0.2V0.8,,,,,7.46,TiV4,7.305,0.3099999999999996
12555,V1,,,,,5.15,V,5.237777777777778,0.16999999999999993
12556,Cr0.06V0.94,,,,,2.93,V47Cr3,2.93,0.0
12557,Cr0.1V0.9,,,,,1.88,V9Cr,2.732,1.42
12558,Nb0.35Ti0.65,,,,,7.69,Ti13Nb7,7.69,0.0
12559,Hf0.5Ta0.5,,,,,6.28,HfTa,6.28,0.0
12560,Hf0.32Ta0.68,,,,,6.68,Hf8Ta17,6.68,0.0
12561,Hf0.16Ta0.84,,,,,5.98,Hf4Ta21,5.98,0.0
12562,Hf0.08Ta0.92,,,,,5.38,Hf2Ta23,5.38,0.0
12563,Ta1,,,,,4.42,Ta,4.392666666666667,0.27000000000000046
12564,Ta0.96W0.04,,,,,3.5,Ta24W,3.4,0.20000000000000018
12565,Ta0.92W0.08,,,,,2.85,Ta23W2,2.85,0.0
12566,Ta0.85W0.15,,,,,1.95,Ta17W3,1.95,0.0
12567,Ta0.8W0.2,,,,,1.2,Ta4W,1.0933333333333333,0.31999999999999995
12568,Re0.4W0.6,,,,,5.08,Re2W3,5.08,0.0
12569,Hf0.5Nb0.5,,,,,8.31,HfNb,8.905000000000001,1.1899999999999995
12570,Hf0.2Nb0.8,,,,,9.48,HfNb4,9.48,0.0
12571,Hf0.1Nb0.9,,,,,9.6,HfNb9,9.6,0.0
12572,Hf0.05Nb0.95,,,,,9.52,HfNb19,9.52,0.0
12573,Cr0.05Nb0.95,,,,,6.66,Nb19Cr,6.66,0.0
12574,Cr0.1Nb0.9,,,,,4.66,Nb9Cr,4.83,0.33999999999999986
12575,Ti0.65Zr0.35,,,,,1.37,Zr7Ti13,1.37,0.0
12576,Ti0.5Zr0.5,,,,,1.57,ZrTi,1.536,0.77
12577,Ti0.3Zr0.7,,,,,1.36,Zr7Ti3,1.36,0.0
12578,Ti0.2Zr0.8,,,,,1.01,Zr4Ti,1.01,0.0
12579,Nb0.4V0.6,,,,,4.11,Nb2V3,4.11,0.0
12580,Nb0.55V0.45,,,,,4.11,Nb11V9,4.11,0.0
12581,Nb0.6V0.4,,,,,4.17,Nb3V2,4.17,0.0
12582,Nb0.85V0.15,,,,,6.0,Nb17V3,6.0,0.0
12583,Nb0.8Ta0.2,,,,,7.82,TaNb4,7.62,0.40000000000000036
12584,Nb0.63Ta0.37,,,,,6.84,Ta37Nb63,6.84,0.0
12585,Nb0.4Ta0.6,,,,,5.54,Ta3Nb2,5.470000000000001,0.13999999999999968
12586,Cr0.3Ru0.7,,,,,0.38,Cr3Ru7,0.38,0.0
12587,Cr1Ru2,,,,,2.0,CrRu2,2.0,0.0
12588,Cr1Ru3,,,,,3.3,CrRu3,3.3,0.0
12589,Cr0.125Ru0.875,,,,,1.2,CrRu7,1.2,0.0
12590,Cr0.7Rh0.3,,,,,1.1,Cr7Rh3,1.1,0.0
12591,Cr0.28Ir0.72,,,,,0.83,Cr7Ir18,0.83,0.0
12592,Cr0.09Ir0.91,,,,,0.78,Cr9Ir91,0.78,0.0
12593,Mo0.3Nb0.7,,,,,2.48,Nb7Mo3,2.575,0.18999999999999995
12594,Nb0.8W0.2,,,,,4.68,Nb4W,4.68,0.0
12595,Cr0.1Nb0.9,,,,,5.0,Nb9Cr,4.83,0.33999999999999986
12596,Cr0.1V0.9,,,,,2.06,V9Cr,2.732,1.42
12597,Hf0.2Ta0.8,,,,,6.26,HfTa4,6.686666666666667,0.6400000000000006
12598,Ta0.8W0.2,,,,,0.88,Ta4W,1.0933333333333333,0.31999999999999995
12599,Cr0.1V0.9,,,,,3.21,V9Cr,2.732,1.42
12600,Cr0.2V0.8,,,,,1.9,V4Cr,1.7799999999999998,0.24
12601,Cr0.25V0.75,,,,,1.36,V3Cr,1.36,0.0
12602,Cr0.39V0.61,,,,,0.37,V61Cr39,0.37,0.0
12603,Cr0.48V0.52,,,,,0.1,V13Cr12,0.1,0.0
12604,Cr0.06Mo0.94,,,,,0.71,Cr3Mo47,0.71,0.0
12605,Cr0.15Mo0.85,,,,,0.5,Cr3Mo17,0.5,0.0
12606,Cr0.25Mo0.75,,,,,0.155,CrMo3,0.155,0.0
12607,Cr0.4Mo0.6,,,,,0.095,Cr2Mo3,0.095,0.0
12608,Cr0.476Mo0.524,,,,,0.045,Cr119Mo131,0.045,0.0
12609,Cr0.57Mo0.43,,,,,0.03,Cr57Mo43,0.03,0.0
12610,Mo0.15V0.85,,,,,2.28,V17Mo3,2.28,0.0
12611,Mo0.3V0.7,,,,,0.76,V7Mo3,0.76,0.0
12612,Mo0.5V0.5,,,,,0.11,VMo,0.11,0.0
12613,Fe0.018Ru0.982,,,,,0.165,Fe9Ru491,0.165,0.0
12614,Fe0.031Ru0.969,,,,,0.054,Fe31Ru969,0.054,0.0
12615,Fe0.043Ru0.957,,,,,0.018,Fe43Ru957,0.018,0.0
12616,Mn1U6,,,,,2.4,U6Mn,2.4524999999999997,0.6699999999999999
12617,U6Mn0.5Fe0.5,,,,,2.86,U12MnFe,2.83,0.06000000000000005
12618,Fe1U6,,,,,3.88,U6Fe,3.88875,0.33000000000000007
12619,U6Fe0.5Co0.5,,,,,3.05,U12FeCo,3.025,0.04999999999999982
12620,Co1U6,,,,,2.41,U6Co,2.3579999999999997,0.14000000000000012
12621,U6Co0.5Ni0.5,,,,,1.37,U12CoNi,1.37,0.0
12622,Ni1U6,,,,,0.41,U6Ni,0.5399999999999999,0.51
12623,Cu0.005V0.995,,,,,4.92,V199Cu,4.92,0.0
12624,Cu0.01V0.99,,,,,4.74,V99Cu,4.74,0.0
12625,Cu0.025V0.975,,,,,4.45,V39Cu,4.45,0.0
12626,Cu0.05V0.95,,,,,3.85,V19Cu,3.85,0.0
12627,Si0.005V0.995,,,,,4.75,V199Si,4.75,0.0
12628,Si0.01V0.99,,,,,4.66,V99Si,4.66,0.0
12629,Si0.025V0.975,,,,,4.06,V39Si,4.06,0.0
12630,Si0.05V0.95,,,,,2.95,V19Si,2.95,0.0
12631,V1,,,,,5.2,V,5.237777777777778,0.16999999999999993
12632,Al0.005V0.995,,,,,4.82,AlV199,4.82,0.0
12633,Al0.01V0.99,,,,,4.49,AlV99,4.49,0.0
12634,Al0.02V0.98,,,,,4.05,AlV49,4.05,0.0
12635,Al0.04V0.96,,,,,3.31,AlV24,3.31,0.0
12636,Al0.06V0.94,,,,,2.83,Al3V47,2.83,0.0
12637,Al0.08V0.92,,,,,2.36,Al2V23,2.36,0.0
12638,Al0.1V0.9,,,,,1.96,AlV9,1.96,0.0
12639,Al0.12V0.88,,,,,1.73,Al3V22,1.73,0.0
12640,Sn0.005V0.995,,,,,4.57,V199Sn,4.57,0.0
12641,Sn0.01V0.99,,,,,4.21,V99Sn,4.21,0.0
12642,Sn0.025V0.975,,,,,3.16,V39Sn,3.16,0.0
12643,Cr0.56Re0.44,,,,,5.1,Cr14Re11,5.1,0.0
12644,Cr0.8Re0.2,,,,,1.31,Cr4Re,1.31,0.0
12645,Cr0.33Re0.67,,,,,2.29,Cr33Re67,2.29,0.0
12646,Cu1Rh2S4,A,9.78,,,4.8,Cu(RhS2)2,4.745,0.09999999999999964
12647,Cu1Rh2Se4,A,10.34,,,3.49,Cu(RhSe2)2,3.47,0.1200000000000001
12648,Cu1V2S4,A,9.82,,,4.45,V2CuS4,4.45,0.0
12649,Cu0.98Co0.02Rh2S4,,,,,1.0,CoCu49(RhS2)100,1.0,0.0
12650,Cu1Rh1.992Cr0.008S4,,,,,0.9,CrCu125Rh249S500,2.4,3.0
12651,Ir0.49Mo0.51,,,,,1.81,Mo51Ir49,1.81,0.0
12652,Ir0.66Mo0.34,,,,,0.25,Mo17Ir33,0.25,0.0
12653,Ir0.71Mo0.29,,,,,0.12,Mo29Ir71,0.12,0.0
12654,Ir0.75Mo0.25,,,,,0.13,MoIr3,0.13,0.0
12655,Mo0.5Rh0.5,,,,,1.91,MoRh,1.94,0.06000000000000005
12656,Mo0.4Rh0.6,,,,,0.91,Mo2Rh3,0.91,0.0
12657,Mo0.33Rh0.67,,,,,0.1,Mo33Rh67,0.1,0.0
12658,Mo0.28Rh0.72,,,,,0.03,Mo7Rh18,0.03,0.0
12659,Co0.007Ru0.993,,,,,0.4,Co7Ru993,0.4,0.0
12660,Co0.015Ru0.985,,,,,0.32,Co3Ru197,0.32,0.0
12661,Co0.022Ru0.978,,,,,0.27,Co11Ru489,0.27,0.0
12662,Co0.027Ru0.973,,,,,0.25,Co27Ru973,0.25,0.0
12663,Co0.034Ru0.964,,,,,0.2,Co17Ru482,0.2,0.0
12664,Co0.07Ru0.93,,,,,0.09,Co7Ru93,0.09,0.0
12665,Ni0.007Ru0.993,,,,,0.44,Ni7Ru993,0.44,0.0
12666,Ni0.031Ru0.969,,,,,0.36,Ni31Ru969,0.36,0.0
12667,Ni0.08Ru0.92,,,,,0.2,Ni2Ru23,0.2,0.0
12668,Rh0.04Ru0.96,,,,,0.38,Ru24Rh,0.38,0.0
12669,Rh0.105Ru0.895,,,,,0.27,Ru179Rh21,0.27,0.0
12670,Rh0.2Ru0.8,,,,,0.18,Ru4Rh,0.18,0.0
12671,Rh0.32Ru0.68,,,,,0.11,Ru17Rh8,0.11,0.0
12672,Pd0.015Ru0.985,,,,,0.4,Pd3Ru197,0.4,0.0
12673,Pt0.014Ru0.986,,,,,0.43,Ru493Pt7,0.43,0.0
12674,Pt0.06Ru0.94,,,,,0.29,Ru47Pt3,0.29,0.0
12675,Pt0.113Ru0.887,,,,,0.21,Ru887Pt113,0.21,0.0
12676,Ir0.036Ru0.964,,,,,0.41,Ir9Ru241,0.41,0.0
12677,Ir0.14Ru0.86,,,,,0.28,Ir7Ru43,0.28,0.0
12678,Ir0.22Ru0.78,,,,,0.21,Ir11Ru39,0.21,0.0
12679,Ir0.32Ru0.68,,,,,0.18,Ir8Ru17,0.18,0.0
12680,Ir0.43Ru0.57,,,,,0.18,Ir43Ru57,0.18,0.0
12681,Cu1Rh2Se4,,,,,3.5,Cu(RhSe2)2,3.47,0.1200000000000001
12682,Cu1Rh1.9Sn0.1Se4,,,,,2.86,Cu10SnRh19Se40,2.86,0.0
12683,Cu1Rh1.78Sn0.22Se4,,,,,1.92,Cu50Sn11Rh89Se200,1.92,0.0
12684,Cu1Rh1.7Sn0.3Se4,,,,,1.26,Cu10Sn3Rh17Se40,1.26,0.0
12685,Cu1Rh1.6Sn0.4Se4,,,,,0.57,Cu5Sn2(Rh2Se5)4,0.57,0.0
12686,Cu1Rh1.5Sn0.5Se4,,,,,0.14,Cu2SnRh3Se8,0.14,0.0
12687,Rh1Se2,,,,,4.35,RhSe2,4.35,0.0
12688,Rh0.88Ru0.12Se2,,,,,2.28,Ru3(Rh11Se25)2,2.28,0.0
12689,Rh0.8Ru0.2Se2,,,,,1.33,Ru(Rh2Se5)2,1.33,0.0
12690,Rh0.7Ru0.3Se2,,,,,0.62,Ru3Rh7Se20,0.62,0.0
12691,Rh0.6Ru0.4Se2,,,,,0.18,Ru2Rh3Se10,0.18,0.0
12692,La1,,,,,6.24,La,5.343,2.9400000000000004
12693,Ce0.005La0.995,,,,,5.27,La199Ce,4.935,0.6699999999999999
12694,Ce0.03La0.97,,,,,1.21,La97Ce3,1.21,0.0
12695,La0.99Nd0.01,,,,,5.18,La99Nd,4.915,0.5299999999999994
12696,La0.96Nd0.04,,,,,1.72,La24Nd,1.705,0.030000000000000027
12697,La0.9916Sm0.0084,,,,,4.22,La2479Sm21,4.22,0.0
12698,La0.9795Sm0.0205,,,,,1.27,La1959Sm41,1.27,0.0
12699,Ho0.0105La0.9895,,,,,5.2,La1979Ho21,5.2,0.0
12700,Ho0.0422La0.9578,,,,,1.2,La4789Ho211,1.2,0.0
12701,Eu0.0028La0.9972,,,,,5.51,La2493Eu7,5.51,0.0
12702,Eu0.0153La0.9847,,,,,1.58,La9847Eu153,1.58,0.0
12703,La0.9974Tb0.0026,,,,,5.28,La4987Tb13,5.28,0.0
12704,La0.987Tb0.013,,,,,1.38,La987Tb13,1.38,0.0
12705,Er0.005La0.995,,,,,5.94,La199Er,5.94,0.0
12706,Er0.08La0.92,,,,,1.44,La23Er2,1.435,0.010000000000000009
12707,K0.1W1O2.9F0.1,,,,,2.1,KW10O29F,2.1,0.0
12708,Cs0.1W1O2.9F0.1,,,,,4.4,CsW10O29F,4.4,0.0
12709,Rb0.1W1O2.9F0.1,,,,,3.6,RbW10O29F,3.6,0.0
12710,K0.1Li0.02W1O2.88F0.12,,,,,1.1,K5LiW50(O24F)6,1.1,0.0
12711,Rb0.1Li0.02W1O2.88F0.12,,,,,3.4,Rb5LiW50(O24F)6,3.4,0.0
12712,Rb0.1Li0.05W1O2.85F0.15,,,,,3.1,Rb2LiW20(O19F)3,3.1,0.0
12713,Rb0.1Li0.1W1O2.8F0.2,,,,,2.0,RbLiW10(O14F)2,2.0,0.0
12714,Cs0.1Li0.02W1O2.88F0.12,,,,,4.0,Cs5LiW50(O24F)6,4.0,0.0
12715,Cs0.1Li0.05W1O2.85F0.15,,,,,3.3,Cs2LiW20(O19F)3,3.3,0.0
12716,Cs0.1Li0.1W1O2.8F0.2,,,,,2.1,CsLiW10(O14F)2,2.1,0.0
12717,Mo0.0708Ti0.9292,,,,,2.8,Ti2323Mo177,2.8,0.0
12718,Mo0.0905Ti0.9095,,,,,3.05,Ti1819Mo181,3.05,0.0
12719,Mo0.1215Ti0.8785,,,,,3.5,Ti1757Mo243,3.5,0.0
12720,Mo0.1633Ti0.8367,,,,,4.0,Ti4183Mo816,4.0,0.0
12721,H3.63Th1,,,,,8.35,Th100H363,8.35,0.0
12722,In1La3,,,,,9.2,La3In,9.602222222222222,0.75
12723,La2.9952Gd0.0048In1,,,,,8.5,La1872Gd3In625,8.5,0.0
12724,La2.9889Gd0.0111In1,,,,,7.92,La29889Gd111In10000,7.92,0.0
12725,La2.9745Gd0.0255In1,,,,,6.92,La5949Gd51In2000,6.92,0.0
12726,La2.9706Gd0.0294In1,,,,,6.0,La14853Gd147In5000,6.0,0.0
12727,La2.9628Gd0.0372In1,,,,,5.04,La7407Gd93In2500,5.04,0.0
12728,La2.9553Gd0.0447In1,,,,,4.3,La29553Gd447In10000,4.3,0.0
12729,La2.952Gd0.048In1,,,,,3.48,La369Gd6In125,3.48,0.0
12730,La2.9451Gd0.0549In1,,,,,2.71,La29451Gd549In10000,2.71,0.0
12731,La1Sn3,,,,,6.4,LaSn3,6.3582857142857145,0.6479999999999997
12732,La0.987Gd0.013Sn3,,,,,5.94,La987Gd13Sn3000,5.94,0.0
12733,La0.936Gd0.064Sn3,,,,,3.76,La117Gd8Sn375,3.76,0.0
12734,Ce0.01La0.99,,,,,3.63,La99Ce,3.63,0.0
12735,La0.99Pr0.01,,,,,5.23,La99Pr,5.265000000000001,0.0699999999999994
12736,La0.99Nd0.01,,,,,4.65,La99Nd,4.915,0.5299999999999994
12737,La0.99Sm0.01,,,,,4.5,La99Sm,4.5,0.0
12738,Eu0.01La0.99,,,,,3.79,La99Eu,3.79,0.0
12739,Gd0.01La0.99,,,,,0.62,La99Gd,0.61,0.020000000000000018
12740,La0.99Tb0.01,,,,,2.53,La99Tb,2.53,0.0
12741,Dy0.01La0.99,,,,,3.74,La99Dy,3.77,0.05999999999999961
12742,Ho0.01La0.99,,,,,5.18,La99Ho,5.18,0.0
12743,Er0.01La0.99,,,,,5.31,La99Er,5.305,0.009999999999999787
12744,La0.99Yb0.01,,,,,5.5,La99Yb,5.5,0.0
12745,La0.99Lu0.01,,,,,5.59,La99Lu,5.595,0.009999999999999787
12746,Gd0.004La0.996,,,,,3.59,La249Gd,3.59,0.0
12747,Ru2Sc1,,,,,1.67,ScRu2,2.09,0.69
12748,Ru2Y1,,,,,1.52,YRu2,2.2775,1.23
12749,La1Ru2,,,,,1.63,LaRu2,3.802666666666667,2.7860000000000005
12750,Ce1Ru2,,,,,4.9,CeRu2,6.000055555555557,1.3999999999999995
12751,In1,,,,,3.407,In,3.4874222222222224,1.2650000000000001
12752,Hg0.004In0.996,,,,,3.396,In249Hg,3.396,0.0
12753,Hg0.016In0.984,,,,,3.342,In123Hg2,3.342,0.0
12754,Hg0.048In0.952,,,,,3.427,In119Hg6,3.427,0.0
12755,Ga1V3,,,,,14.5,V3Ga,14.784,4.100000000000001
12756,V3Ga0.8Si0.2,,,,,11.9,V15Ga4Si,11.24,1.3200000000000003
12757,V3Ga0.2Si0.8,,,,,10.5,V15GaSi4,11.415,1.83
12758,V3Ga0.6Si0.4,,,,,9.5,V15Ga3Si2,9.5,0.0
12759,V3Ga0.4Si0.6,,,,,8.7,V15Ga2Si3,8.7,0.0
12760,Si1V3,,,,,16.7,V3Si,16.768,1.200000000000001
12761,V3Ga0.9Sn0.1,,,,,10.7,V30Ga9Sn,10.7,0.0
12762,V3Ga0.7Sn0.3,,,,,7.2,V30Ga7Sn3,7.2,0.0
12763,V3Ga0.5Sn0.5,,,,,5.6,V6GaSn,5.6,0.0
12764,V3Ga0.1Sn0.9,,,,,3.8,V30GaSn9,3.8,0.0
12765,Sn1V3,,,,,3.4,V3Sn,4.4625,3.6
12766,Pb1,,,,,7.19,Pb,7.186066666666667,0.04999999999999982
12767,In0.005Pb0.995,,,,,7.181,InPb199,7.181,0.0
12768,In0.01Pb0.99,,,,,7.173,InPb99,7.173,0.0
12769,In0.02Pb0.98,,,,,7.15,InPb49,7.15,0.0
12770,In0.04Pb0.96,,,,,7.075,InPb24,7.075,0.0
12771,In0.06Pb0.94,,,,,7.061,In3Pb47,7.061,0.0
12772,In0.08Pb0.92,,,,,7.025,In2Pb23,7.025,0.0
12773,Sn1,,,,,3.73,Sn,4.0524941176470595,1.6342999999999996
12774,Ga0.01Sn0.99,,,,,3.726,GaSn99,3.726,0.0
12775,Ga0.02Sn0.98,,,,,3.726,GaSn49,3.726,0.0
12776,Ga0.04Sn0.96,,,,,3.887,GaSn24,3.887,0.0
12777,Ga0.05Sn0.95,,,,,3.938,GaSn19,3.938,0.0
12778,Hg0.9In0.1,,,,,3.73,InHg9,3.73,0.0
12779,In0.92Sn0.08,,,,,4.25,In23Sn2,4.25,0.0
12780,In0.9Pb0.1,,,,,4.36,In9Pb,4.4350000000000005,0.14999999999999947
12781,La1Ru2,,,,,4.07,LaRu2,3.802666666666667,2.7860000000000005
12782,La0.98Gd0.02Ru2,,,,,3.23,La49GdRu100,3.23,0.0
12783,La0.97Gd0.03Ru2,,,,,2.73,La97Gd3Ru200,2.73,0.0
12784,La0.96Gd0.04Ru2,,,,,2.27,La24GdRu50,2.27,0.0
12785,La0.95Gd0.05Ru2,,,,,1.61,La19GdRu40,1.61,0.0
12786,Hf0.61Ta0.39,,,,,5.71,Hf61Ta39,5.71,0.0
12787,Hf0.52Ta0.48,,,,,6.61,Hf13Ta12,6.61,0.0
12788,Hf0.4Ta0.6,A,3.591,,,6.85,Hf2Ta3,6.85,0.0
12789,Hf0.2Ta0.8,A,3.341,,,6.9,HfTa4,6.686666666666667,0.6400000000000006
12790,Hf0.1Ta0.9,,,,,5.6,HfTa9,5.6,0.0
12791,Ta1,,,,,4.21,Ta,4.392666666666667,0.27000000000000046
12792,Ta0.96W0.04,,,,,3.3,Ta24W,3.4,0.20000000000000018
12793,Ta0.91W0.09,,,,,2.78,Ta91W9,2.78,0.0
12794,Ta0.84W0.16,,,,,1.86,Ta21W4,1.86,0.0
12795,Ta0.78W0.22,,,,,1.36,Ta39W11,1.36,0.0
12796,In0.966Mg0.034,,,,,3.61,Mg17In483,3.61,0.0
12797,In0.82Mg0.18,,,,,3.67,Mg9In41,3.67,0.0
12798,Nb3Sn1,,,,,18.0,Nb3Sn,17.6684,2.41
12799,Nb3Ga0.05Sn0.95,,,,,18.3,Nb60GaSn19,18.3,0.0
12800,Nb3In0.15Sn0.85,,,,,18.3,Nb60In3Sn17,18.28,0.03999999999999915
12801,Nb3Tl0.1Sn0.9,,,,,18.25,Nb30TlSn9,18.25,0.0
12802,Nb3Ge0.1Sn0.9,,,,,17.97,Nb30Sn9Ge,17.985,0.030000000000001137
12803,Nb3Pb0.15Sn0.85,,,,,18.24,Nb60Sn17Pb3,18.2,0.0799999999999983
12804,Nb3As0.05Sn0.95,,,,,18.19,Nb60Sn19As,18.19,0.0
12805,Nb3Sb0.1Sn0.9,,,,,17.04,Nb30Sn9Sb,17.04,0.0
12806,Nb3Bi0.15Sn0.85,,,,,18.28,Nb60Sn17Bi3,18.255000000000003,0.05000000000000071
12807,Nb3Al0.05Sn0.95,,,,,18.2,Nb60AlSn19,18.1,0.1999999999999993
12808,Nb3In0.2Sb0.2Sn0.6,,,,,16.0,Nb15InSn3Sb,16.0,0.0
12809,Nb3Ge0.2Pb0.2Sn0.6,,,,,17.84,Nb15Sn3GePb,17.84,0.0
12810,Nb3Ga0.2Bi0.2Sn0.6,,,,,18.06,Nb15GaSn3Bi,18.06,0.0
12811,Nb3Al0.72Ge0.28,,,,,19.9,Nb75Al18Ge7,19.85,0.09999999999999787
12812,Nb3Al0.67Ga0.33,,,,,18.7,Nb300Al67Ga33,18.7,0.0
12813,Nb3Al0.8In0.2,,,,,18.1,Nb15Al4In,18.1,0.0
12814,Nb3Al0.5Sn0.5,,,,,16.0,Nb6AlSn,16.060000000000002,0.5
12815,Nb3Sn0.91Ga0.09,,,,,18.3,Nb300Ga9Sn91,18.3,0.0
12816,Nb3Sn0.65Ga0.35,,,,,16.5,Nb60Ga7Sn13,16.5,0.0
12817,Nb3Sn0.49Ga0.51,,,,,16.4,Nb300Ga51Sn49,16.4,0.0
12818,Nb3Sn0.95Ge0.05,,,,,18.1,Nb60Sn19Ge,18.1,0.0
12819,Nb3Sn0.8Ge0.2,,,,,17.65,Nb15Sn4Ge,17.783333333333335,0.3500000000000014
12820,Nb3Sn0.65Ge0.35,,,,,16.1,Nb60Sn13Ge7,16.1,0.0
12821,Nb3Sn0.9In0.1,,,,,18.1,Nb30InSn9,18.1,0.0
12822,Nb3Sn0.8In0.2,,,,,17.8,Nb15InSn4,17.8,0.0
12823,Nb3Sn0.91Al0.09,,,,,17.8,Nb300Al9Sn91,17.8,0.0
12824,Nb3Sn0.8Al0.2,,,,,16.8,Nb15AlSn4,16.833333333333332,0.09999999999999787
12825,Nb3Sn0.7Al0.3,,,,,15.75,Nb30Al3Sn7,15.775,0.05000000000000071
12826,Nb3Sn0.6Al0.4,,,,,15.7,Nb15Al2Sn3,15.5,0.5999999999999996
12827,Nb3Sn0.5Al0.5,,,,,16.1,Nb6AlSn,16.060000000000002,0.5
12828,Nb3Sn1,,,,,18.0,Nb3Sn,17.6684,2.41
12829,Ga1Nb3,,,,,16.1,Nb3Ga,16.93846153846154,12.3
12830,Nb3Ga0.95Ge0.05,,,,,15.4,Nb60Ga19Ge,15.350000000000001,0.09999999999999964
12831,Nb3Ga0.85Al0.15,,,,,17.1,Nb60Al3Ga17,17.1,0.0
12832,Nb3Ga0.65Al0.35,,,,,18.1,Nb60Al7Ga13,18.1,0.0
12833,Nb3Ga0.5Al0.5,,,,,18.5,Nb6AlGa,18.7,0.5
12834,Nb3Ga0.9Sn0.1,,,,,16.1,Nb30Ga9Sn,16.1,0.0
12835,Nb3Ga0.8Sn0.2,,,,,16.2,Nb15Ga4Sn,14.649999999999999,3.0999999999999996
12836,Nb3Ga0.65Sn0.35,,,,,16.3,Nb60Ga13Sn7,16.3,0.0
12837,Nb3Ga0.5Sn0.5,,,,,16.4,Nb6GaSn,16.4,0.0
12838,Hf0.909W0.091,,,,,2.38,Hf909W91,2.38,0.0
12839,Hf0.834W0.166,,,,,2.79,Hf417W83,2.79,0.0
12840,Hf0.78W0.22,,,,,2.77,Hf39W11,2.77,0.0
12841,Hf0.661W0.339,,,,,2.51,Hf661W339,2.51,0.0
12842,W0.054Zr0.946,A,3.561,,,3.88,Zr473W27,3.88,0.0
12843,W0.014Zr0.986,A,3.56,,,3.64,Zr493W7,3.64,0.0
12844,W0.801Zr0.199,A,3.182,,,2.01,Zr199W801,2.01,0.0
12845,Hf0.915Mo0.085,A,3.513,,,2.13,Hf183Mo17,2.13,0.0
12846,Hf0.654Mo0.346,A,3.391,,,2.92,Hf327Mo173,2.92,0.0
12847,Hf0.34Mo0.66,A,3.254,,,1.0,Hf17Mo33,1.0,0.0
12848,Mo0.059Zr0.941,A,3.567,,,4.15,Zr941Mo59,4.15,0.0
12849,Mo0.202Zr0.798,A,3.492,,,5.25,Zr399Mo101,5.25,0.0
12850,Mo0.67Zr0.33,A,3.262,,,1.56,Zr33Mo67,1.56,0.0
12851,Hf1Mo2,A,7.545,,,0.07,HfMo2,0.25220000000000004,0.95
12852,Hf0.96Rh0.04,,,,,2.34,Hf24Rh,2.34,0.0
12853,Hf0.9Rh0.1,,,,,1.9,Hf9Rh,1.9,0.0
12854,Hf0.8Rh0.2,,,,,1.95,Hf4Rh,1.95,0.0
12855,V75Si20Ge5,,,,,12.15,V15Si4Ge,12.15,0.0
12856,V75Si12.5Ge12.5,,,,,8.58,V6SiGe,8.58,0.0
12857,V75Si5Ge20,,,,,6.76,V15SiGe4,6.43,0.6600000000000001
12858,V75Ge20Sn5,,,,,5.46,V15SnGe4,5.46,0.0
12859,V75Ge20Sb5,,,,,5.86,V15Ge4Sb,5.86,0.0
12860,V75Ge12.5Sb12.49,,,,,4.71,V7500Ge1250Sb1249,4.71,0.0
12861,V75Si20Ga5,A,4.734,,,12.33,V15GaSi4,11.415,1.83
12862,V75Si12.5Ga12.5,A,4.755,,,8.15,V6GaSi,11.649999999999999,10.049999999999999
12863,V75Si5Ga20,A,4.795,,,10.58,V15Ga4Si,11.24,1.3200000000000003
12864,V75Si2.57Ga22.4,A,4.82,,,13.32,V7500Ga2240Si257,13.32,0.0
12865,H0.81Pd1,,,,,1.21,H81Pd100,1.855,1.29
12866,H0.87Pd1,,,,,2.95,H87Pd100,3.625,1.3499999999999996
12867,Pd0.985Ni0.015H0.75,,,,,1.72,Ni3H150Pd197,1.72,0.0
12868,Pd0.985Ni0.015H0.79,,,,,2.8,Ni3H158Pd197,2.8,0.0
12869,Pd0.985Ni0.015H0.84,,,,,2.52,Ni3H168Pd197,2.52,0.0
12870,Pd0.95Ni0.05H0.86,,,,,1.49,Ni5H86Pd95,1.49,0.0
12871,Pd0.95Ni0.05H0.9,,,,,2.95,NiH18Pd19,2.95,0.0
12872,Cr0.027Ti0.973,,,,,3.5,Ti973Cr27,3.5,0.0
12873,Cr0.152Ti0.848,,,,,4.18,Ti106Cr19,4.18,0.0
12874,Mn0.025Ti0.975,,,,,2.33,Ti39Mn,2.33,0.0
12875,Mn0.101Ti0.899,,,,,3.0,Ti899Mn101,3.0,0.0
12876,Fe0.025Ti0.975,,,,,3.08,Ti39Fe,3.08,0.0
12877,Fe0.101Ti0.899,,,,,3.67,Ti899Fe101,3.67,0.0
12878,Co0.032Ti0.968,,,,,2.84,Ti121Co4,2.84,0.0
12879,Co0.15Ti0.85,,,,,3.8,Ti17Co3,3.8,0.0
12880,Y0.96Gd0.04Ru2,,,,,3.5,Gd(Y12Ru25)2,3.5,0.0
12881,Y0.92Gd0.08Ru2,,,,,2.2,Gd2Y23Ru50,2.2,0.0
12882,Ce0.97Gd0.03Ru2,,,,,4.69,Ce97Gd3Ru200,4.69,0.0
12883,Ce0.93Gd0.07Ru2,,,,,3.38,Ce93Gd7Ru200,3.38,0.0
12884,Ti0.6V0.4,,,,,7.5,Ti3V2,7.15,0.5499999999999998
12885,Ti0.588V0.392Fe0.02,,,,,6.79,Ti147V98Fe5,6.79,0.0
12886,Ti0.576V0.384Fe0.04,,,,,6.08,Ti72V48Fe5,6.08,0.0
12887,Ti0.564V0.376Fe0.06,,,,,5.32,Ti141V94Fe15,5.32,0.0
12888,Ti0.588V0.392Ru0.02,,,,,6.58,Ti147V98Ru5,6.58,0.0
12889,Ti0.576V0.384Ru0.04,,,,,5.57,Ti72V48Ru5,5.57,0.0
12890,Ti0.564V0.376Ru0.06,,,,,4.72,Ti141V94Ru15,4.72,0.0
12891,La1,,,,,6.23,La,5.343,2.9400000000000004
12892,Er0.03La0.97,,,,,4.49,La97Er3,4.49,0.0
12893,Er0.08La0.92,,,,,1.43,La23Er2,1.435,0.010000000000000009
12894,La0.98Nd0.02,,,,,3.94,La49Nd,3.77,0.33999999999999986
12895,La0.96Nd0.04,,,,,1.69,La24Nd,1.705,0.030000000000000027
12896,Nb0.96Ti0.04N0.9,A,4.3806,,,13.8,Ti2(Nb16N15)3,13.8,0.0
12897,Nb0.92Ti0.08N0.93,A,4.3792,,,15.2,Ti8Nb92N93,15.2,0.0
12898,Nb0.75Ti0.25N0.94,A,4.3583,,,16.1,Ti25Nb75N94,16.1,0.0
12899,Nb0.5Ti0.5N0.95,A,4.3347,,,15.1,Ti10Nb10N19,15.1,0.0
12900,Nb0.35Ti0.65N0.97,A,4.3194,,,13.2,Ti65Nb35N97,13.2,0.0
12901,Nb0.25Ti0.75N0.98,A,4.3,,,10.5,Ti75Nb25N98,10.5,0.0
12902,Nb0.1Ti0.9N0.98,A,4.2694,,,6.48,Ti45Nb5N49,6.48,0.0
12903,N0.99Ti1,A,4.2472,,,4.41,Ti100N99,4.38,0.0600000000000005
12904,Nb0.92Hf0.08N0.93,A,4.4083,,,13.7,Hf8Nb92N93,13.7,0.0
12905,Nb0.85Hf0.15N0.94,A,4.4194,,,12.3,Hf15Nb85N94,12.3,0.0
12906,Nb0.67Hf0.33N1,A,4.4486,,,10.2,Hf33Nb67N100,10.2,0.0
12907,Nb0.5Hf0.5N0.98,A,4.475,,,7.33,Hf25Nb25N49,7.33,0.0
12908,Nb0.35Hf0.65N1,A,4.4917,,,6.05,Hf13Nb7N20,6.05,0.0
12909,Nb0.1Hf0.9N1,A,4.5125,,,5.47,Hf9NbN10,5.47,0.0
12910,Nb0.95V0.05N0.85,A,4.3736,,,7.12,Nb19VN17,7.12,0.0
12911,Nb0.85V0.15N0.92,A,4.3569,,,3.88,Nb85V15N92,3.88,0.0
12912,Nb0.67V0.33N0.94,A,4.3278,,,1.86,Nb67V33N94,1.86,0.0
12913,Nb0.5V0.5N0.94,A,4.2861,,,1.86,Nb25V25N47,1.86,0.0
12914,Nb0.25V0.75N0.94,A,4.2236,,,2.92,Nb25V75N94,2.92,0.0
12915,N0.99V1,A,4.1361,,,7.91,V100N99,7.91,0.0
12916,Nb0.85Zr0.15N1,,,,,13.7,Zr3Nb17N20,13.7,0.0
12917,Hg0.06Sn0.94,,,,,5.05,Sn47Hg3,5.05,0.0
12918,In1,,,,,3.4,In,3.4874222222222224,1.2650000000000001
12919,In0.95Pb0.05,,,,,3.77,In19Pb,3.685,0.16999999999999993
12920,In0.9Pb0.1,,,,,4.51,In9Pb,4.4350000000000005,0.14999999999999947
12921,In0.85Pb0.15,,,,,5.1,In17Pb3,5.1,0.0
12922,In0.75Pb0.25,,,,,5.65,In3Pb,5.65,0.0
12923,In0.6Pb0.4,,,,,6.2,In3Pb2,6.28,0.16000000000000014
12924,In0.5Pb0.5,,,,,6.43,InPb,4.593333333333334,5.95
12925,In0.2Pb0.8,,,,,6.95,InPb4,6.95,0.0
12926,Pb1,,,,,7.19,Pb,7.186066666666667,0.04999999999999982
12927,Hf1V2,,,,,8.85,HfV2,8.984,2.0700000000000003
12928,Hf0.99Ta0.01V2,,,,,9.11,Hf99TaV200,9.11,0.0
12929,Hf0.95Ta0.05V2,,,,,9.49,Hf19TaV40,9.49,0.0
12930,Hf0.9Ta0.1V2,,,,,9.49,Hf9TaV20,9.655000000000001,0.33000000000000007
12931,Hf0.8Ta0.2V2,,,,,9.54,Hf4TaV10,9.54,0.0
12932,Hf0.8Zr0.2V2,,,,,9.73,Hf4ZrV10,9.73,0.0
12933,Hf0.6Zr0.4V2,,,,,9.97,Hf3(ZrV5)2,9.935,0.07000000000000028
12934,Hf0.4Zr0.6V2,,,,,8.98,Hf2Zr3V10,8.98,0.0
12935,Hf0.2Zr0.8V2,,,,,8.85,Hf(Zr2V5)2,8.85,0.0
12936,V2Zr1,,,,,7.83,ZrV2,8.396666666666667,1.9400000000000004
12937,Ta2S2C2,A,3.276,,25.62,3.61,TaCS,3.61,0.0
12938,Ge2Lu1,A,3.969,15.553,3.839,2.6,LuGe2,2.6,0.0
12939,Mg1C1Ni3,A,3.81,,,6.7,MgNi3C,6.964347826086957,4.299999999999999
