Repository: Gashmard/Streamlit_Prediction_Tc

File: SuperCon_Main_Dataset_20562sample.csv (part 22 of 34)
,element,Unit_lattice_constant,lattice_constant_a,lattice_constant_b,lattice_constant_c,Tc,Element_Normalize,Tc_mean,Tc_range
12940,C,,,,,7.4,C,10.612962962962966,51.63
12941,B2.8C97.2,,,,,4.0,B7C243,4.0,0.0
12942,U1Ni2Al3,A,5.217,,4.024,1.02,UAl3Ni2,1.01575,0.22599999999999987
12943,U1Pd2Al3,A,5.419,,4.052,1.93,UAl3Pd2,1.932,0.3999999999999999
12944,U1Ni2Al3,A,5.211,5.221,4.017,0.98,UAl3Ni2,1.01575,0.22599999999999987
12945,Ga1Nb4Se8,A,10.44,,,2.9,Nb4GaSe8,2.9,0.0
12946,Ga1Ta4Se8,A,10.358,,,5.8,Ta4GaSe8,5.8,0.0
12947,La98Lu2,,,,,4.643,La49Lu,4.643,0.0
12948,La98Lu1.7Tb0.3,,,,,3.959,La980Tb3Lu17,3.959,0.0
12949,La98Lu1.4Tb0.6,,,,,3.127,La490Tb3Lu7,3.127,0.0
12950,La98Lu0.934Tb1.066,,,,,1.608,La49000Tb533Lu467,1.608,0.0
12951,La98Lu0.877Tb1.123,,,,,1.602,La98000Tb1123Lu877,1.602,0.0
12952,La98Lu0.815Tb1.185,,,,,1.248,La19600Tb237Lu163,1.248,0.0
12953,La98Lu0.754Tb1.246,,,,,0.907,La49000Tb623Lu377,0.907,0.0
12954,La98Lu0.697Tb1.303,,,,,0.632,La98000Tb1303Lu697,0.632,0.0
12955,La98Lu1.15Tb0.85,,,,,2.582,La1960Tb17Lu23,2.582,0.0
12956,La98Lu1Tb1,,,,,2.108,La98TbLu,2.108,0.0
12957,In0.017Sn0.983,,,,,3.625,In17Sn983,3.625,0.0
12958,In0.046Sn0.954,,,,,3.655,In23Sn477,3.655,0.0
12959,In0.075Sn0.925,,,,,3.766,In3Sn37,3.766,0.0
12960,Al0.152Sn0.848,,,,,3.677,Al19Sn106,3.6835,0.0129999999999999
12961,Mo0.75Pt0.15Re0.1,A,4.986,,,5.3,Re2(Mo5Pt)3,5.3,0.0
12962,Mo0.7Pt0.075Re0.225,A,4.98,,,7.4,Re9Mo28Pt3,7.4,0.0
12963,Mo0.65Pt0.1Re0.25,A,4.978,,,7.4,Re5Mo13Pt2,7.4,0.0
12964,Mo0.65Pt0.05Re0.3,A,4.977,,,8.9,Re6Mo13Pt,8.9,0.0
12965,Mo0.6Pt0.1Re0.3,A,4.975,,,8.5,Re3Mo6Pt,8.5,0.0
12966,Mo0.6Pt0.05Re0.35,A,4.974,,,9.8,Re7Mo12Pt,9.8,0.0
12967,Mo0.35Pt0.075Re0.375,A,4.973,,,10.6,Re15Mo14Pt3,10.6,0.0
12968,Mo0.55Pt0.05Re0.4,A,4.973,,,10.2,Re8Mo11Pt,10.2,0.0
12969,Mo0.55Pt0.05Re0.425,,,,,11.25,Re17(Mo11Pt)2,11.25,0.0
12970,Mo0.5Pt0.05Re0.45,,,,,5.32,Re9Mo10Pt,5.32,0.0
12971,Mo0.5Re0.5,,,,,6.5,ReMo,7.325,6.8999999999999995
12972,Ir0.7Os0.3,,,,,0.0167,Ir7Os3,0.24835,0.4633
12973,Os0.32Rh0.68,,,,,0.0376,Os8Rh17,0.0376,0.0
12974,Rh0.8Y0.2,,,,,1.18,YRh4,1.18,0.0
12975,Ir0.8Y0.2,,,,,3.66,YIr4,3.66,0.0
12976,Sn99.2In0.4Sb0.4,,,,,3.669,InSn248Sb,3.669,0.0
12977,Sn93In3.5Sb3.5,,,,,3.743,In7Sn186Sb7,3.743,0.0
12978,In3Sn97,,,,,3.628,In3Sn97,3.628,0.0
12979,In6Sn94,,,,,3.644,In3Sn47,3.644,0.0
12980,Th1,,,,,1.37,Th,1.36375,0.10999999999999988
12981,Th90.9Tm9.1,,,,,1.07,Tm91Th909,1.07,0.0
12982,Th81.3Tm18.7,,,,,0.97,Tm187Th813,0.97,0.0
12983,Th70.2Tm29.8,,,,,0.67,Tm149Th351,0.67,0.0
12984,Pr0.102Th0.898,,,,,0.95,Pr51Th449,0.95,0.0
12985,Pr0.179Th0.821,,,,,0.75,Pr179Th821,0.75,0.0
12986,Pr0.251Th0.749,,,,,0.53,Pr251Th749,0.53,0.0
12987,Pr0.342Th0.658,,,,,0.32,Pr171Th329,0.32,0.0
12988,La1Tl3,,,,,1.5,LaTl3,1.5666666666666667,0.1299999999999999
12989,La0.967Pr0.033Tl3,,,,,1.16,La967(Pr11Tl1000)3,1.16,0.0
12990,La0.93Pr0.07Tl3,,,,,0.8,La93Pr7Tl300,0.8,0.0
12991,La0.901Pr0.099Tl3,,,,,0.55,La901(Pr33Tl1000)3,0.55,0.0
12992,La1Sn3,,,,,6.55,LaSn3,6.3582857142857145,0.6479999999999997
12993,La0.962Tm0.038Sn3,,,,,5.49,La481Tm19Sn1500,5.49,0.0
12994,La0.908Tm0.092Sn3,,,,,4.18,La227Tm23Sn750,4.18,0.0
12995,La1Pb3,,,,,4.09,LaPb3,4.0825,0.02999999999999936
12996,La0.95Pr0.05Pb3,,,,,3.3,La19PrPb60,3.3,0.0
12997,La0.9Pr0.1Pb3,,,,,2.58,La9PrPb30,2.58,0.0
12998,La0.85Pr0.15Pb3,,,,,1.88,La17(PrPb20)3,1.88,0.0
12999,La0.8Pr0.2Pb3,,,,,1.34,La4PrPb15,1.34,0.0
13000,La0.75Pr0.25Pb3,,,,,0.8,La3PrPb12,0.8,0.0
13001,La0.7Pr0.3Pb3,,,,,0.37,La7(PrPb10)3,0.37,0.0
13002,Al1,,,,,1.1793,Al,1.2466300000000001,0.641
13003,In0.1Tl0.9,,,,,2.97,Tl9In,3.12,0.2999999999999998
13004,In0.17Tl0.83,,,,,3.45,Tl83In17,3.45,0.0
13005,In0.25Tl0.75,,,,,3.64,Tl3In,3.64,0.0
13006,In0.4Tl0.6,,,,,2.52,Tl3In2,2.52,0.0
13007,In0.45Tl0.55,,,,,2.48,Tl11In9,2.48,0.0
13008,Tl1,,,,,2.39,Tl,2.2201166666666667,1.02
13009,La1,,,,,4.94,La,5.343,2.9400000000000004
13010,La0.91Lu0.09,,,,,3.28,La91Lu9,3.28,0.0
13011,La0.951Lu0.049,,,,,4.37,La951Lu49,4.37,0.0
13012,Ir1,,,,,0.11,Ir,0.09133333333333334,0.062000000000000006
13013,Ir0.96Re0.04,,,,,0.142,ReIr24,0.142,0.0
13014,Ir0.93Re0.07,,,,,0.22,Re7Ir93,0.22,0.0
13015,Ir0.9Re0.1,,,,,0.34,ReIr9,0.34,0.0
13016,Ir0.8Re0.2,,,,,0.66,ReIr4,0.66,0.0
13017,Ir0.7Re0.3,,,,,1.7,Re3Ir7,1.7,0.0
13018,Ir0.95Re0.02,,,,,0.112,Re2Ir95,0.112,0.0
13019,Ir0.55Re0.15,,,,,0.61,Re3Ir11,0.61,0.0
13020,Ir0.7Os0.3,,,,,0.48,Ir7Os3,0.24835,0.4633
13021,Ir0.6Os0.4,,,,,0.73,Ir3Os2,0.73,0.0
13022,Ir0.987Mo0.013,,,,,0.107,Mo13Ir987,0.107,0.0
13023,Ir0.973Mo0.027,,,,,0.133,Mo27Ir973,0.133,0.0
13024,Ir0.953Mo0.047,,,,,0.168,Mo47Ir953,0.168,0.0
13025,Ir0.9Mo0.1,,,,,0.29,MoIr9,0.29,0.0
13026,Ir0.82Mo0.18,,,,,0.5,Mo9Ir41,0.5,0.0
13027,Ir0.987W0.013,,,,,0.107,Ir987W13,0.107,0.0
13028,Ir0.973W0.027,,,,,0.125,Ir973W27,0.125,0.0
13029,Ir0.953W0.047,,,,,0.162,Ir953W47,0.162,0.0
13030,Ir0.9W0.1,,,,,0.23,Ir9W,0.23,0.0
13031,Ir0.85W0.15,,,,,0.41,Ir17W3,0.41,0.0
13032,Ir0.99V0.01,,,,,0.11,VIr99,0.11,0.0
13033,Ir0.98V0.02,,,,,0.115,VIr49,0.115,0.0
13034,Ir0.965V0.035,,,,,0.147,V7Ir193,0.147,0.0
13035,Ir0.85V0.15,,,,,0.26,V3Ir17,0.26,0.0
13036,Ir0.99Nb0.01,,,,,0.102,NbIr99,0.102,0.0
13037,Ir0.98Nb0.02,,,,,0.115,NbIr49,0.115,0.0
13038,Ir0.965Nb0.035,,,,,0.138,Nb7Ir193,0.138,0.0
13039,Ir0.925Nb0.075,,,,,0.172,Nb3Ir37,0.172,0.0
13040,Ir0.9Nb0.1,,,,,0.06,NbIr9,0.06,0.0
13041,Ir0.99Ta0.01,,,,,0.116,TaIr99,0.116,0.0
13042,Ir0.97Ta0.03,,,,,0.127,Ta3Ir97,0.127,0.0
13043,Ir0.94Ta0.06,,,,,0.15,Ta3Ir47,0.15,0.0
13044,Ir0.925Ta0.075,,,,,0.125,Ta3Ir37,0.125,0.0
13045,Ir0.9Ta0.1,,,,,0.067,TaIr9,0.067,0.0
13046,Ir0.925Ru0.075,,,,,0.11,Ir37Ru3,0.11,0.0
13047,Ir0.89Ru0.11,,,,,0.105,Ir89Ru11,0.105,0.0
13048,Ir0.845Ru0.155,,,,,0.11,Ir169Ru31,0.11,0.0
13049,Ir0.8Ru0.2,,,,,0.13,Ir4Ru,0.13,0.0
13050,Ir0.765Ru0.235,,,,,0.142,Ir153Ru47,0.142,0.0
13051,Ir0.71Ru0.29,,,,,0.18,Ir71Ru29,0.18,0.0
13052,Ir0.95Rh0.05,,,,,0.075,Ir19Rh,0.075,0.0
13053,Ir0.89Rh0.11,,,,,0.06,Ir89Rh11,0.06,0.0
13054,Ir0.815Rh0.185,,,,,0.028,Ir163Rh37,0.028,0.0
13055,Ir0.8Rh0.2,,,,,0.03,Ir4Rh,0.03,0.0
13056,Ir0.75Rh0.25,,,,,0.026,Ir3Rh,0.026,0.0
13057,Ir0.96Pd0.04,,,,,0.069,Ir24Pd,0.069,0.0
13058,Ir0.95Pd0.05,,,,,0.05,Ir19Pd,0.05,0.0
13059,Ir0.91Pd0.09,,,,,0.047,Ir91Pd9,0.047,0.0
13060,Ir0.9Pd0.1,,,,,0.032,Ir9Pd,0.032,0.0
13061,Ir0.88Pd0.12,,,,,0.035,Ir22Pd3,0.035,0.0
13062,Ir0.72Re0.18Rh0.1,,,,,0.6,Re9Ir36Rh5,0.6,0.0
13063,Ir0.64Re0.16Rh0.2,,,,,0.55,Re4Ir16Rh5,0.55,0.0
13064,Ir0.56Re0.14Rh0.3,,,,,0.25,Re7Ir28Rh15,0.25,0.0
13065,Ir0.46Re0.115Rh0.425,,,,,0.13,Re23Ir92Rh85,0.13,0.0
13066,Ir0.4Re0.1Rh0.5,,,,,0.08,ReIr4Rh5,0.08,0.0
13067,Ir0.63Os0.27Rh0.1,,,,,0.4,Ir63Os27Rh10,0.4,0.0
13068,Ir0.56Os0.24Rh0.2,,,,,0.28,Ir14Os6Rh5,0.28,0.0
13069,Ir0.49Os0.21Rh0.3,,,,,0.27,Ir49(Os7Rh10)3,0.27,0.0
13070,Ir0.406Os0.174Rh0.42,,,,,0.095,Ir203(Os29Rh70)3,0.095,0.0
13071,Ir0.07Rh0.07Os0.86,,,,,0.064,Ir7Os86Rh7,0.064,0.0
13072,Ir0.0875Rh0.0875Os0.825,,,,,0.095,Ir7Os66Rh7,0.095,0.0
13073,Ir0.1Rh0.1Os0.8,,,,,0.14,IrOs8Rh,0.14,0.0
13074,Ir0.135Rh0.135Os0.73,,,,,0.22,Ir27Os146Rh27,0.22,0.0
13075,Ir0.165Rh0.165Os0.67,,,,,0.35,Ir33Os134Rh33,0.35,0.0
13076,Ir0.125Os0.2Rh0.675,,,,,0.05,Ir5Os8Rh27,0.05,0.0
13077,Ir0.54Os0.1Rh0.36,,,,,0.038,Ir27Os5Rh18,0.038,0.0
13078,Ir0.1Os0.25Rh0.65,,,,,0.1,Ir2Os5Rh13,0.1,0.0
13079,Ir0.6Os0.1Rh0.3,,,,,0.55,Ir6OsRh3,0.55,0.0
13080,Ir0.1Os0.3Rh0.6,,,,,0.21,Ir(OsRh2)3,0.21,0.0
13081,Ir0.55Os0.15Rh0.3,,,,,0.095,Ir11(OsRh2)3,0.095,0.0
13082,Ir0.765Os0.085Rh0.15,,,,,0.096,Ir153Os17Rh30,0.096,0.0
13083,Ir0.6Os0.2Rh0.2,,,,,0.22,Ir3OsRh,0.22,0.0
13084,Ir0.725Os0.175Rh0.1,,,,,0.16,Ir29Os7Rh4,0.16,0.0
13085,Ir0.125Os0.375Rh0.5,,,,,0.46,IrOs3Rh4,0.46,0.0
13086,Ir0.4Os0.3Rh0.3,,,,,0.37,Ir4(OsRh)3,0.37,0.0
13087,Ir0.2Ru0.3Rh0.5,,,,,0.055,Ir2Ru3Rh5,0.055,0.0
13088,Ir0.7Ru0.25Rh0.5,,,,,0.033,Ir14(RuRh2)5,0.033,0.0
13089,Ir0.7Ru0.1Rh0.2,,,,,0.05,Ir7RuRh2,0.05,0.0
13090,Ir0.8Ru0.05Rh0.15,,,,,0.064,Ir16RuRh3,0.064,0.0
13091,Ir0.3Ru0.2Rh0.5,,,,,0.02,Ir3Ru2Rh5,0.02,0.0
13092,Ir0.34Nb0.66,A,9.892,,5.072,2.25,Nb33Ir17,2.25,0.0
13093,Ir0.37Nb0.63,A,9.869,,5.062,2.23,Nb63Ir37,2.3166666666666664,0.16999999999999993
13094,Ir0.4Nb0.6,A,9.842,,5.045,2.2,Nb3Ir2,7.266666666666667,7.6000000000000005
13095,Mo0.45Re0.55,A,9.602,,4.984,6.47,Re11Mo9,6.323333333333333,0.6999999999999993
13096,Mo0.4Re0.6,A,9.595,,4.984,6.49,Re3Mo2,6.186666666666667,0.4900000000000002
13097,Mo0.35Re0.65,A,9.588,,4.983,5.6,Re13Mo7,5.949999999999999,0.7000000000000002
13098,Ir0.375Nb0.625,,,,,7.9,Nb5Ir3,7.9,0.0
13099,Ir0.385Nb0.615,,,,,9.7,Nb123Ir77,9.7,0.0
13100,Ir0.41Nb0.59,,,,,9.8,Nb59Ir41,9.8,0.0
13101,Mo0.45Re0.55,,,,,5.9,Re11Mo9,6.323333333333333,0.6999999999999993
13102,Mo0.42Re0.58,,,,,6.35,Re29Mo21,7.375,2.0500000000000007
13103,Mo0.38Re0.62,,,,,5.7,Re31Mo19,5.7,0.0
13104,Mo0.33Re0.67,,,,,5.8,Re67Mo33,5.845,0.08999999999999986
13105,Mo0.0006Re0.9994,,,,,1.697,Re4997Mo3,1.697,0.0
13106,Re0.994W0.006,,,,,1.84,Re497W3,1.84,0.0
13107,Re0.976W0.024,,,,,3.0,Re122W3,3.0,0.0
13108,Re0.98Rh0.02,,,,,2.014,Re49Rh,2.014,0.0
13109,Re0.9865Ru0.0135,,,,,1.937,Re1973Ru27,1.937,0.0
13110,Ir0.02Re0.98,,,,,1.968,Re49Ir,1.968,0.0
13111,Os0.02Re0.98,,,,,1.807,Re49Os,1.807,0.0
13112,Re1,,,,,1.695,Re,2.359,5.3100000000000005
13113,Os0.058Re0.942,,,,,1.93,Re471Os29,1.93,0.0
13114,Os0.115Re0.885,,,,,1.79,Re177Os23,1.79,0.0
13115,Os0.232Re0.768,,,,,1.67,Re96Os29,1.67,0.0
13116,Os0.3Re0.7,,,,,1.54,Re7Os3,1.54,0.0
13117,Os0.362Re0.638,,,,,1.35,Re319Os181,1.35,0.0
13118,Os0.432Re0.568,,,,,1.18,Re71Os54,1.18,0.0
13119,Os0.56Re0.44,,,,,0.94,Re11Os14,0.94,0.0
13120,Os0.7Re0.3,,,,,0.8,Re3Os7,0.8,0.0
13121,Os0.81Re0.19,,,,,0.73,Re19Os81,0.73,0.0
13122,Os0.89Re0.11,,,,,0.7,Re11Os89,0.7,0.0
13123,Os1,,,,,0.62,Os,0.6072500000000001,0.19300000000000006
13124,Os10,,,,,0.478,Os,0.6072500000000001,0.19300000000000006
13125,Os0.333Ru0.667,,,,,0.47,Os333Ru667,0.47,0.0
13126,Os0.666Ru0.334,,,,,0.569,Os333Ru167,0.569,0.0
13127,Os0.9Ru0.1,,,,,0.584,Os9Ru,0.584,0.0
13128,La3Tl1,A,5.06,,,8.95,La3Tl,8.889999999999999,0.08999999999999986
13129,La2.916Pr0.084Tl1,,,,,7.7,La729Pr21Tl250,7.7,0.0
13130,La2.91Pr0.09Tl1,,,,,7.55,La291Pr9Tl100,7.55,0.0
13131,La2.92Pr0.18Tl1,,,,,6.51,La146Pr9Tl50,6.51,0.0
13132,La2.706Pr0.294Tl1,,,,,5.25,La1353Pr147Tl500,5.25,0.0
13133,La2.574Pr0.426Tl1,,,,,3.92,La1287Pr213Tl500,3.92,0.0
13134,La2.55Pr0.45Tl1,,,,,3.68,La51Pr9Tl20,3.68,0.0
13135,La2.406Pr0.594Tl1,,,,,2.4,La1203Pr297Tl500,2.4,0.0
13136,La2.25Pr0.75Tl1,,,,,1.24,La9Pr3Tl4,1.24,0.0
13137,La0.95Pr0.05Se1,,,,,0.7,La19PrSe20,0.7,0.0
13138,La0.9Pr0.1Se1,,,,,0.48,La9PrSe10,0.48,0.0
13139,La0.8Pr0.2Se1,,,,,0.03,La4PrSe5,0.03,0.0
13140,La2.85Pr0.15Se4,,,,,4.81,La57Pr3Se80,4.81,0.0
13141,La2.7Pr0.3Se4,,,,,3.36,La27Pr3Se40,3.36,0.0
13142,La2.4Pr0.6Se4,,,,,1.49,La12Pr3Se20,1.49,0.0
13143,La2.25Pr0.75Se4,,,,,0.76,La9Pr3Se16,0.76,0.0
13144,La2.82Pr0.18S4,,,,,4.33,La141Pr9S200,4.33,0.0
13145,La2.58Pr0.42S4,,,,,2.69,La129Pr21S200,2.69,0.0
13146,B2Mg1,,,,,39.0,MgB2,37.580588235294115,35.5
13147,Mg1B1.96C0.04,,,,,35.0,Mg25B49C,36.22,3.3999999999999986
13148,Mg1B1.9C0.1,,,,,27.0,Mg10B19C,32.965,10.299999999999997
13149,Mg1B1.85C0.15,,,,,20.0,Mg20B37C3,26.875,16.299999999999997
13150,Pr1Ru4P12,A,8.0497,,,1.8,Pr(P3Ru)4,1.8,0.0
13151,Mg0.98Sc0.02B2,,,,,39.0,Mg49ScB100,39.0,0.0
13152,Mg0.88Sc0.12B2,A,3.094,,3.529,30.0,Mg22Sc3B50,30.0,0.0
13153,Mg0.73Sc0.27B2,A,3.103,,3.527,6.0,Mg73Sc27B200,6.0,0.0
13154,B2Mg1,,,,,37.6,MgB2,37.580588235294115,35.5
13155,Y1Ni2B2C1,,,,,15.7,YNi2B2C,15.104893617021277,5.18
13156,Mg1C1Ni3,A,3.8091,,,7.1,MgNi3C,6.964347826086957,4.299999999999999
13157,Mg1C1Ni2.995Ru0.005,,,,,6.91,Mg200Ni599RuC200,6.92,0.019999999999999574
13158,Mg1C1Ni2.99Ru0.01,A,3.8105,,,6.72,Mg100Ni299RuC100,6.715,0.009999999999999787
13159,Mg1C1Ni2.98Ru0.02,A,3.8107,,,6.5,Mg50Ni149RuC50,6.51,0.019999999999999574
13160,Mg1C1Ni2.967Ru0.033,A,3.8118,,,6.1,Mg1000Ni2967Ru33C1000,6.1,0.0
13161,Mg1C1Ni2.934Ru0.066,A,3.8136,,,5.6,Mg500Ni1467Ru33C500,5.6,0.0
13162,Mg1C1Ni2.9Ru0.1,A,3.8171,,,4.72,Mg10Ni29RuC10,4.72,0.0
13163,Mg1C1Ni2.8Ru0.2,A,3.8259,,,3.49,Mg5Ni14RuC5,3.4800000000000004,0.020000000000000018
13164,Mg1C1Ni2.7Ru0.3,A,3.8333,,,2.8,Mg10Ni27Ru3C10,2.8,0.0
13165,Mg1C1Ni2.6Ru0.4,A,3.8417,,,2.14,Mg5Ni13Ru2C5,2.14,0.0
13166,Zr1N1Cl0.7,,,,,12.7,Zr10N10Cl7,13.166666666666666,1.3000000000000007
13167,Ce1Ru2,A,7.544,,,6.17,CeRu2,6.000055555555557,1.3999999999999995
13168,Ce0.97La0.03Ru2,A,7.547,,,6.45,La3Ce97Ru200,6.263333333333333,0.5600000000000005
13169,Ce0.94La0.06Ru2,A,7.551,,,6.55,La3Ce47Ru100,6.55,0.0
13170,Ce0.91La0.09Ru2,A,7.555,,,6.57,La9Ce91Ru200,6.13,1.3200000000000003
13171,Ce0.88La0.12Ru2,A,7.561,,,6.14,La3(Ce11Ru25)2,6.14,0.0
13172,Ce0.85La0.15Ru2,A,7.565,,,5.35,La3Ce17Ru40,5.524,0.5220000000000002
13173,Ce0.8La0.2Ru2,A,7.573,,,4.77,La(Ce2Ru5)2,4.5889999999999995,0.5429999999999993
13174,Ce0.25La0.75Ru2,A,7.671,,,1.42,La3CeRu8,1.42,0.0
13175,Yb3Co4.3Sn12.7,A,9.5361,,,3.4,Yb30Co43Sn127,3.4,0.0
13176,Au1Ga2,,,,,1.15,Ga2Au,1.2919999999999998,0.7799999999999998
13177,Au0.988Pd0.012Ga2,,,,,1.25,Ga500Pd3Au247,1.25,0.0
13178,Au0.976Pd0.024Ga2,,,,,1.56,Ga250Pd3Au122,1.56,0.0
13179,Ru2Th1,,,,,3.47,ThRu2,3.5833333333333335,0.6099999999999999
13180,Th0.8Nd0.2Ru2,,,,,4.55,Nd(Th2Ru5)2,4.55,0.0
13181,Th0.67Nd0.33Ru2,,,,,1.51,Nd33Th67Ru200,1.51,0.0
13182,Th0.9La0.1Ru2,,,,,4.73,LaTh9Ru20,4.73,0.0
13183,Th0.9La0.2Ru2,,,,,5.87,La2Th9Ru20,5.87,0.0
13184,Th0.9La0.3Ru2,,,,,4.45,La3Th9Ru20,4.45,0.0
13185,Th0.9La0.9Ru2,,,,,3.05,La9Th9Ru20,3.05,0.0
13186,La1Ru2,,,,,4.3,LaRu2,3.802666666666667,2.7860000000000005
13187,Er1Ni2B2C1,A,3.5012,,10.563,10.5,ErNi2B2C,10.45190476190476,1.6999999999999993
13188,Er1Ni1.98Fe0.02B2C1,,,,,8.8,Er50FeNi99(B2C)50,9.535,1.4699999999999989
13189,Er1Ni1.965Fe0.035B2C1,A,3.5006,,10.5626,7.31,Er200Fe7Ni393(B2C)200,7.31,0.0
13190,Er1Ni1.96Fe0.04B2C1,A,3.5008,,10.564,7.21,Er25FeNi49(B2C)25,8.355,2.29
13191,Er1Ni1.96Fe0.04B2C0.99,A,3.501,,10.5635,7.4,Er100Fe4Ni196B200C99,7.35,0.10000000000000053
13192,Ho1Ni1.99Fe0.01B2C1,,,,,7.0,Ho100FeNi199(B2C)100,7.0,0.0
13193,Pu1Rh1Ga5,A,4.3012,,6.8569,8.7,PuGa5Rh,8.685714285714287,0.5
13194,B2Mg1,,,,,37.6,MgB2,37.580588235294115,35.5
13195,B2.1Nb1,,,,,9.1,Nb10B21,7.449999999999999,3.3
13196,As2Te3,,,,,4.4,Te3As2,4.4,0.0
13197,As1,,,,,0.2,As,1.825,2.5
13198,Te1,,,,,3.3,Te,4.342999999999999,5.3500000000000005
13199,Re1,,,,,1.694,Re,2.359,5.3100000000000005
13200,Re1,,,,,1.694,Re,2.359,5.3100000000000005
13201,Os2.76Re97.24,,,,,1.844,Re2431Os69,1.844,0.0
13202,Os8.33Re91.67,,,,,1.876,Re9167Os833,1.876,0.0
13203,Mo3.29Zr96.71,,,,,2.12,Zr9671Mo329,2.12,0.0
13204,Mo3.95Zr96.05,,,,,2.53,Zr1921Mo79,2.53,0.0
13205,Mo5.22Zr94.78,,,,,4.0,Zr4739Mo261,4.0,0.0
13206,Mo6.86Zr93.14,,,,,4.74,Zr4657Mo343,4.74,0.0
13207,Mo8.75Zr91.25,,,,,5.0,Zr73Mo7,5.0,0.0
13208,Mo13Zr87,,,,,4.91,Zr87Mo13,4.91,0.0
13209,Nb3Rh1,A,5.1317,,,2.64,Nb3Rh,2.7423333333333333,0.15700000000000003
13210,Nb3Pt1,A,5.1547,,,10.9,Nb3Pt,9.82388888888889,2.8889999999999993
13211,Au1Nb3,A,5.2027,,,11.5,Nb3Au,9.193125,10.3
13212,Nb3Rh0.98Co0.02,A,5.132,,,2.28,Nb150CoRh49,2.28,0.0
13213,Nb3Rh0.95Co0.05,A,5.135,,,1.96,Nb60CoRh19,1.96,0.0
13214,Nb3Rh0.9Co0.1,A,5.1347,,,1.9,Nb30CoRh9,1.9,0.0
13215,Nb3Rh0.98Ru0.02,A,5.132,,,2.42,Nb150RuRh49,2.42,0.0
13216,Nb3Rh0.95Ru0.05,A,5.135,,,2.42,Nb60RuRh19,2.42,0.0
13217,Nb3Rh0.9Ru0.1,A,5.1346,,,2.44,Nb30RuRh9,2.44,0.0
13218,Nb3Rh0.98Pd0.02,A,5.133,,,2.5,Nb150PdRh49,2.4966666666666666,0.009999999999999787
13219,Nb3Rh0.95Pd0.05,A,5.134,,,2.49,Nb60PdRh19,2.49,0.0
13220,Nb3Rh0.9Pd0.1,A,5.1345,,,2.55,Nb30PdRh9,2.55,0.0
13221,Nb3Rh0.98Os0.02,A,5.134,,,2.42,Nb150OsRh49,2.42,0.0
13222,Nb3Rh0.95Os0.05,A,5.132,,,2.39,Nb60OsRh19,2.39,0.0
13223,Nb3Rh0.9Os0.1,A,5.1302,,,2.3,Nb30OsRh9,2.3,0.0
13224,Nb3Rh0.98Ir0.02,A,5.131,,,2.43,Nb150IrRh49,2.43,0.0
13225,Nb3Rh0.95Ir0.05,A,5.132,,,2.38,Nb60IrRh19,2.38,0.0
13226,Nb3Rh0.98Pt0.02,A,5.132,,,2.52,Nb150PtRh49,2.52,0.0
13227,Nb3Rh0.95Pt0.05,A,5.133,,,2.53,Nb60PtRh19,2.53,0.0
13228,Nb3Rh0.9Pt0.1,A,5.1336,,,2.8,Nb30PtRh9,2.8,0.0
13229,Nb3Rh0.7Pt0.3,A,5.1395,,,5.1,Nb30Pt3Rh7,5.1,0.0
13230,Nb3Rh0.5Pt0.5,A,5.145,,,6.25,Nb6PtRh,6.25,0.0
13231,Nb3Rh0.3Pt0.7,A,5.1487,,,7.4,Nb30Pt7Rh3,7.4,0.0
13232,Nb3Rh0.1Pt0.9,A,5.1534,,,7.9,Nb30Pt9Rh,7.9,0.0
13233,Nb3Rh0.05Pt0.95,A,5.16,,,8.9,Nb60Pt19Rh,8.9,0.0
13234,Nb3Rh0.02Pt0.98,A,5.157,,,9.6,Nb150Pt49Rh,9.6,0.0
13235,Nb3Rh0.98Au0.02,A,5.133,,,2.53,Nb150Rh49Au,2.53,0.0
13236,Nb3Rh0.95Au0.05,A,5.137,,,2.52,Nb60Rh19Au,2.52,0.0
13237,Nb3Rh0.9Au0.1,A,5.1412,,,2.7,Nb30Rh9Au,2.7,0.0
13238,Nb3Rh0.7Au0.3,A,5.1573,,,4.6,Nb30Rh7Au3,4.6,0.0
13239,Nb3Rh0.5Au0.5,A,5.1688,,,6.6,Nb6RhAu,6.6,0.0
13240,Nb3Rh0.3Au0.7,A,5.1827,,,9.5,Nb30Rh3Au7,9.5,0.0
13241,Nb3Rh0.1Au0.9,A,5.196,,,10.8,Nb30RhAu9,10.8,0.0
13242,Nb3Rh0.05Au0.95,A,5.2,,,11.0,Nb60RhAu19,11.0,0.0
13243,Nb3Rh0.02Au0.98,A,5.203,,,10.9,Nb150RhAu49,11.4,1.0
13244,Nb99.976O0.024,A,3.3002,,,9.23,Nb12497O3,9.23,0.0
13245,Nb99.861O0.139,A,3.3,,,9.03,Nb99861O139,9.03,0.0
13246,Nb99.445O0.555,A,3.3025,,,8.5,Nb19889O111,8.5,0.0
13247,Nb99.078O0.922,A,3.3023,,,8.1,Nb49539O461,8.1,0.0
13248,Nb98.68O1.32,A,3.306,,,7.85,Nb2467O33,7.85,0.0
13249,Nb98O2,A,3.3093,,,7.33,Nb49O,7.33,0.0
13250,Nb96.5O3.5,A,3.313,,,6.13,Nb193O7,6.13,0.0
13251,Nb1,,,,,9.25,Nb,9.040157894736844,2.580000000000001
13252,Nb1,,,,,9.21,Nb,9.040157894736844,2.580000000000001
13253,Ba6Ge25,A,14.5564,,,0.24,Ba6Ge25,0.24,0.0
13254,Ba4Na2Ge25,,,,,0.84,Ba4Na2Ge25,0.84,0.0
13255,B2Mg1,,,,,38.5,MgB2,37.580588235294115,35.5
13256,B2Mg1,,,,,38.0,MgB2,37.580588235294115,35.5
13257,B2Mg1,,,,,37.9,MgB2,37.580588235294115,35.5
13258,Nb0.36Ti0.64,,,,,9.05,Ti16Nb9,9.05,0.0
13259,Ti0.64Nb0.34Ta0.02,,,,,8.99,TaTi32Nb17,8.99,0.0
13260,Ti0.64Nb0.32Ta0.04,,,,,8.9,Ta(Ti2Nb)8,8.9,0.0
13261,Ti0.64Nb0.28Ta0.08,,,,,8.74,Ta2Ti16Nb7,8.74,0.0
13262,Ti0.64Nb0.26Ta0.1,,,,,8.56,Ta5Ti32Nb13,8.56,0.0
13263,Ti0.64Nb0.24Ta0.12,,,,,8.32,Ta3(Ti8Nb3)2,8.32,0.0
13264,Ti0.64Nb0.18Ta0.18,,,,,8.18,Ta9Ti32Nb9,8.18,0.0
13265,Ti0.64Nb0.1Ta0.26,,,,,7.78,Ta13Ti32Nb5,7.78,0.0
13266,Ta0.36Ti0.64,,,,,7.53,Ta9Ti16,7.53,0.0
13267,Nb1,,,,,9.273,Nb,9.040157894736844,2.580000000000001
13268,Nb0.995Ta0.005,,,,,9.226,TaNb199,9.226,0.0
13269,Nb0.99Ta0.01,,,,,9.079,TaNb99,9.079,0.0
13270,Ti0.415V0.585,,,,,7.49,Ti83V117,7.49,0.0
13271,Ti0.106V0.894,,,,,6.86,Ti53V447,6.86,0.0
13272,Nb1,,,,,9.2,Nb,9.040157894736844,2.580000000000001
13273,Nb0.75Zr0.25,,,,,10.6,ZrNb3,10.774999999999999,0.40000000000000036
13274,Nb0.65Zr0.35,,,,,10.6,Zr7Nb13,10.6,0.0
13275,Nb0.5Zr0.5,,,,,9.7,ZrNb,10.135,1.2899999999999991
13276,Nb0.25Zr0.75,,,,,8.3,Zr3Nb,8.9125,2.1499999999999986
13277,Nb0.016Ta0.984,,,,,4.47,Ta123Nb2,4.47,0.0
13278,Nb0.025Ta0.975,,,,,4.465,Ta39Nb,4.465,0.0
13279,Nb0.04Ta0.96,,,,,4.47,Ta24Nb,4.47,0.0
13280,Nb0.08Ta0.92,,,,,4.54,Ta23Nb2,4.54,0.0
13281,Nb0.16Ta0.84,,,,,4.67,Ta21Nb4,4.67,0.0
13282,Ta1,,,,,4.48,Ta,4.392666666666667,0.27000000000000046
13283,Ta1,,,,,4.425,Ta,4.392666666666667,0.27000000000000046
13284,Nb0.037Ta0.963,,,,,4.51,Ta963Nb37,4.51,0.0
13285,Nb0.14Ta0.86,,,,,4.76,Ta43Nb7,4.76,0.0
13286,Nb0.405Ta0.595,,,,,5.72,Ta119Nb81,5.72,0.0
13287,Nb0.58Ta0.42,,,,,6.54,Ta21Nb29,6.54,0.0
13288,V1,,,,,5.17,V,5.237777777777778,0.16999999999999993
13289,Nb0.15V0.85,,,,,4.3,Nb3V17,4.3,0.0
13290,Nb0.2V0.8,,,,,4.03,NbV4,4.03,0.0
13291,Nb0.5V0.5,,,,,4.25,NbV,4.25,0.0
13292,Nb0.69V0.31,,,,,4.9,Nb69V31,4.9,0.0
13293,Nb0.8V0.2,,,,,5.76,Nb4V,5.76,0.0
13294,Nb0.9V0.1,,,,,6.95,Nb9V,6.95,0.0
13295,Nb1,,,,,9.18,Nb,9.040157894736844,2.580000000000001
13296,Ta0.1V0.9,,,,,4.47,TaV9,4.47,0.0
13297,Ta0.24V0.76,,,,,3.58,Ta6V19,3.58,0.0
13298,Ta0.5V0.5,,,,,2.73,TaV,2.54,0.3799999999999999
13299,Ta0.7V0.3,,,,,3.0,Ta7V3,3.0,0.0
13300,Ta0.9V0.1,,,,,3.58,Ta9V,3.58,0.0
13301,Ta1,,,,,4.33,Ta,4.392666666666667,0.27000000000000046
13302,Nb0.8Ta0.2,,,,,7.42,TaNb4,7.62,0.40000000000000036
13303,Nb0.7Ta0.3,,,,,6.8,Ta3Nb7,6.984999999999999,0.3700000000000001
13304,Nb0.5Ta0.5,,,,,5.93,TaNb,6.09,0.3200000000000003
13305,Nb0.3Ta0.7,,,,,5.15,Ta7Nb3,5.15,0.0
13306,Nb0.15Ta0.85,,,,,4.58,Ta17Nb3,4.58,0.0
13307,V1,,,,,5.32,V,5.237777777777778,0.16999999999999993
13308,Cr0.0018V0.9982,,,,,5.15,V4991Cr9,5.15,0.0
13309,Cr0.0033V0.9967,,,,,5.07,V9967Cr33,5.07,0.0
13310,Cr0.0081V0.9919,,,,,4.78,V4959Cr40,4.78,0.0
13311,Cr0.0132V0.9868,,,,,4.57,V2467Cr33,4.57,0.0
13312,Cr0.0265V0.9735,,,,,3.89,V1947Cr53,3.89,0.0
13313,Ti0.5V0.5,,,,,6.71,TiV,6.828571428571429,3.3
13314,Ti0.1V0.9,,,,,6.03,TiV9,5.890000000000001,0.28000000000000025
13315,Ti0.03V0.97,,,,,5.58,Ti3V97,5.58,0.0
13316,Ti0.01V0.99,,,,,5.42,TiV99,5.42,0.0
13317,Cr0.01V0.99,,,,,4.8,V99Cr,4.8,0.0
13318,Cr0.02V0.98,,,,,4.08,V49Cr,4.08,0.0
13319,Cr0.026V0.974,,,,,3.66,V487Cr13,3.66,0.0
13320,Cr0.055V0.945,,,,,1.89,V189Cr11,1.89,0.0
13321,Co0.007V0.993,,,,,4.52,V993Co7,4.52,0.0
13322,Co0.017V0.983,,,,,3.28,V983Co17,3.28,0.0
13323,Co0.02V0.98,,,,,2.61,V49Co,2.61,0.0
13324,Co0.03V0.97,,,,,1.48,V97Co3,1.48,0.0
13325,Ni0.011V0.989,,,,,3.82,V989Ni11,3.82,0.0
13326,Ni0.02V0.98,,,,,3.29,V49Ni,3.29,0.0
13327,Ni0.03V0.97,,,,,2.11,V97Ni3,2.11,0.0
13328,Nb0.25Zr0.75,,,,,8.6,Zr3Nb,8.9125,2.1499999999999986
13329,Nb0.35Zr0.65,,,,,9.45,Zr13Nb7,9.45,0.0
13330,Nb0.5Zr0.5,,,,,10.3,ZrNb,10.135,1.2899999999999991
13331,Nb0.005Zr0.995,,,,,1.86,Zr199Nb,1.86,0.0
13332,Nb0.5Zr0.5,,,,,10.4,ZrNb,10.135,1.2899999999999991
13333,Nb0.75Zr0.25,,,,,10.7,ZrNb3,10.774999999999999,0.40000000000000036
13334,Nb3Sn1,A,5.2921,,,18.1,Nb3Sn,17.6684,2.41
13335,Nb3Sn0.8Sb0.2,A,5.2862,,,16.5,Nb15Sn4Sb,16.5,0.0
13336,Nb3Sn0.7Sb0.3,A,5.283,,,15.8,Nb30Sn7Sb3,15.8,0.0
13337,Nb3Sn0.5Sb0.5,A,5.2822,,,14.4,Nb6SnSb,14.4,0.0
13338,Al1Nb3,,,,,18.2,Nb3Al,16.786296296296296,15.700000000000001
13339,Si1V3,,,,,17.0,V3Si,16.768,1.200000000000001
13340,Ga1Nb3,,,,,16.0,Nb3Ga,16.93846153846154,12.3
13341,NbSn3,A,5.2872,,,18.0,NbSn3,18.0,0.0
13342,Nb2.85Ti0.15Sn1,,,,,17.9,Ti3Nb57Sn20,17.9,0.0
13343,Nb2.7Ti0.3Sn1,,,,,16.4,Ti3Nb27Sn10,16.4,0.0
13344,Nb2.55Ti0.45Sn1,,,,,15.6,Ti9Nb51Sn20,15.6,0.0
13345,Nb2.85Zr0.15Sn1,,,,,18.1,Zr3Nb57Sn20,18.1,0.0
13346,Nb2.7Zr0.3Sn1,,,,,18.1,Zr3Nb27Sn10,18.1,0.0
13347,Nb2.55Zr0.45Sn1,,,,,17.9,Zr9Nb51Sn20,17.9,0.0
13348,Nb2.34Zr0.66Sn1,,,,,17.7,Zr33Nb117Sn50,17.7,0.0
13349,Nb2.1Zr0.9Sn1,,,,,17.7,Zr9Nb21Sn10,17.7,0.0
13350,Nb2.934V0.066Sn1,A,5.2844,,,17.7,Nb1467V33Sn500,17.7,0.0
13351,Nb2.85V0.15Sn1,A,5.2791,,,17.1,Nb57V3Sn20,17.1,0.0
13352,Nb2.7V0.3Sn1,A,5.2731,,,15.9,Nb27V3Sn10,15.9,0.0
13353,Nb2.55V0.45Sn1,A,5.2671,,,15.0,Nb51V9Sn20,15.0,0.0
13354,Nb2.85Ta0.15Sn1,A,5.2858,,,18.3,Ta3Nb57Sn20,18.3,0.0
13355,Nb2.7Ta0.3Sn1,A,2.2849,,,18.0,Ta3Nb27Sn10,18.0,0.0
13356,Nb2.4Ta0.6Sn1,A,5.2837,,,17.3,Ta3Nb12Sn5,17.3,0.0
13357,Nb2.1Ta0.9Sn1,A,5.2826,,,16.0,Ta9Nb21Sn10,16.0,0.0
13358,Nb1.8Ta1.2Sn1,A,5.2809,,,14.1,Ta6Nb9Sn5,14.1,0.0
13359,Ga1V3,,,,,14.5,V3Ga,14.784,4.100000000000001
13360,Mo0.2Nb0.8,,,,,4.23,Nb4Mo,4.343333333333334,0.33999999999999986
13361,Mo0.15Nb0.85,,,,,5.3,Nb17Mo3,5.483333333333333,0.5499999999999998
13362,Mo0.02Nb0.98,,,,,8.58,Nb49Mo,8.466666666666667,0.33999999999999986
13363,Nb1,,,,,9.1,Nb,9.040157894736844,2.580000000000001
13364,Nb0.4Ta0.6,,,,,5.4,Ta3Nb2,5.470000000000001,0.13999999999999968
13365,Nb0.2Ta0.8,,,,,4.64,Ta4Nb,4.64,0.0
13366,Nb0.1Ta0.9,,,,,4.55,Ta9Nb,4.55,0.0
13367,Nb0.05Ta0.95,,,,,4.45,Ta19Nb,4.45,0.0
13368,Ta1,,,,,4.48,Ta,4.392666666666667,0.27000000000000046
13369,Pd1Te2,,,,,1.53,Te2Pd,1.68,0.25
13370,Pd1.05Te2,,,,,1.77,Te40Pd21,1.7700000000000002,0.0
13371,Pd1.25Te2,,,,,2.2,Te8Pd5,2.2,0.0
13372,Pd1.5Te2,,,,,2.21,Te4Pd3,2.21,0.0
13373,Pd1.75Te2,,,,,2.25,Te8Pd7,2.25,0.0
13374,Nb1Se2.2,,,,,6.35,Nb5Se11,6.566666666666666,0.6500000000000004
13375,Nb1Se2.2,,,,,6.35,Nb5Se11,6.566666666666666,0.6500000000000004
13376,Nb1Se2.2,A,3.44,,25.2,7.0,Nb5Se11,6.566666666666666,0.6500000000000004
13377,Nb1Se2,A,3.45,,12.54,7.17,NbSe2,6.7535625,6.7
13378,Nb1Se2,,,,,7.02,NbSe2,6.7535625,6.7
13379,Nb1.01Se2,A,3.44,,12.55,7.05,Nb101Se200,7.05,0.0
13380,Nb1.02Se2,A,3.45,,12.57,6.75,Nb51Se100,6.75,0.0
13381,Nb1.05Se2,A,3.45,,12.59,4.86,Nb21Se40,4.86,0.0
13382,Sn1,,,,,3.734,Sn,4.0524941176470595,1.6342999999999996
13383,Nb1,,,,,9.16,Nb,9.040157894736844,2.580000000000001
13384,Nb0.999Y0.001,,,,,9.27,YNb999,9.27,0.0
13385,Nb0.98Y0.02,,,,,9.26,YNb49,9.26,0.0
13386,Gd0.001Nb0.999,,,,,9.18,GdNb999,9.18,0.0
13387,Gd0.01Nb0.99,,,,,9.19,GdNb99,9.19,0.0
13388,P1,,,,,5.8,P,6.612500000000001,6.699999999999999
13389,O0.95Ti1,,,,,0.8,Ti20O19,0.8,0.0
13390,O1Ti1,,,,,0.64,TiO,0.7200000000000001,0.4800000000000001
13391,O1.06Ti1,,,,,0.54,Ti50O53,0.54,0.0
13392,O1.07Ti1,,,,,1.0,Ti100O107,1.0,0.0
13393,Nb1,,,,,9.23,Nb,9.040157894736844,2.580000000000001
13394,Nb0.98Ta0.02,,,,,9.02,TaNb49,9.02,0.0
13395,Nb0.96Ta0.04,,,,,8.87,TaNb24,8.87,0.0
13396,Nb0.94Ta0.06,,,,,8.76,Ta3Nb47,8.76,0.0
13397,Nb0.9Ta0.1,,,,,8.4,TaNb9,8.4,0.0
13398,Nb0.85Ta0.15,,,,,8.08,Ta3Nb17,8.08,0.0
13399,Nb0.7Ta0.3,,,,,7.17,Ta3Nb7,6.984999999999999,0.3700000000000001
13400,Nb0.6Ta0.4,,,,,6.56,Ta2Nb3,6.56,0.0
13401,Be13W1,A,10.14,,,4.1,Be13W,4.1,0.0
13402,Re2Zr1,A,5.262,,,5.9,ZrRe2,6.366666666666667,0.8999999999999995
13403,Re24Zr5,,,,,3.0,Zr5Re24,3.9375,2.0
13404,Ga7Pt3,,,,,2.9,Ga7Pt3,2.9,0.0
13405,Ga1Pt1,A,4.91,,,1.74,GaPt,1.74,0.0
13406,Al1Ge2,,,,,1.75,AlGe2,1.75,0.0
13407,Al2Ca1Si1,,,,,5.8,CaAl2Si,5.8,0.0
13408,Al1Pd1Mo6,,,,,2.1,AlMo6Pd,2.1,0.0
13409,Nb3Sn0.5Ge0.5,,,,,11.3,Nb6SnGe,11.733333333333334,1.299999999999999
13410,Nb3Sn0.5Zr0.5,,,,,16.7,ZrNb6Sn,16.633333333333336,0.1999999999999993
13411,Nb3Zr0.5In0.5,,,,,6.4,ZrNb6In,6.4,0.0
13412,Nb5Zr2Be8,,,,,5.2,Zr2Be8Nb5,5.2,0.0
13413,Nb4.4Re1,,,,,4.8,Nb22Re5,4.8,0.0
13414,Mg2Nb1,,,,,5.6,Mg2Nb,5.6,0.0
13415,V66.6Zr33.3,A,7.435,,,9.64,ZrV2,8.396666666666667,1.9400000000000004
13416,Zr33.3V61.8Nb4.8,A,7.437,,,6.13,Zr111(Nb8V103)2,6.13,0.0
13417,Zr33.3V59.25Nb7.35,A,7.449,,,6.3,Zr222Nb49V395,6.3,0.0
13418,Zr33.3V56.7Nb9.9,A,7.464,,,5.34,Zr37Nb11V63,5.34,0.0
13419,Zr33.3V45.5Nb21.12,,,,,4.36,Zr1665Nb1056V2275,4.36,0.0
13420,Zr33.3V39.3Nb27.4,,,,,5.45,Zr333Nb274V393,5.45,0.0
13421,Zr31V61.8Nb7.2,A,7.435,,,9.65,Zr155(Nb12V103)3,9.65,0.0
13422,Zr29.8V59.4Nb10.8,A,7.432,,,9.58,Zr149(Nb2V11)27,9.58,0.0
13423,Zr28.4V56.8Nb14.8,A,7.433,,,8.56,Zr71Nb37V142,8.56,0.0
13424,Zr27.1V54.1Nb18.8,A,5.258,,8.585,4.46,Zr271Nb188V541,4.46,0.0
13425,Zr25.8V51.3Nb22.9,,,,,4.34,Zr258Nb229V513,4.34,0.0
13426,Zr24.3V48.5Nb27.2,,,,,4.6,Zr243Nb272V485,4.6,0.0
13427,Zr23V45.5Nb31.5,,,,,5.42,Zr46(Nb9V13)7,5.42,0.0
13428,O0.92Ti1,,,,,0.72,Ti25O23,0.72,0.0
13429,O0.86Ti1,,,,,0.47,Ti50O43,0.47,0.0
13430,O0.91Ti1,,,,,0.7,Ti100O91,0.7,0.0
13431,Pb0.95Sb0.05,,,,,7.83,SbPb19,7.83,0.0
13432,Bi0.05Pb0.95,,,,,7.388,BiPb19,7.388,0.0
13433,Pb0.95Sn0.05,,,,,7.268,SnPb19,7.268,0.0
13434,In0.05Pb0.95,,,,,7.091,InPb19,7.091,0.0
13435,Pb0.95Tl0.05,,,,,7.055,TlPb19,7.055,0.0
13436,Pb0.4Tl0.6,,,,,4.67,Tl3Pb2,4.67,0.0
13437,Pd0.52Sb0.48,A,4.077,5.587,,1.65,Sb12Pd13,1.65,0.0
13438,Pd0.51Sb0.49,A,4.078,5.592,,1.67,Sb49Pd51,1.67,0.0
13439,Pd0.5Sb0.5,A,4.076,5.586,,1.48,SbPd,1.575,0.17999999999999994
13440,Pd0.49Sb0.51,A,4.07,5.579,,1.44,Sb51Pd49,1.44,0.0
13441,Pd50.745Ti0.255Sb49,,,,,1.61,Ti51Sb9800Pd10149,1.61,0.0
13442,Pd49.75V0.25Sb50,,,,,1.13,VSb200Pd199,1.13,0.0
13443,Pd50.745V0.255Sb49,,,,,0.91,V51Sb9800Pd10149,0.91,0.0
13444,Pd50.745Sc0.255Sb49,,,,,1.56,Sc51Sb9800Pd10149,1.56,0.0
13445,Pd50.49V0.51Sb49,,,,,0.5,V51Sb4900Pd5049,0.5,0.0
13446,Pd50.99745Cr0.00255Sb49,,,,,1.35,Cr17Sb326666Pd339983,1.35,0.0
13447,Pd50.9745Mn0.0255Sb49,,,,,1.46,Mn51Sb98000Pd101949,1.46,0.0
13448,Pd50.93625Fe0.06375Sb49,,,,,1.22,Fe51Sb39200Pd40749,1.22,0.0
13449,Pd50.8725Fe0.1275Sb49,,,,,1.03,Fe51(Sb2800Pd2907)7,1.03,0.0
13450,Pd49.75Co0.25Sb50,,,,,1.57,CoSb200Pd199,1.57,0.0
13451,Pd49.75Ni0.25Sb50,,,,,1.5,NiSb200Pd199,1.5,0.0
13452,Pd45.9Ni5.1Sb49,,,,,1.23,Ni51Sb490Pd459,1.23,0.0
13453,Pd49.75Cu0.25Sb50,,,,,1.56,CuSb200Pd199,1.56,0.0
13454,Pd50.745Nb0.255Sb49,,,,,1.6,Nb51Sb9800Pd10149,1.6,0.0
13455,Pd50.745Mo0.255Sb49,,,,,1.67,Sb9800(MoPd199)51,1.67,0.0
13456,Pd50.745Ru0.255Sb49,,,,,1.57,Sb9800(Pd199Ru)51,1.57,0.0
13457,Cd1,,,,,0.55,Cd,0.5241399999999999,0.03850000000000009
13458,Pd1Sb1,,,,,1.66,SbPd,1.575,0.17999999999999994
13459,In1,,,,,3.4,In,3.4874222222222224,1.2650000000000001
13460,Re1,,,,,1.7,Re,2.359,5.3100000000000005
13461,Os0.001Re0.999,,,,,1.71,Re999Os,1.71,0.0
13462,Os0.002Re0.998,,,,,1.71,Re499Os,1.71,0.0
13463,Os0.006Re0.994,,,,,1.76,Re497Os3,1.76,0.0
13464,Os0.0275Re0.9725,,,,,1.84,Re389Os11,1.84,0.0
13465,Os0.046Re0.954,,,,,1.92,Re477Os23,1.92,0.0
13466,Os0.065Re0.935,,,,,1.92,Re187Os13,1.92,0.0
13467,Os0.084Re0.916,,,,,1.88,Re229Os21,1.88,0.0
13468,Os0.113Re0.887,,,,,1.79,Re887Os113,1.79,0.0
13469,Ce1Rh1In5,,,,,2.2,CeIn5Rh,1.963833333333333,2.148
13470,Ce1Ir1In5,,,,,0.4,CeIn5Ir,0.5525294117647059,0.92
13471,Ce1Co1In5,,,,,2.3,CeIn5Co,2.254714285714286,0.3750000000000002
13472,Ce2Rh1In8,,,,,2.0,Ce2In8Rh,1.45,1.4
13473,Ta1,,,,,4.463,Ta,4.392666666666667,0.27000000000000046
13474,Re0.025Ta0.975,,,,,3.458,Ta39Re,3.458,0.0
13475,Re0.05Ta0.95,,,,,2.77,Ta19Re,2.77,0.0
13476,Re0.075Ta0.925,,,,,2.08,Ta37Re3,2.08,0.0
13477,Re0.1Ta0.9,,,,,1.49,Ta9Re,1.49,0.0
13478,Re0.15Ta0.85,,,,,0.75,Ta17Re3,0.75,0.0
13479,Re0.2Ta0.8,,,,,0.21,Ta4Re,0.21,0.0
13480,Mg1C1Ni3,A,3.8109,,,7.12,MgNi3C,6.964347826086957,4.299999999999999
13481,Mg1C1Ni3,A,3.8116,,,6.8,MgNi3C,6.964347826086957,4.299999999999999
13482,Ir0.15Os0.85,,,,,0.54,Ir3Os17,0.54,0.0
13483,Ir0.6Os0.4,,,,,0.73,Ir3Os2,0.73,0.0
13484,Pt0.035W0.965,,,,,1.98,Pt7W193,1.98,0.0
13485,Pt0.5W0.5,,,,,1.45,PtW,1.45,0.0
13486,Ti1,,,,,0.4,Ti,0.40249999999999997,0.14999999999999997
13487,Rh0.005Ti0.995,,,,,0.79,Ti199Rh,1.1266666666666667,1.01
13488,Rh0.01Ti0.99,,,,,1.16,Ti99Rh,1.5733333333333333,1.24
13489,Rh0.015Ti0.985,,,,,1.6,Ti197Rh3,1.6,0.0
13490,Rh0.02Ti0.98,,,,,1.73,Ti49Rh,2.22,1.4700000000000002
13491,Rh0.025Ti0.975,,,,,1.79,Ti39Rh,1.79,0.0
13492,Rh0.03Ti0.97,,,,,1.34,Ti97Rh3,1.5266666666666666,0.5599999999999998
13493,Rh0.005Ti0.995,,,,,1.8,Ti199Rh,1.1266666666666667,1.01
13494,Rh0.01Ti0.99,,,,,2.4,Ti99Rh,1.5733333333333333,1.24
13495,Rh0.02Ti0.98,,,,,3.2,Ti49Rh,2.22,1.4700000000000002
13496,Rh0.03Ti0.97,,,,,1.9,Ti97Rh3,1.5266666666666666,0.5599999999999998
13497,Rh0.04Ti0.96,,,,,2.0,Ti24Rh,2.0,0.0
13498,Rh0.005Zr0.995,,,,,3.5,Zr199Rh,3.5,0.0
13499,Rh0.01Zr0.99,,,,,4.5,Zr99Rh,4.38,0.2400000000000002
13500,Rh0.02Zr0.98,,,,,4.8,Zr49Rh,4.8,0.0
13501,Rh0.027Zr0.973,,,,,3.6,Zr973Rh27,3.6,0.0
13502,Rh0.035Zr0.965,A,3.568,,,5.0,Zr193Rh7,5.0,0.0
13503,Rh0.04Zr0.96,A,3.568,,,5.0,Zr24Rh,4.4,1.2000000000000002
13504,Rh0.05Zr0.95,A,3.565,,,5.2,Zr19Rh,5.0,0.40000000000000036
13505,Rh0.06Zr0.94,A,3.555,,,5.9,Zr47Rh3,5.866666666666667,0.20000000000000018
13506,Rh0.065Zr0.935,A,3.555,,,5.9,Zr187Rh13,5.9,0.0
13507,Rh0.075Zr0.925,A,3.538,,,6.4,Zr37Rh3,6.225,0.35000000000000053
13508,Rh0.08Zr0.92,A,3.54,,,9.6,Zr23Rh2,7.85,3.5
13509,Rh0.09Zr0.91,A,3.542,,,10.1,Zr91Rh9,10.1,0.0
13510,Sb1Ti3,A,5.225,,,5.3,Ti3Sb,5.739999999999999,2.1000000000000005
13511,Ti0.5Nb0.25Sb0.25,A,5.24,,,1.95,Ti2NbSb,2.0,0.09999999999999987
13512,Ti0.25Nb0.5Sb0.25,A,5.253,,,3.05,TiNb2Sb,3.05,0.0
13513,Sb1V3,A,4.945,,,0.5,V3Sb,0.65,0.30000000000000004
13514,Ti1,,,,,0.39,Ti,0.40249999999999997,0.14999999999999997
13515,Nb1,,,,,9.4,Nb,9.040157894736844,2.580000000000001
13516,V1,,,,,5.3,V,5.237777777777778,0.16999999999999993
13517,Ti1.38V1.62Sb1,A,5.0331,,,1.49,Ti69V81Sb50,1.49,0.0
13518,Ti2.01Nb0.99Sb1,,,,,1.96,Ti201Nb99Sb100,1.96,0.0
13519,Ti0.99Nb2.01Sb1,,,,,2.84,Ti99Nb201Sb100,2.84,0.0
13520,Sb0.25Ti0.75,,,,,5.32,Ti3Sb,5.739999999999999,2.1000000000000005
13521,Pd1Te1,,,,,4.36,TePd,2.868,2.83
13522,Pd1Te1.04,,,,,2.45,Te26Pd25,2.2800000000000002,0.3400000000000003
13523,Rh0.01Zr0.99,,,,,4.26,Zr99Rh,4.38,0.2400000000000002
13524,Rh0.03Zr0.97,,,,,3.38,Zr97Rh3,5.626666666666668,7.300000000000001
13525,Rh0.06Zr0.94,,,,,5.95,Zr47Rh3,5.866666666666667,0.20000000000000018
13526,Rh0.1Zr0.9,,,,,10.8,Zr9Rh,9.9,1.8000000000000007
13527,Ru0.42V0.58,,,,,2.12,V29Ru21,2.12,0.0
13528,Ru0.43V0.57,,,,,2.92,V57Ru43,2.92,0.0
13529,Ru0.445V0.555,,,,,3.48,V111Ru89,3.48,0.0
13530,Ru0.46V0.54,,,,,5.67,V27Ru23,5.16,0.75
13531,Ru0.47V0.53,,,,,4.53,V53Ru47,4.53,0.0
13532,Ru0.475V0.525,,,,,3.12,V21Ru19,3.12,0.0
13533,Pd0.56W0.44,A,3.9215,,,1.58,Pd14W11,1.58,0.0
13534,Pd0.6W0.4,A,3.9179,,,1.29,Pd3W2,1.29,0.0
13535,Pd0.72W0.28,A,3.9027,,,0.345,Pd18W7,0.345,0.0
13536,Pt0.73W0.27,A,3.9221,,,0.213,Pt73W27,0.213,0.0
13537,Pt0.52W0.48,A,3.9367,,,1.35,Pt13W12,1.35,0.0
13538,Pt0.33W0.67,A,3.9606,,,3.02,Pt33W67,3.02,0.0
13539,Pt0.43W0.57,A,3.9465,,,2.09,Pt43W57,2.09,0.0
13540,Rh0.03Zr0.97,,,,,3.1,Zr97Rh3,5.626666666666668,7.300000000000001
13541,Rh0.0375Zr0.925,,,,,3.65,Zr74Rh3,3.65,0.0
13542,Rh0.04Zr0.96,,,,,3.8,Zr24Rh,4.4,1.2000000000000002
13543,Rh0.05Zr0.95,,,,,4.8,Zr19Rh,5.0,0.40000000000000036
13544,Rh0.06Zr0.94,,,,,5.75,Zr47Rh3,5.866666666666667,0.20000000000000018
13545,Rh0.07Zr0.93,,,,,5.95,Zr93Rh7,5.95,0.0
13546,Rh0.075Zr0.925,,,,,6.05,Zr37Rh3,6.225,0.35000000000000053
13547,Rh0.08Zr0.92,,,,,6.1,Zr23Rh2,7.85,3.5
13548,Ti1,,,,,0.4,Ti,0.40249999999999997,0.14999999999999997
13549,Rh0.005Ti0.995,,,,,0.79,Ti199Rh,1.1266666666666667,1.01
13550,Rh0.01Ti0.99,,,,,1.16,Ti99Rh,1.5733333333333333,1.24
13551,Rh0.015Ti0.985,,,,,1.6,Ti197Rh3,1.6,0.0
13552,Rh0.02Ti0.98,,,,,1.73,Ti49Rh,2.22,1.4700000000000002
13553,Rh0.025Ti0.975,,,,,1.79,Ti39Rh,1.79,0.0
13554,Rh0.03Ti0.97,,,,,1.34,Ti97Rh3,1.5266666666666666,0.5599999999999998
13555,Si1V3,,,,,15.9,V3Si,16.768,1.200000000000001
13556,Ta0.685Ti0.315,,,,,8.28,Ta137Ti63,8.28,0.0
13557,Ta0.462Ti0.538,,,,,9.05,Ta231Ti269,9.05,0.0
13558,N1Nb1,A,4.381,,,15.0,NbN,13.733076923076924,12.200000000000001
13559,Th1,,,,,1.28,Th,1.36375,0.10999999999999988
13560,Th0.95Y0.05,,,,,1.4,YTh19,1.4,0.0
13561,Th0.9Y0.1,,,,,1.51,YTh9,1.51,0.0
13562,Th0.8Y0.2,,,,,1.64,YTh4,1.64,0.0
13563,Th0.75Y0.25,,,,,1.63,YTh3,1.63,0.0
13564,Th0.65Y0.35,,,,,1.53,Y7Th13,1.53,0.0
13565,La0.05Th0.95,,,,,1.3,LaTh19,1.3,0.0
13566,La0.1Th0.9,,,,,1.48,LaTh9,1.48,0.0
13567,La0.2Th0.8,,,,,1.87,LaTh4,1.87,0.0
13568,La0.7Th0.3,,,,,4.88,La7Th3,4.88,0.0
13569,La0.8Th0.2,,,,,5.15,La4Th,5.15,0.0
13570,La0.9Th0.1,,,,,5.62,La9Th,5.62,0.0
13571,Tc0.1W0.9,A,3.1553,,,1.25,TcW9,1.25,0.0
13572,Tc0.2W0.8,A,3.147,,,3.85,TcW4,3.85,0.0
13573,Tc0.3W0.7,A,3.134,,,5.75,Tc3W7,5.75,0.0
13574,Tc0.4W0.6,A,3.126,,,7.18,Tc2W3,7.18,0.0
13575,Tc0.5W0.5,A,3.117,,,7.52,TcW,7.52,0.0
13576,Tc0.6W0.4,A,3.117,,,7.88,Tc3W2,7.886666666666667,0.020000000000000462
13577,U1,,,,,0.2,U,0.6000000000000001,1.04
13578,Sc0.01V0.99,,,,,5.67,ScV99,5.67,0.0
13579,Sc0.07V0.93,,,,,6.09,Sc7V93,6.09,0.0
13580,Sc0.3V0.7,,,,,6.76,Sc3V7,6.76,0.0
13581,Sc0.4V0.6,,,,,6.94,Sc2V3,6.94,0.0
13582,Sc0.5V0.5,,,,,7.03,ScV,7.03,0.0
13583,Sc0.6V0.4,,,,,6.84,Sc3V2,6.84,0.0
13584,Ta0.03Zr0.97,,,,,2.01,Zr97Ta3,2.01,0.0
13585,Ta0.07Zr0.93,,,,,3.25,Zr93Ta7,3.25,0.0
13586,Ta0.1Zr0.9,,,,,3.76,Zr9Ta,3.76,0.0
13587,Ta0.125Zr0.875,,,,,4.14,Zr7Ta,4.14,0.0
13588,Ta0.15Zr0.85,,,,,4.28,Zr17Ta3,4.29,0.019999999999999574
13589,Ta0.17Zr0.83,,,,,5.28,Zr83Ta17,5.28,0.0
13590,Ta0.2Zr0.8,,,,,5.56,Zr4Ta,5.56,0.0
13591,Y1,,,,,1.8,Y,7.7,17.7
13592,Te1,,,,,2.05,Te,4.342999999999999,5.3500000000000005
13593,Te1,,,,,4.3,Te,4.342999999999999,5.3500000000000005
13594,Ce0.02Th0.98,,,,,0.7,CeTh49,0.7,0.0
13595,Th0.9988U0.0012,,,,,0.55,Th2497U3,0.55,0.0
13596,Al0.998Mn0.002,,,,,0.262,MnAl499,0.262,0.0
13597,Al99.925Mn0.075,,,,,0.7,Mn3Al3997,0.7,0.0
13598,Th99.92U0.08,,,,,0.77,Th1249U,0.77,0.0
13599,Ti0.63V0.27Al0.1,,,,,3.62,Ti63Al10V27,3.62,0.0
13600,Ti0.595V0.255Al0.15,,,,,2.36,Ti119(Al10V17)3,2.36,0.0
13601,Ti0.72V0.18Al0.1,,,,,3.52,Ti36Al5V9,3.52,0.0
13602,Ti0.54V0.36Al0.1,,,,,3.44,Ti27Al5V18,3.44,0.0
13603,Ti0.36V0.54Al0.1,,,,,2.7,Ti18Al5V27,2.7,0.0
13604,Ti0.18V0.72Al0.1,,,,,2.05,Ti9Al5V36,2.05,0.0
13605,V0.81Cr0.09Al0.1,,,,,1.46,Al10(V9Cr)9,1.46,0.0
13606,Sn0.02V0.98,,,,,2.87,V49Sn,2.87,0.0
13607,Sn0.04V0.96,,,,,1.86,V24Sn,1.86,0.0
13608,Sn0.057V0.943,,,,,1.6,V943Sn57,1.6,0.0
13609,Sb0.01V0.99,,,,,3.76,V99Sb,3.76,0.0
13610,Sb0.02V0.98,,,,,3.29,V49Sb,3.29,0.0
13611,V1,A,3.029,,,5.24,V,5.237777777777778,0.16999999999999993
13612,Ta0.0082V0.9918,A,3.031,,,4.9,Ta41V4959,4.9,0.0
13613,Ta0.0355V0.9645,A,3.037,,,4.55,Ta71V1929,4.55,0.0
13614,Ta0.0568V0.9432,A,3.049,,,4.46,Ta71V1179,4.46,0.0
13615,Th0.99975U0.025,,,,,1.182,Th3999U100,1.182,0.0
13616,Th0.9995U0.05,,,,,1.014,Th1999U100,1.014,0.0
13617,Th0.999U0.1,,,,,0.725,Th999U100,0.725,0.0
13618,Th0.99873U0.127,,,,,0.658,Th3995U508,0.658,0.0
13619,Th0.9985U0.15,,,,,0.495,Th1997U300,0.495,0.0
13620,Th0.998U0.2,,,,,0.304,Th499U100,0.304,0.0
13621,Th1,,,,,1.39,Th,1.36375,0.10999999999999988
13622,Th0.999U0.001,,,,,1.11,Th999U,0.8080000000000002,0.45600000000000007
13623,Th0.9985U0.0015,,,,,0.9,Th1997U3,0.9,0.0
13624,Th0.998U0.002,,,,,0.761,Th499U,0.761,0.0
13625,Th0.999U0.001,,,,,0.66,Th999U,0.8080000000000002,0.45600000000000007
13626,Ir1U1,,,,,0.14,UIr,0.14,0.0
13627,Ag1B2,,,,,6.7,AgB2,6.7,0.0
13628,Mg1B1.88C0.12,,,,,32.9,Mg25B47C3,32.9,0.0
13629,Tl1Mo6Se7.5,,,,,12.2,Tl2(Mo4Se5)3,12.2,0.0
13630,Sn1.1Mo6Se7.5,,,,,4.2,Sn11(Mo4Se5)15,4.2,0.0
13631,La3Rh2Ge2,A,5.76,8.189,13.596,3.5,La3(GeRh)2,3.5,0.0
13632,Yb1Pd2Ge2,,,,,1.17,Yb(GePd)2,1.17,0.0
13633,La1Pd2Ge2,,,,,1.12,La(GePd)2,1.04,0.16000000000000014
13634,La1Pt2Ge2,,,,,0.55,La(GePt)2,0.4566666666666666,0.14000000000000007
13635,Lu1Ni2B2C1,A,3.463,,10.626,16.5,LuNi2B2C,16.117586206896554,2.5
13636,Lu0.98La0.02Ni2B2C1,A,3.47,,10.615,16.2,LaLu49Ni100(B2C)50,16.2,0.0
13637,Lu0.95La0.05Ni2B2C1,A,3.48,,10.605,15.3,LaLu19Ni40(B2C)20,15.3,0.0
13638,Lu0.94La0.06Ni2B2C1,A,3.484,,10.601,15.1,La3Lu47Ni100(B2C)50,15.1,0.0
13639,Lu0.93La0.07Ni2B2C1,A,3.486,,10.596,13.6,La7Lu93Ni200(B2C)100,13.6,0.0
13640,Lu0.92La0.08Ni2B2C1,A,3.487,,10.59,13.6,La2Lu23Ni50(B2C)25,13.6,0.0
13641,B2Mg1,A,3.0849,,3.5187,38.5,MgB2,37.580588235294115,35.5
13642,Mg1B1.896C0.104,A,3.0683,,3.521,35.0,Mg125B237C13,35.0,0.0
13643,Mg1B1.9C0.1,A,3.0687,,3.5217,34.3,Mg10B19C,32.965,10.299999999999997
13644,Mg1B1.874C0.126,A,3.0647,,3.522,33.3,Mg500B937C63,33.3,0.0
13645,Mg1B1.84C0.16,A,3.0592,,3.5208,33.0,Mg25(B23C2)2,33.0,0.0
13646,Mg1B1.826C0.174,A,3.0569,,3.5204,30.8,Mg500B913C87,30.8,0.0
13647,Mg1B1.81C0.19,A,3.0544,,3.518,30.1,Mg100B181C19,30.335,0.46999999999999886
13648,Mg1B1.8C0.2,A,3.0529,,3.5164,28.0,Mg5B9C,27.975714285714286,27.5
13649,Mg1B1.792C0.208,A,3.0517,,3.5205,25.5,Mg125(B112C13)2,25.5,0.0
13650,Mg1B1.7C0.3,A,3.0369,,3.5182,10.2,Mg10B17C3,27.5175,26.2
13651,C1,,,,,0.37,C,10.612962962962966,51.63
13652,B2Mg1,A,3.0841,,3.5281,38.81,MgB2,37.580588235294115,35.5
13653,Mg1B1.9C0.1,A,3.071,,3.5265,33.98,Mg10B19C,32.965,10.299999999999997
13654,Mg1B1.8C0.2,A,3.0719,,3.5247,34.16,Mg5B9C,27.975714285714286,27.5
13655,Mg1B1.7C0.3,A,3.071,,3.5251,34.27,Mg10B17C3,27.5175,26.2
13656,Mg1B1.6C0.4,A,3.0683,,3.5291,33.3,Mg5(B4C)2,30.0,13.799999999999997
13657,Mg1B1.5C0.5,A,3.0593,,3.5275,28.3,Mg2B3C,27.25,2.1000000000000014
13658,Mg1B1.4C0.6,A,3.0505,,3.5289,19.45,Mg5B7C3,19.45,0.0
13659,Y1Ir1Si1,A,6.789,4.188,7.462,2.7,YSiIr,2.7,0.0
13660,Zr1Ir1Si1,A,6.5578,3.9537,7.3762,2.04,ZrSiIr,1.934,0.3400000000000001
13661,Hf1Ir1Si1,A,6.471,3.938,7.3763,3.5,HfSiIr,3.4825,0.06999999999999984
13662,Zr1Ru1P1,A,6.4169,3.8623,7.3215,3.82,ZrPRu,9.086,10.34
13663,Zr1Rh1P1,A,6.483,3.787,7.393,1.55,ZrPRh,1.5375,0.050000000000000044
13664,Nb1Rh1P1,A,6.306,3.737,7.187,4.42,NbPRh,4.306666666666667,0.33999999999999986
13665,Ta1Rh1P1,A,6.253,3.736,7.18,4.86,TaPRh,4.71,0.4500000000000002
13666,Ti1Ru1P1,A,6.303,,3.567,1.33,TiPRu,1.318,0.030000000000000027
13667,Zr1Ru1P1,A,6.459,,3.778,11.45,ZrPRu,9.086,10.34
13668,Hf1Ru1P1,A,6.414,,3.753,11.89,HfPRu,11.82,1.8999999999999986
13669,Zr1Os1P1,A,6.46,,3.842,6.57,ZrPOs,6.995000000000001,0.8700000000000001
13670,Hf1Os1P1,A,6.417,,3.792,5.53,HfPOs,5.8149999999999995,0.5699999999999994
13671,Zr1Ru1As1,A,6.586,,3.891,11.9,ZrAsRu,9.512500000000001,8.7
13672,Hf1Ru1As1,A,6.568,,3.842,4.93,HfAsRu,4.836666666666667,0.27999999999999936
13673,Zr1Os1As1,A,6.602,,3.794,8.0,ZrAsOs,8.0,0.0
13674,Hf1Os1As1,A,6.569,,3.808,3.2,HfAsOs,3.2,0.0
13675,Y1Ru1B2,A,5.918,5.297,6.377,7.8,YB2Ru,7.749999999999999,0.20000000000000018
13676,Y0.8Sc0.2Ru1B2,,,,,8.1,Y4Sc(B2Ru)5,8.1,0.0
13677,Lu1Ru1B2,A,5.809,5.229,6.284,9.99,LuB2Ru,10.00625,1.6999999999999993
13678,Sc1Os1B2,A,5.647,5.178,6.184,1.34,ScB2Os,1.34,0.0
13679,Y1Os1B2,A,5.905,5.299,6.391,2.22,YB2Os,2.22,0.0
13680,Lu1Os1B2,A,5.809,5.231,6.318,2.66,LuB2Os,2.66,0.0
13681,Y1B2C2,A,3.78,,7.111,3.6,Y(BC)2,3.6,0.0
