Repository: Gashmard/Streamlit_Prediction_Tc

File: SuperCon_Main_Dataset_20562sample.csv (part 23 of 34)
,element,Unit_lattice_constant,lattice_constant_a,lattice_constant_b,lattice_constant_c,Tc,Element_Normalize,Tc_mean,Tc_range
13682,Lu1B2C2,A,3.762,,6.89,2.4,Lu(BC)2,2.4,0.0
13683,Y2Rh3Si5,A,9.78,11.69,5.672,2.7,Y2Si5Rh3,2.7,0.0
13684,Sc2Fe3Si5,,,,,4.5,Sc2Fe3Si5,4.5600000000000005,0.33999999999999986
13685,Y2Fe3Si5,,,,,2.4,Y2Fe3Si5,2.2359999999999998,0.72
13686,Lu2Fe3Si5,,,,,6.0,Lu2Fe3Si5,5.8964285714285705,1.75
13687,Y1Ru4B4,,,,,1.4,Y(BRu)4,1.4,0.0
13688,Y1Ru1B4,,,,,1.38,YB4Ru,1.38,0.0
13689,Y1Ru1B2,,,,,7.8,YB2Ru,7.749999999999999,0.20000000000000018
13690,Y1Os3B2,,,,,6.0,YB2Os3,6.0,0.0
13691,Y1Os1B4,,,,,1.4,YB4Os,1.4,0.0
13692,Y1Ru3.5Si2,,,,,3.51,Y2Si4Ru7,3.51,0.0
13693,La1Ru3.5Si2,,,,,7.6,La2Si4Ru7,7.6,0.0
13694,Th1Ru3.5Si2,,,,,3.98,Th2Si4Ru7,3.98,0.0
13695,Sc5Co4Si10,A,12.01,,3.936,4.53,Sc5(Co2Si5)2,4.81,0.46999999999999975
13696,Sc5Rh4Si10,A,12.325,,4.032,8.27,Sc5(Si5Rh2)2,8.405,0.2699999999999996
13697,Sc5Ir4Si10,A,12.316,,4.076,8.29,Sc5(Si5Ir2)2,8.342222222222224,0.5
13698,Y5Ir4Si10,A,12.599,,4.234,3.1,Y5(Si5Ir2)2,2.9066666666666667,0.48
13699,Lu5Rh4Si10,A,12.502,,4.137,3.95,Lu5(Si5Rh2)2,3.72,0.6500000000000004
13700,Lu5Ir4Si10,A,12.475,,4.171,3.91,Lu5(Si5Ir2)2,3.8377777777777777,0.18999999999999995
13701,Y5Rh4Ge10,A,12.953,,4.272,1.35,Y5(Ge5Rh2)2,1.35,0.0
13702,Y5Ir4Ge10,A,12.927,,4.308,2.76,Y5(Ge5Ir2)2,2.76,0.0
13703,Y5Os4Ge10,A,13.006,,4.297,9.06,Y5(Ge5Os2)2,8.946666666666667,0.41999999999999993
13704,Lu5Rh4Ge10,A,12.85,,4.208,2.79,Lu5(Ge5Rh2)2,2.79,0.0
13705,Lu5Ir4Ge10,A,12.831,,4.252,2.6,Lu5(Ge5Ir2)2,2.55,0.10000000000000009
13706,Lu4.5Sc0.5Ir4Si10,,,,,6.03,Lu9Sc(Si5Ir2)4,6.0600000000000005,0.05999999999999961
13707,Lu4Sc1Ir4Si10,,,,,6.64,Lu4Sc(Si5Ir2)2,6.59,0.09999999999999964
13708,Lu3.5Sc1.5Ir4Si10,,,,,7.69,Lu7Sc3(Si5Ir2)4,7.665,0.05000000000000071
13709,Lu2.5Sc2.5Ir4Si10,,,,,7.93,Lu5Sc5(Si5Ir2)4,7.915,0.02999999999999936
13710,Lu1Sc4Ir4Si10,,,,,7.63,LuSc4(Si5Ir2)2,7.654999999999999,0.04999999999999982
13711,Lu0.25Sc4.75Ir4Si10,,,,,7.87,LuSc19(Si5Ir2)8,7.91,0.08000000000000007
13712,Lu5Ir3.4Rh0.6Si10,,,,,5.7,Lu25Si50Ir17Rh3,5.7,0.0
13713,Lu5Ir3.1Rh0.9Si10,,,,,5.77,Lu50Si100Ir31Rh9,5.77,0.0
13714,Lu5Ir2.8Rh1.2Si10,,,,,5.66,Lu25Si50(Ir7Rh3)2,5.66,0.0
13715,Lu5Ir2Rh2Si10,,,,,5.45,Lu5Si10(IrRh)2,5.45,0.0
13716,Lu5Ir1.2Rh2.8Si10,,,,,4.8,Lu25Si50(Ir3Rh7)2,4.8,0.0
13717,Pd2Sc1Sn1,A,6.503,,,2.15,ScSnPd2,2.1225,0.29000000000000004
13718,Pd2Y1Sn1,A,6.716,,,4.55,YSnPd2,4.83,0.71
13719,Pd2Tm1Sn1,A,6.67,,,2.82,TmSnPd2,2.52,0.8999999999999999
13720,Pd2Yb1Sn1,A,6.658,,,2.42,YbSnPd2,2.2640000000000002,0.5999999999999999
13721,Pd2Lu1Sn1,A,6.645,,,3.05,LuSnPd2,2.9800000000000004,0.25
13722,Sc4Rh6Sn19,A,12.605,,,1.9,Sc4Sn19Rh6,3.2,2.6
13723,Sc4Ir6Sn19,A,12.629,,,1.4,Sc4Sn19Ir6,1.25,0.2999999999999998
13724,Ca4Rh6Pb19,A,14.23,,,3.3,Ca4Rh6Pb19,3.3,0.0
13725,Sr0.2Ta1S2,A,,,18.3,2.8,Sr(TaS2)5,2.8,0.0
13726,Sr0.2Mo1S2,A,,,18.7,5.0,Sr(MoS2)5,5.233333333333333,0.5999999999999996
13727,Sr0.2W1S2,A,,,18.7,3.5,Sr(WS2)5,3.5,0.0
13728,Sr0.2Mo1Se2,A,,,19.3,5.0,Sr(MoSe2)5,5.0,0.0
13729,Yb0.2W1Se2,A,,,18.6,2.2,Yb(WSe2)5,2.2,0.0
13730,Y1.8Th0.2C2.7,A,8.2719,,,12.0,Y18Th2C27,12.0,0.0
13731,Y1.6Th0.4C2.7,A,8.302,,,14.7,Y16Th4C27,14.7,0.0
13732,Y1.4Th0.6C2.7,A,8.334,,,16.4,Y14(Th2C9)3,16.7,0.6000000000000014
13733,Y1.3Th0.7C2.7,A,8.376,,,16.8,Y13Th7C27,16.8,0.0
13734,Y1.2Th0.8C2.7,A,8.394,,,16.0,Y12Th8C27,16.0,0.0
13735,Y1Th1C2.7,,,,,15.5,Y10Th10C27,15.5,0.0
13736,Y0.8Th1.2C2.7,A,8.455,,,15.1,Y8(Th4C9)3,15.1,0.0
13737,Y0.6Th1.4C2.7,A,8.494,,,14.4,Y6Th14C27,14.4,0.0
13738,Y1.4Th0.6C2.4,A,8.306,,,15.4,Y7(ThC4)3,15.4,0.0
13739,Y0.6Th1.4C2.5,A,8.473,,,14.6,Y6Th14C25,14.6,0.0
13740,Y1.4Th0.6C2.8,A,8.3552,,,16.3,Y7Th3C14,16.3,0.0
13741,Y1.4Th0.6C2.9,A,8.364,,,16.3,Y14Th6C29,16.3,0.0
13742,Y1.2Th0.8C2.9,A,8.383,,,15.8,Y12Th8C29,15.8,0.0
13743,Y0.6Th1.4C2.9,A,8.481,,,14.6,Y6Th14C29,14.6,0.0
13744,Y1.5Th0.5C3,A,8.34,,,16.7,Y3ThC6,16.7,0.0
13745,Y1.4Th0.6C3,A,8.364,,,16.8,Y7(ThC5)3,16.8,0.0
13746,Y1.4Th0.6C3.1,A,8.362,,,17.0,Y14Th6C31,17.0,0.0
13747,Y1.8Au0.2C2.6,A,8.2503,,,10.1,Y9AuC13,10.1,0.0
13748,Y1.8Ge0.2C2.7,A,8.286,,,10.6,Y18Ge2C27,10.6,0.0
13749,Y1.8Si0.2C2.7,A,8.272,,,11.3,Y18Si2C27,11.3,0.0
13750,Y1.8Sn0.2C2.7,A,8.2431,,,10.2,Y18Sn2C27,10.2,0.0
13751,Y1.8Ru0.2C2.7,A,8.2408,,,11.2,Y18Ru2C27,11.2,0.0
13752,Y1.8Nb0.2C2.7,A,8.2389,,,10.8,Y18Nb2C27,10.8,0.0
13753,Y1.8Ti0.2C2.7,A,8.23,,,10.7,Y18Ti2C27,10.7,0.0
13754,Y1.8Ti0.2C2.9,A,8.2363,,,14.2,Y18Ti2C29,14.2,0.0
13755,Y1.8Zr0.2C2.9,A,8.236,,,13.0,Y18Zr2C29,13.0,0.0
13756,Y1.8Mo0.2C2.9,A,8.239,,,13.8,Y18Mo2C29,13.8,0.0
13757,Y1.8W0.2C2.9,A,8.242,,,14.5,Y18W2C29,14.5,0.0
13758,Y1.8Bi0.2C2.9,A,8.2396,,,9.35,Y18Bi2C29,9.35,0.0
13759,Y1.8V0.2C2.9,A,8.24,,,11.5,Y18V2C29,11.5,0.0
13760,Y1.8Cr0.2C2.9,A,8.2384,,,12.4,Y18Cr2C29,12.4,0.0
13761,Y1.4Ti0.6C3,A,8.237,,,12.9,Y7(TiC5)3,12.9,0.0
13762,Y1.8Ti0.2C3.1,A,8.2382,,,14.5,Y18Ti2C31,14.5,0.0
13763,Y1.8W0.2C3.1,A,8.24,,,14.8,Y18W2C31,14.65,0.3000000000000007
13764,Th1.8Ho0.2C3,A,8.5448,,,5.4,Ho(Th3C5)3,5.4,0.0
13765,Th1.6Ho0.4C3,A,8.526,,,5.5,Ho2Th8C15,5.5,0.0
13766,Th1.4Ho0.6C3,A,8.499,,,5.2,Ho3Th7C15,5.2,0.0
13767,Th1.9Er0.1C3,A,8.5434,,,6.8,ErTh19C30,6.8,0.0
13768,Th1.8Er0.2C3,A,8.54,,,8.2,Er(Th3C5)3,8.2,0.0
13769,Th1.6Er0.4C3,A,8.523,,,8.2,Er2Th8C15,8.2,0.0
13770,Th1.4Er0.6C3,A,8.486,,,8.1,Er3Th7C15,8.1,0.0
13771,Th1.2Er0.8C3,A,8.455,,,7.0,Er4(Th2C5)3,7.0,0.0
13772,Th1Er1C3,A,8.412,,,4.6,ErThC3,4.6,0.0
13773,Th1.8Lu0.2C3,A,8.5278,,,10.3,Lu(Th3C5)3,10.3,0.0
13774,Th1.6Lu0.4C3,A,8.495,,,10.9,Lu2Th8C15,10.9,0.0
13775,Th1.4Lu0.3C3,A,8.461,,,11.7,Lu3(Th7C15)2,11.7,0.0
13776,Th1.2Lu0.8C3,A,8.426,,,11.6,Lu4(Th2C5)3,11.6,0.0
13777,Th1.8Sc0.2C3,A,8.5362,,,6.7,Th9ScC15,6.7,0.0
13778,Th1.6Sc0.4C3,A,8.531,,,6.8,Th8Sc2C15,6.8,0.0
13779,Th1.4Sc0.6C3,A,8.5297,,,7.2,Th7(ScC5)3,7.2,0.0
13780,Th1.2Sc0.8C3,A,8.529,,,7.1,Th6Sc4C15,7.1,0.0
13781,Th1Sc1C3,A,8.543,,,6.5,ThScC3,6.5,0.0
13782,Th0.8Sc1.2C3,A,8.55,,,6.0,Th4(Sc2C5)3,6.0,0.0
13783,Th0.6Sc1.4C3,,,,,5.4,Th3Sc7C15,5.4,0.0
13784,In3.3Mo15Se19,A,9.406,,18.915,4.0,In33(Mo15Se19)10,4.0,0.0
13785,Mo15Se19,A,9.218,,18.077,4.3,Mo15Se19,5.62,1.9800000000000004
13786,In3Mo15Se19,A,9.8,,19.49,3.32,In3Mo15Se19,3.32,0.0
13787,Li3Mo15Se19,A,9.724,,19.47,3.5,Li3Mo15Se19,3.5,0.0
13788,K2In1Mo15Se19,A,9.79,,19.59,1.3,K2InMo15Se19,1.3,0.0
13789,In2Mo15Se19,A,9.69,,58.1,1.5,In2Mo15Se19,1.5,0.0
13790,Li2Mo15Se19,A,9.637,,58.16,2.6,Li2Mo15Se19,2.6,0.0
13791,K2Mo15Se19,A,9.727,,58.17,2.1,K2Mo15Se19,2.1,0.0
13792,Na1Pb3,A,4.888,,,5.62,NaPb3,5.62,0.0
13793,Ca1Tl3,A,4.796,,,2.04,CaTl3,2.04,0.0
13794,Ca1Pb3,A,4.91,,,0.65,CaPb3,0.65,0.0
13795,Bi3Sr1,A,5.035,,,5.7,SrBi3,5.6899999999999995,0.35000000000000053
13796,In3Y1,A,4.592,,,0.78,YIn3,0.84,0.17999999999999994
13797,Tl3Y1,A,4.678,,,1.52,YTl3,1.52,0.0
13798,Pb3Y1,A,4.813,,,4.72,YPb3,4.72,0.0
13799,In3La1,A,4.739,,,0.7,LaIn3,0.7,0.0
13800,La1Tl3,A,4.799,,,1.63,LaTl3,1.5666666666666667,0.1299999999999999
13801,La1Pb3,A,4.905,,,4.1,LaPb3,4.0825,0.02999999999999936
13802,La1Sn3,A,4.771,,,6.02,LaSn3,6.3582857142857145,0.6479999999999997
13803,Al3Yb1,A,4.203,,,0.94,YbAl3,0.94,0.0
13804,Pb3Yb1,A,4.859,,,0.23,YbPb3,0.23,0.0
13805,Ga3Lu1,A,4.191,,,2.3,LuGa3,2.2666666666666666,0.09999999999999964
13806,In3Lu1,A,4.547,,,0.24,LuIn3,0.24,0.0
13807,Th1Tl3,A,4.748,,,0.87,ThTl3,0.87,0.0
13808,Pb3Th1,A,4.853,,,5.55,ThPb3,5.55,0.0
13809,Sn3Th1,A,4.714,,,3.33,ThSn3,3.33,0.0
13810,Hg3Zr1,A,4.368,,,3.28,ZrHg3,3.28,0.0
13811,Ba1Bi3,A,5.19,,5.16,5.8,BaBi3,5.825833333333333,0.3099999999999996
13812,Pb3Sr1,A,4.962,,5.025,1.85,SrPb3,1.85,0.0
13813,Zr1Ru1P1,A,6.4169,7.3215,3.8623,3.46,ZrPRu,9.086,10.34
13814,Zr1Ru1P1,A,6.459,,3.778,13.0,ZrPRu,9.086,10.34
13815,Zr1Rh1P1,A,6.483,7.393,3.787,1.55,ZrPRh,1.5375,0.050000000000000044
13816,Nb1Rh1P1,A,6.306,7.187,3.737,4.08,NbPRh,4.306666666666667,0.33999999999999986
13817,Ta1Rh1P1,A,6.253,7.18,3.736,4.41,TaPRh,4.71,0.4500000000000002
13818,Zr1Os1P1,,,,,6.57,ZrPOs,6.995000000000001,0.8700000000000001
13819,Hf1Os1P1,,,,,5.53,HfPOs,5.8149999999999995,0.5699999999999994
13820,Y1Ir1Si1,,,,,2.7,YSiIr,2.7,0.0
13821,Zr1Ru1P1,,,,,3.82,ZrPRu,9.086,10.34
13822,Ti1Ru1P1,,,,,1.33,TiPRu,1.318,0.030000000000000027
13823,Zr1Ru1P1,,,,,11.45,ZrPRu,9.086,10.34
13824,Hf1Ru1P1,,,,,11.89,HfPRu,11.82,1.8999999999999986
13825,Zr1Ru1As1,,,,,11.05,ZrAsRu,9.512500000000001,8.7
13826,Hf1Ru1As1,,,,,4.65,HfAsRu,4.836666666666667,0.27999999999999936
13827,Zr1Os1As1,,,,,8.0,ZrAsOs,8.0,0.0
13828,Hf1Os1As1,,,,,3.2,HfAsOs,3.2,0.0
13829,Zr1Rh1P1,,,,,1.55,ZrPRh,1.5375,0.050000000000000044
13830,Nb1Rh1P1,,,,,4.42,NbPRh,4.306666666666667,0.33999999999999986
13831,Ta1Rh1P1,,,,,4.86,TaPRh,4.71,0.4500000000000002
13832,Y1Ir2Si2,,,,,2.6,Y(SiIr)2,2.339,1.6749999999999998
13833,Y1Ir2Si2,,,,,2.5,Y(SiIr)2,2.339,1.6749999999999998
13834,Y2Ir3Si5,A,9.877,11.693,5.714,3.05,Y2Si5Ir3,3.005,0.08999999999999986
13835,Sc1C0.75Ge0.02,A,8.5283,,,8.5,Sc100Ge2C75,8.5,0.0
13836,Ir2Th1,A,7.6644,,,5.72,ThIr2,6.239999999999999,0.7800000000000002
13837,Th1Ir1.8Os0.2,A,7.6672,,,5.66,Th5Ir9Os,5.66,0.0
13838,Th1Ir1.6Os0.4,A,7.6747,,,5.15,Th5(Ir4Os)2,5.15,0.0
13839,Th1Ir1.4Os0.6,A,7.6793,,,4.41,Th5Ir7Os3,4.41,0.0
13840,Th1Ir1.3Os0.7,A,7.6793,,,2.36,Th10Ir13Os7,2.36,0.0
13841,Th1Ir1.2Os0.8,A,7.6891,,,3.16,Th5(Ir3Os2)2,3.16,0.0
13842,Th1Ir1Os1,A,7.6879,,,3.61,ThIrOs,3.61,0.0
13843,Th1Ir0.8Os1.2,A,7.6937,,,3.22,Th5(Ir2Os3)2,3.22,0.0
13844,Th1Ir0.6Os1.4,A,7.696,,,3.73,Th5Ir3Os7,3.73,0.0
13845,Th1Ir0.4Os1.6,A,7.6983,,,3.56,Th5(IrOs4)2,3.56,0.0
13846,Th1Ir0.2Os1.8,A,7.7006,,,2.93,Th5IrOs9,2.93,0.0
13847,Th1Ir0.1Os1.9,,,,,2.25,Th10IrOs19,2.25,0.0
13848,Th1Ir1.8Ru0.2,A,7.6632,,,4.86,Th5Ir9Ru,4.86,0.0
13849,Th1Ir1.6Ru0.4,A,7.6603,,,2.87,Th5(Ir4Ru)2,2.87,0.0
13850,Th1Ir1.4Ru0.6,A,7.6598,,,2.08,Th5Ir7Ru3,2.08,0.0
13851,Th1Ir1.2Ru0.8,A,7.6563,,,1.45,Th5(Ir3Ru2)2,1.45,0.0
13852,Th1Ir1Ru1,A,7.6575,,,2.53,ThIrRu,2.53,0.0
13853,Th1Ir0.8Ru1.2,A,7.6563,,,2.53,Th5(Ir2Ru3)2,2.53,0.0
13854,Th1Ir0.6Ru1.4,A,7.6552,,,2.87,Th5Ir3Ru7,2.87,0.0
13855,Th1Ir0.4Ru1.6,A,7.6534,,,2.87,Th5(IrRu4)2,2.87,0.0
13856,Th1Ir0.2Ru1.8,A,7.6546,,,3.1,Th5IrRu9,3.1,0.0
13857,Ru2Th1,A,7.6523,,,4.01,ThRu2,3.5833333333333335,0.6099999999999999
13858,Th1Pt2B2C1,A,3.83,,10.86,6.5,ThB2Pt2C,6.633333333333333,0.20000000000000018
13859,Th1Ni2B2C1,A,3.7,,10.19,6.0,ThNi2B2C,6.85,2.4000000000000004
13860,Th1Pd2B2C1,A,3.84,,10.67,14.5,ThB2Pd2C,14.5,0.0
13861,Th1Pd3B3C1,,,,,21.5,ThB3Pd3C,21.5,0.0
13862,La1Ru2,,,,,4.416,LaRu2,3.802666666666667,2.7860000000000005
13863,La0.95Ce0.05Ru2,,,,,3.616,La19CeRu40,3.616,0.0
13864,La0.9Ce0.1Ru2,,,,,3.012,La9CeRu20,3.012,0.0
13865,La0.85Ce0.15Ru2,,,,,2.444,La17Ce3Ru40,2.444,0.0
13866,La0.8Ce0.2Ru2,,,,,2.01,La4CeRu10,2.01,0.0
13867,La0.76Ce0.24Ru2,,,,,1.468,La19(Ce3Ru25)2,1.468,0.0
13868,La0.72Ce0.28Ru2,,,,,1.278,La18Ce7Ru50,1.278,0.0
13869,La0.6Ce0.4Ru2,,,,,0.727,La3(CeRu5)2,0.727,0.0
13870,La0.5Ce0.5Ru2,,,,,0.449,LaCeRu4,0.449,0.0
13871,La0.46Ce0.54Ru2,,,,,0.668,La23Ce27Ru100,0.668,0.0
13872,La0.4Ce0.6Ru2,,,,,1.3,La2Ce3Ru10,1.3,0.0
13873,La0.35Ce0.65Ru2,,,,,1.647,La7Ce13Ru40,1.647,0.0
13874,La0.3Ce0.7Ru2,,,,,2.134,La3Ce7Ru20,2.134,0.0
13875,La0.25Ce0.75Ru2,,,,,3.196,LaCe3Ru8,3.196,0.0
13876,La0.2Ce0.8Ru2,,,,,4.227,La(Ce2Ru5)2,4.5889999999999995,0.5429999999999993
13877,La0.15Ce0.85Ru2,,,,,5.872,La3Ce17Ru40,5.524,0.5220000000000002
13878,La0.1Ce0.9Ru2,,,,,7.194,LaCe9Ru20,7.194,0.0
13879,La0.05Ce0.95Ru2,,,,,7.181,LaCe19Ru40,7.181,0.0
13880,Ce1Ru2,,,,,6.221,CeRu2,6.000055555555557,1.3999999999999995
13881,La5B2C6,A,8.585,,12.313,6.9,La5(BC3)2,6.9,0.0
13882,Mo6S8,,,,,1.8,Mo3S4,1.8,0.3999999999999999
13883,Mo6S6Br2,,,,,13.0,Mo3S3Br,13.266666666666666,0.8000000000000007
13884,Mo6S6I2,,,,,13.0,Mo3S3I,10.35,12.6
13885,Cu1.8Mo6S8,,,,,10.7,Cu9(Mo3S4)10,10.3625,0.6999999999999993
13886,Zn1Mo6S8,,,,,2.8,Zn(Mo3S4)2,2.8,0.0
13887,Ag1Mo6S8,,,,,7.7,Ag(Mo3S4)2,7.7,0.0
13888,Cd1Mo6S8,,,,,1.8,Cd(Mo3S4)2,1.8,0.0
13889,Sn1Mo6S8,,,,,11.7,Sn(Mo3S4)2,12.466666666666665,3.6999999999999993
13890,Pb1Mo6S8,,,,,13.7,Mo6PbS8,13.629545454545452,3.5500000000000007
13891,La1Mo6S8,,,,,6.8,La(Mo3S4)2,6.50625,1.2999999999999998
13892,Mo6Se8,,,,,6.3,Mo3Se4,6.267058823529412,0.7999999999999998
13893,Mo6Se6Br2,,,,,6.7,Mo3Se3Br,6.7,0.0
13894,Cu1Mo6Se8,,,,,5.9,Cu(Mo3Se4)2,5.9,0.0
13895,Cd1Mo6Se8,,,,,2.4,Cd(Mo3Se4)2,2.4,0.0
13896,Sn1Mo6Se8,,,,,3.4,Sn(Mo3Se4)2,3.4,0.0
13897,Pb1Mo6Se8,,,,,4.0,Mo6PbSe8,3.8466666666666662,0.45999999999999996
13898,La1Mo6Se8,,,,,11.6,La(Mo3Se4)2,11.1875,0.7999999999999989
13899,Pb1Mo6S8,,,,,15.0,Mo6PbS8,13.629545454545452,3.5500000000000007
13900,Sn1Mo6S8,,,,,14.0,Sn(Mo3S4)2,12.466666666666665,3.6999999999999993
13901,La1Mo6S8,,,,,7.1,La(Mo3S4)2,6.50625,1.2999999999999998
13902,Gd1Mo6S8,,,,,1.4,Gd(Mo3S4)2,1.6,0.40000000000000013
13903,Lu1Mo6S8,,,,,2.2,Lu(Mo3S4)2,2.2,0.0
13904,Mo6S8,,,,,1.6,Mo3S4,1.8,0.3999999999999999
13905,Mo6S6I2,,,,,1.4,Mo3S3I,10.35,12.6
13906,Pb0.92Mo6S7.5,,,,,13.98,Mo300Pb46S375,14.29,1.2199999999999989
13907,Pb1Mo5.1S4,,,,,14.51,Mo51(PbS4)10,14.51,0.0
13908,Sn0.6Mo3S4,,,,,14.45,Sn3(Mo3S4)5,13.899999999999999,1.3999999999999986
13909,Sn0.6Mo3S4,,,,,13.05,Sn3(Mo3S4)5,13.899999999999999,1.3999999999999986
13910,Cu1Mo3S4,,,,,10.66,CuMo3S4,10.818750000000001,1.370000000000001
13911,Ag1Mo4S5,,,,,7.77,AgMo4S5,8.088,1.2000000000000002
13912,Tl0.45Bi0.46Mo6S7.5,,,,,6.41,Tl45Bi46(Mo4S5)150,6.41,0.0
13913,Zn1Mo5S6,,,,,3.12,ZnMo5S6,3.1100000000000003,0.20000000000000018
13914,Cd1Mo5S6,,,,,2.67,CdMo5S6,2.86,1.3000000000000003
13915,Sc1Mo6S7,,,,,2.67,ScMo6S7,2.67,0.0
13916,Y1Mo6S7,,,,,2.66,YMo6S7,2.66,0.0
13917,Mg1Mo6S7,,,,,2.72,MgMo6S7,2.72,0.0
13918,Cu0.7Mo3Se4,,,,,5.9,Cu7(Mo3Se4)10,5.9,0.0
13919,Ag0.7Mo4Se5,,,,,5.96,Ag7(Mo4Se5)10,5.96,0.0
13920,Sn0.7Mo3Se4,,,,,4.85,Sn7(Mo3Se4)10,4.85,0.0
13921,Pb1.2Mo6Se8,,,,,4.32,Mo15Pb3Se20,4.32,0.0
13922,Y1Mo6Se8,,,,,6.38,Y(Mo3Se4)2,6.38,0.0
13923,Mo6Se8,,,,,6.3,Mo3Se4,6.267058823529412,0.7999999999999998
13924,Mo6Se8,,,,,6.2,Mo3Se4,6.267058823529412,0.7999999999999998
13925,La1Mo6Se8,,,,,11.3,La(Mo3Se4)2,11.1875,0.7999999999999989
13926,La1Mo6Se8,,,,,10.8,La(Mo3Se4)2,11.1875,0.7999999999999989
13927,La1Mo6S8,,,,,5.8,La(Mo3S4)2,6.50625,1.2999999999999998
13928,Cu1.8Mo6S8,,,,,10.0,Cu9(Mo3S4)10,10.3625,0.6999999999999993
13929,Cu1.8Mo6S8,,,,,10.5,Cu9(Mo3S4)10,10.3625,0.6999999999999993
13930,Sn1Mo6S8,,,,,13.4,Sn(Mo3S4)2,12.466666666666665,3.6999999999999993
13931,Sn1Mo6S8,,,,,11.8,Sn(Mo3S4)2,12.466666666666665,3.6999999999999993
13932,Sn1Mo6S8,,,,,11.7,Sn(Mo3S4)2,12.466666666666665,3.6999999999999993
13933,Pb1Mo6S8,,,,,14.4,Mo6PbS8,13.629545454545452,3.5500000000000007
13934,Pb1Mo6S8,,,,,12.6,Mo6PbS8,13.629545454545452,3.5500000000000007
13935,Pb1Mo6S8,,,,,13.3,Mo6PbS8,13.629545454545452,3.5500000000000007
13936,Si1V3,,,,,16.85,V3Si,16.768,1.200000000000001
13937,Si1V3,,,,,16.83,V3Si,16.768,1.200000000000001
13938,Si0.22V0.78,,,,,14.38,V39Si11,14.38,0.0
13939,Ga1V3,,,,,13.87,V3Ga,14.784,4.100000000000001
13940,Sn1V3,,,,,3.65,V3Sn,4.4625,3.6
13941,Ge1V3,,,,,6.1,V3Ge,6.700000000000001,2.5999999999999996
13942,V3Ge0.9Al0.1,,,,,8.8,Al(V10Ge3)3,8.7,0.20000000000000107
13943,V3Ge0.8Al0.2,,,,,11.02,AlV15Ge4,10.66,0.7199999999999989
13944,V3Ge0.7Al0.3,,,,,11.17,Al3V30Ge7,10.985,0.3699999999999992
13945,Au1V3,,,,,1.755,V3Au,2.2192,2.2300000000000004
13946,Au1V3,,,,,2.731,V3Au,2.2192,2.2300000000000004
13947,Pt1V3,,,,,2.63,V3Pt,3.10625,1.0900000000000003
13948,Pt1V3,,,,,3.18,V3Pt,3.10625,1.0900000000000003
13949,Ir0.33V0.67,,,,,1.6,V67Ir33,1.6,0.0
13950,Nb3Sn1,,,,,17.832,Nb3Sn,17.6684,2.41
13951,Al1Nb3,,,,,17.11,Nb3Al,16.786296296296296,15.700000000000001
13952,Ge1Nb3,,,,,6.281,Nb3Ge,12.00278260869565,18.758000000000003
13953,Nb0.78Al0.165Ge0.055,,,,,20.29,Nb156(Al3Ge)11,20.29,0.0
13954,Ir1Nb3,,,,,2.07,Nb3Ir,1.9249999999999998,0.4099999999999999
13955,Nb3Rh1,,,,,2.797,Nb3Rh,2.7423333333333333,0.15700000000000003
13956,Nb3Pt1,,,,,8.111,Nb3Pt,9.82388888888889,2.8889999999999993
13957,Nb3Pt1,,,,,8.174,Nb3Pt,9.82388888888889,2.8889999999999993
13958,Nb3Pt1,,,,,10.53,Nb3Pt,9.82388888888889,2.8889999999999993
13959,Sn1Ta3,,,,,5.82,Ta3Sn,6.886666666666667,2.5299999999999994
13960,Sb1Ti3,,,,,5.1,Ti3Sb,5.739999999999999,2.1000000000000005
13961,Sb1Ti3,,,,,5.47,Ti3Sb,5.739999999999999,2.1000000000000005
13962,Ir1Ti3,,,,,4.97,Ti3Ir,5.113333333333333,0.4300000000000006
13963,Cr0.72Ru0.28,,,,,3.468,Cr18Ru7,3.468,0.0
13964,Cr0.72Os0.28,,,,,3.862,Cr18Os7,3.906,0.08800000000000008
13965,Mo3Si1,,,,,1.402,SiMo3,1.402,0.0
13966,Ge1Mo3,,,,,2.166,GeMo3,2.0826666666666664,2.8200000000000003
13967,Ge1Mo3,,,,,1.6,GeMo3,2.0826666666666664,2.8200000000000003
13968,Mo3Os1,,,,,11.69,Mo3Os,11.318000000000001,5.499999999999999
13969,Mo3Os1,,,,,12.5,Mo3Os,11.318000000000001,5.499999999999999
13970,Ir1Mo3,,,,,8.174,Mo3Ir,8.030999999999999,2.000000000000001
13971,Am1,,,,,0.79,Am,1.115,1.58
13972,Sn1.2Mo6.35S8,,,,,10.7,Sn24Mo127S160,10.7,0.0
13973,Sn1.08Eu0.1Mo6.35S8,,,,,10.9,Eu10Sn108(Mo127S160)5,10.9,0.0
13974,Sn0.96Eu0.2Mo6.35S8,,,,,10.7,Eu20Sn96(Mo127S160)5,10.7,0.0
13975,Sn0.84Eu0.3Mo6.35S8,,,,,10.6,Eu30Sn84(Mo127S160)5,10.6,0.0
13976,Sn0.72Eu0.4Mo6.35S8,,,,,10.1,Eu40Sn72(Mo127S160)5,10.1,0.0
13977,Sn0.6Eu0.5Mo6.35S8,,,,,10.2,Eu10Sn12Mo127S160,10.2,0.0
13978,Sn0.48Eu0.6Mo6.35S8,,,,,9.2,Eu60Sn48(Mo127S160)5,9.2,0.0
13979,Sn0.36Eu0.7Mo6.35S8,,,,,7.94,Eu70Sn36(Mo127S160)5,7.94,0.0
13980,Sn0.24Eu0.8Mo6.35S8,,,,,6.0,Eu80Sn24(Mo127S160)5,6.0,0.0
13981,Sn0.12Eu0.9Mo6.35S8,,,,,0.94,Eu90Sn12(Mo127S160)5,0.94,0.0
13982,Pb0.7Eu0.3Gd0.2Mo6S8,,,,,14.3,Eu3Gd2Mo60Pb7S80,14.3,0.0
13983,Pb0.7Eu0.3Mo6.35S8,,,,,13.6,Eu6Mo127(Pb7S80)2,12.3,2.5999999999999996
13984,Pb0.7Eu0.3Mo6.35S8,,,,,11.0,Eu6Mo127(Pb7S80)2,12.3,2.5999999999999996
13985,Pb1Mo6.35S8,,,,,12.0,Mo127(PbS8)20,12.3,0.5999999999999996
13986,Tb1.2Mo6S8,,,,,1.64,Tb3(Mo3S4)5,1.6133333333333333,0.40000000000000013
13987,Dy1.2Mo6S8,,,,,1.72,Dy3(Mo3S4)5,1.8566666666666665,0.44999999999999996
13988,Er1.2Mo6S8,,,,,2.1,Er3(Mo3S4)5,2.1500000000000004,0.10000000000000009
13989,Mo6S6Br2,A,9.54,,10.36,13.8,Mo3S3Br,13.266666666666666,0.8000000000000007
13990,Mo6S6I2,A,9.64,,10.44,14.0,Mo3S3I,10.35,12.6
13991,Mo6Se8,A,9.57,,11.15,6.25,Mo3Se4,6.267058823529412,0.7999999999999998
13992,Mo6Se5Cl3,A,9.64,,11.05,5.7,Mo6Se5Cl3,5.7,0.0
13993,Mo6Se5Br3,A,9.82,,10.83,7.1,Mo6Se5Br3,7.1,0.0
13994,Mo6Se5I3,A,10.02,,10.73,4.2,Mo6Se5I3,4.2,0.0
13995,Mo5.25Nb0.75Se8,A,9.6,,11.16,6.2,Nb3Mo21Se32,6.2,0.0
13996,Mo4Re2Te8,A,10.22,,11.51,3.5,Re(Te2Mo)2,3.5,0.0
13997,Mo6Te5I3,A,10.32,,11.51,2.4,Te5(Mo2I)3,2.4,0.0
13998,Cu2Mo6S6O2,A,9.67,,10.19,9.0,CuMo3S3O,9.0,0.0
13999,Pb1Mo6S6O2,A,9.14,,11.5,11.7,Mo6Pb(S3O)2,11.7,0.0
14000,Tm1Rh4B4,,,,,9.8,Tm(BRh)4,9.040000000000001,4.459999999999999
14001,Nd1Rh6B6,,,,,5.4,Nd(BRh)6,5.4,0.0
14002,Sm1Rh4B4,,,,,2.72,Sm(BRh)4,2.6475,0.2100000000000004
14003,Mo6Se8,,,,,6.3,Mo3Se4,6.267058823529412,0.7999999999999998
14004,Mo6Se8,,,,,6.2,Mo3Se4,6.267058823529412,0.7999999999999998
14005,La1Mo6Se8,,,,,11.3,La(Mo3Se4)2,11.1875,0.7999999999999989
14006,La1Mo6Se8,,,,,10.8,La(Mo3Se4)2,11.1875,0.7999999999999989
14007,La1Mo6S8,,,,,5.8,La(Mo3S4)2,6.50625,1.2999999999999998
14008,Cu1.8Mo6S8,,,,,10.0,Cu9(Mo3S4)10,10.3625,0.6999999999999993
14009,Cu1.8Mo6S8,,,,,10.5,Cu9(Mo3S4)10,10.3625,0.6999999999999993
14010,Sn1Mo6S8,,,,,13.4,Sn(Mo3S4)2,12.466666666666665,3.6999999999999993
14011,Sn1Mo6S8,,,,,11.8,Sn(Mo3S4)2,12.466666666666665,3.6999999999999993
14012,Sn1Mo6S8,,,,,11.7,Sn(Mo3S4)2,12.466666666666665,3.6999999999999993
14013,Pb1Mo6S8,,,,,14.4,Mo6PbS8,13.629545454545452,3.5500000000000007
14014,Pb1Mo6S8,,,,,12.6,Mo6PbS8,13.629545454545452,3.5500000000000007
14015,Pb1Mo6S8,,,,,13.3,Mo6PbS8,13.629545454545452,3.5500000000000007
14016,Pb0.92Mo6S7.5,,,,,13.98,Mo300Pb46S375,14.29,1.2199999999999989
14017,Pb1Mo5.1S4,,,,,14.51,Mo51(PbS4)10,14.51,0.0
14018,Sn0.6Mo3S4,,,,,14.45,Sn3(Mo3S4)5,13.899999999999999,1.3999999999999986
14019,Sn0.6Mo3S4,,,,,13.05,Sn3(Mo3S4)5,13.899999999999999,1.3999999999999986
14020,Cu1Mo3S4,,,,,10.66,CuMo3S4,10.818750000000001,1.370000000000001
14021,Ag1Mo4S5,,,,,7.77,AgMo4S5,8.088,1.2000000000000002
14022,Tl0.45Bi0.46Mo6S7.5,,,,,6.41,Tl45Bi46(Mo4S5)150,6.41,0.0
14023,Zn1Mo5S6,,,,,3.12,ZnMo5S6,3.1100000000000003,0.20000000000000018
14024,Cd1Mo5S6,,,,,2.67,CdMo5S6,2.86,1.3000000000000003
14025,Sc1Mo6S7,,,,,2.67,ScMo6S7,2.67,0.0
14026,Y1Mo6S7,,,,,2.66,YMo6S7,2.66,0.0
14027,Mg1Mo6S7,,,,,2.72,MgMo6S7,2.72,0.0
14028,Cu0.7Mo3Se4,,,,,5.9,Cu7(Mo3Se4)10,5.9,0.0
14029,Ag0.7Mo3Se4,,,,,5.96,Ag7(Mo3Se4)10,5.96,0.0
14030,Sn0.7Mo3Se4,,,,,4.85,Sn7(Mo3Se4)10,4.85,0.0
14031,Pb1.2Mo6Se8,,,,,4.32,Mo15Pb3Se20,4.32,0.0
14032,Y1Mo6Se8,,,,,6.38,Y(Mo3Se4)2,6.38,0.0
14033,K0.18W1O3,,,,,3.9,K9(WO3)50,3.9,0.0
14034,Cs0.19W1O3,,,,,6.7,Cs19(WO3)100,6.7,0.0
14035,Ru0.46V0.54,,,,,4.92,V27Ru23,5.16,0.75
14036,V2Zr1,,,,,7.9,ZrV2,8.396666666666667,1.9400000000000004
14037,La3S4,,,,,8.1,La3S4,7.654285714285715,1.75
14038,La3Se4,,,,,7.6,La3Se4,8.205,2.4000000000000004
14039,Cu1Mo3S4,,,,,10.5,CuMo3S4,10.818750000000001,1.370000000000001
14040,Se2Ta1,,,,,0.14,TaSe2,0.16,0.09
14041,S2Ta1,,,,,0.49,TaS2,1.6341388888888888,3.4699999999999998
14042,S2Ta1,,,,,2.5,TaS2,1.6341388888888888,3.4699999999999998
14043,Al0.05Nb3Sn0.95,,,,,18.0,Nb60AlSn19,18.1,0.1999999999999993
14044,Nb3Sn1,,,,,17.77,Nb3Sn,17.6684,2.41
14045,Nb3Sn0.05Sn0.95,,,,,16.9,Nb3Sn,17.6684,2.41
14046,Nb3Sn0.1Sn0.9,,,,,16.2,Nb3Sn,17.6684,2.41
14047,Nb3Sn0.2Sn0.8,,,,,15.89,Nb3Sn,17.6684,2.41
14048,Ag1La1,,,,,1.06,LaAg,1.0733333333333335,0.24
14049,Nd1Rh4B4,,,,,5.31,Nd(BRh)4,5.323333333333333,0.0600000000000005
14050,Th1Rh4B4,,,,,4.41,Th(BRh)4,4.448,0.39000000000000057
14051,Sm1Rh4B4,,,,,2.66,Sm(BRh)4,2.6475,0.2100000000000004
14052,Lu1Rh4B4,,,,,11.249,Lu(BRh)4,10.093625,5.56
14053,Y1Rh4B4,,,,,10.591,Y(BRh)4,10.957749999999999,0.7490000000000006
14054,Tm1Rh4B4,,,,,9.78,Tm(BRh)4,9.040000000000001,4.459999999999999
14055,Er1Rh4B4,,,,,8.55,Er(BRh)4,8.142000000000001,4.46
14056,Au1Ga2,,,,,1.14,Ga2Au,1.2919999999999998,0.7799999999999998
14057,Cr4.84Ga25V70.16,,,,,12.14,V1754Cr121Ga625,12.14,0.0
14058,Cr34.9Ga25V40.1,,,,,5.48,V401Cr349Ga250,5.48,0.0
14059,Ga25Mn4.92V70.08,,,,,10.1,Mn123V1752Ga625,10.1,0.0
14060,Ga25Mn14V61,,,,,4.22,Mn14V61Ga25,4.22,0.0
14061,Fe4.97Ga25V70.03,,,,,8.59,V7003Ga2500Fe497,8.59,0.0
14062,Fe9.92Ga25V65.08,,,,,4.65,V1627Ga625Fe248,4.65,0.0
14063,Co4.95Ga25V70.05,,,,,7.56,V1401Ga500Co99,7.56,0.0
14064,Co7.32Ga25V67.68,,,,,5.03,V1692Ga625Co183,5.03,0.0
14065,Sn1Te1,,,,,0.06,SnTe,0.10963636363636363,0.20199999999999999
14066,Sr1Ti1O3,,,,,4.0,SrTiO3,0.6966874999999999,3.95
14067,Sr1Ti1O3,,,,,2.7,SrTiO3,0.6966874999999999,3.95
14068,Ge0.937Te1,,,,,0.311,Ge937Te1000,0.311,0.0
14069,Ge0.95Te1,,,,,0.246,Ge19Te20,0.246,0.0
14070,Ge0.963Te1,,,,,0.171,Ge963Te1000,0.171,0.0
14071,Ge0.976Te1,,,,,0.071,Ge122Te125,0.08549999999999999,0.029000000000000012
14072,Sr1Ti1O3,,,,,0.27,SrTiO3,0.6966874999999999,3.95
14073,Tl1Bi1Te2,,,,,0.141,TlBiTe2,0.141,0.0
14074,Ge0.95Te1,,,,,0.246,Ge19Te20,0.246,0.0
14075,Ge1Te1,,,,,0.08,GeTe,0.1768,0.16999999999999998
14076,Ge1Te1,,,,,0.172,GeTe,0.1768,0.16999999999999998
14077,Ge1Te1,,,,,0.25,GeTe,0.1768,0.16999999999999998
14078,Sn0.87Ag0.1Te1,,,,,1.78,Ag10Sn87Te100,1.83,0.09999999999999987
14079,Sn0.9Ag0.07Te1,,,,,1.73,Ag7(Sn9Te10)10,1.73,0.0
14080,Sn0.92Ag0.05Te1,,,,,1.66,Ag5(Sn23Te25)4,1.66,0.0
14081,Au0.499Ga0.501,,,,,1.17,Ga501Au499,1.17,0.0
14082,Au0.427Ga0.573,,,,,1.378,Ga573Au427,1.378,0.0
14083,Au0.388Ga0.612,,,,,1.355,Ga153Au97,1.355,0.0
14084,Au0.293Ga0.707,,,,,1.63,Ga707Au293,1.63,0.0
14085,Au0.98Pd0.02Ga2,,,,,1.51,Ga100PdAu49,1.51,0.0
14086,Au0.93Pd0.07Ga2,,,,,1.773,Ga200Pd7Au93,1.773,0.0
14087,Au0.85Pd0.15Ga2,,,,,1.79,Ga40Pd3Au17,1.79,0.0
14088,Ga1V3,,,,,13.8,V3Ga,14.784,4.100000000000001
14089,Ga1V3,,,,,15.3,V3Ga,14.784,4.100000000000001
14090,Au1V3,,,,,2.9,V3Au,2.2192,2.2300000000000004
14091,Nb3Os1,,,,,0.94,Nb3Os,0.995,0.1100000000000001
14092,Ir1Nb3,,,,,1.66,Nb3Ir,1.9249999999999998,0.4099999999999999
14093,Nb3Pt1,,,,,9.2,Nb3Pt,9.82388888888889,2.8889999999999993
14094,Au1Nb3,,,,,10.56,Nb3Au,9.193125,10.3
14095,Au1V3,,,,,2.97,V3Au,2.2192,2.2300000000000004
14096,Mo0.81Pt0.19,A,4.989,,,4.53,Mo81Pt19,4.53,0.0
14097,Mo2Zr1,,,,,4.57,ZrMo2,3.42875,4.625
14098,Hf1V2,,,,,9.15,HfV2,8.984,2.0700000000000003
14099,Au2Pb1,,,,,6.95,PbAu2,2.848,5.7700000000000005
14100,Au0.9Ga0.1,,,,,0.264,GaAu9,0.264,0.0
14101,Au0.95Ga0.05,,,,,0.032,GaAu19,0.032,0.0
14102,Al0.14Au0.86,,,,,0.385,Al7Au43,0.385,0.0
14103,Al0.05Au0.95,,,,,0.0138,AlAu19,0.0138,0.0
14104,Au0.95Sn0.05,,,,,0.047,SnAu19,0.047,0.0
14105,Ag0.828Ga0.172,,,,,0.116,Ga43Ag207,0.116,0.0
14106,Ag0.875Ga0.125,,,,,0.019,GaAg7,0.019,0.0
14107,Ag0.81In0.19,,,,,0.0074,In19Ag81,0.0074,0.0
14108,Ag0.7Zn0.3,,,,,0.0125,Zn3Ag7,0.0125,0.0
14109,Cu0.81Ga0.19,,,,,0.048,Ga19Cu81,0.048,0.0
14110,Au0.9In0.1,,,,,0.0625,InAu9,0.06786666666666667,0.014499999999999999
14111,Au1Ga2,,,,,1.15,Ga2Au,1.2919999999999998,0.7799999999999998
14112,Cu1Y1,,,,,0.47,YCu,0.47,0.0
14113,Au1Sc1,,,,,2.0,ScAu,2.0,0.0
14114,Au1Lu1,,,,,0.37,LuAu,0.37,0.0
14115,Al1Sc1Au2,,,,,4.4,ScAlAu2,4.4,0.0
14116,In1Sc1Au2,,,,,3.02,ScInAu2,3.02,0.0
14117,In1Y1Au2,,,,,1.9,YInAu2,1.8199999999999998,0.15999999999999992
14118,Al0.08Au0.92,,,,,0.088,Al2Au23,0.088,0.0
14119,Al0.07Au0.92In0.01,,,,,0.0763,Al7InAu92,0.0763,0.0
14120,Al0.06Au0.92In0.02,,,,,0.0619,Al3InAu46,0.0619,0.0
14121,Al0.0563Au0.92In0.0237,,,,,0.0609,Al563In237Au9200,0.0609,0.0
14122,Al0.05Au0.92In0.03,,,,,0.0672,Al5In3Au92,0.0672,0.0
14123,Al0.04Au0.92In0.04,,,,,0.0555,AlInAu23,0.0555,0.0
14124,Al0.03Au0.92In0.05,,,,,0.045,Al3In5Au92,0.045,0.0
14125,Al0.02Au0.92In0.06,,,,,0.034,AlIn3Au46,0.034,0.0
14126,Al0.01Au0.92In0.07,,,,,0.0278,AlIn7Au92,0.0278,0.0
14127,Au0.92In0.08,,,,,0.022,In2Au23,0.0238,0.0036000000000000025
14128,Au0.92Ga0.08,,,,,0.168,Ga2Au23,0.168,0.0
14129,Au0.92Ga0.068In0.012,,,,,0.137,In3Ga17Au230,0.137,0.0
14130,Au0.92Ga0.06In0.02,,,,,0.13,InGa3Au46,0.13,0.0
14131,Au0.92Ga0.04In0.04,,,,,0.0682,InGaAu23,0.0682,0.0
14132,Au0.92Ga0.02In0.06,,,,,0.0425,In3GaAu46,0.0425,0.0
14133,Al0.02Au0.92Ga0.06,,,,,0.158,AlGa3Au46,0.158,0.0
14134,Al0.04Au0.92Ga0.04,,,,,0.101,AlGaAu23,0.101,0.0
14135,Al0.06Au0.92Ga0.02,,,,,0.09,Al3GaAu46,0.09,0.0
14136,As1Ga1,,,,,4.5,GaAs,5.442857142857143,7.0
14137,Er1Pb2,,,,,7.4,ErPb2,7.4,0.0
14138,Cu1S1,,,,,1.65,CuS,1.6066666666666667,0.1299999999999999
14139,Cu1S1,,,,,1.52,CuS,1.6066666666666667,0.1299999999999999
14140,Cu6La1,,,,,0.042,LaCu6,0.042,0.0
14141,Cu6Th1,A,8.107,5.078,10.104,0.2,ThCu6,0.2,0.0
14142,Cd99.995Mn0.005,,,,,0.39,MnCd19999,0.39,0.0
14143,C60Ca5,,,,,8.4,CaC12,8.4,0.0
14144,Cu0.7Nb0.3,,,,,9.39,Nb3Cu7,9.39,0.0
14145,Cu0.7In0.01Nb0.29,,,,,9.04,Nb29InCu70,9.04,0.0
14146,Cu0.7Nb0.29Ta0.01,,,,,9.25,TaNb29Cu70,9.25,0.0
14147,As1Ga1,,,,,3.0,GaAs,5.442857142857143,7.0
14148,Be13U1,,,,,0.88,UBe13,0.8856045454545456,1.84
14149,Be13U1,A,10.2607,,,0.85,UBe13,0.8856045454545456,1.84
14150,Co3Y4,,,,,2.5,Y4Co3,2.033333333333333,1.0
14151,Co7Y9,,,,,2.7,Y9Co7,2.85,0.2999999999999998
14152,Ce0.01Y0.99,,,,,1.6,CeY99,1.6,0.0
14153,Be13U1,,,,,0.86,UBe13,0.8856045454545456,1.84
14154,Be13U0.9934Th0.0066,,,,,0.67,Th33U4967Be65000,0.67,0.0
14155,Be13U0.9899Th0.0101,,,,,0.65,Th101U9899Be130000,0.65,0.0
14156,Be13U0.9807Th0.0193,,,,,0.48,Th193U9807Be130000,0.48,0.0
14157,Be13U0.9755Th0.0245,,,,,0.59,Th49U1951Be26000,0.59,0.0
14158,Be13U0.9645Th0.0355,,,,,0.55,Th71U1929Be26000,0.55,0.0
14159,Bi1In2,,,,,5.766,In2Bi,5.584,0.7700000000000005
14160,Bi3In5,,,,,4.227,In5Bi3,4.189,0.08700000000000063
14161,B6Y6,,,,,7.5,YB,7.5,0.0
14162,Cr3Ir1,,,,,0.15,Cr3Ir,0.256,0.30000000000000004
14163,Cr3Rh1,,,,,0.07,Cr3Rh,0.07100000000000001,0.001999999999999988
14164,Nb3Os1,,,,,0.94,Nb3Os,0.995,0.1100000000000001
14165,Pd1V3,,,,,0.08,V3Pd,0.081,0.0020000000000000018
14166,Zr1,,,,,0.52,Zr,1.0833333333333333,3.01
14167,Zr1,,,,,0.92,Zr,1.0833333333333333,3.01
14168,Zr0.8Mo0.2,,,,,5.18,Zr4Mo,4.64,1.08
14169,Zr0.8Mo0.2,,,,,4.1,Zr4Mo,4.64,1.08
14170,Zr0.9Mo0.1,,,,,4.92,Zr9Mo,4.3,1.2399999999999998
14171,Zr0.9Mo0.1,,,,,3.68,Zr9Mo,4.3,1.2399999999999998
14172,Zr1,,,,,3.5,Zr,1.0833333333333333,3.01
14173,Zr0.87Ge0.13,,,,,2.94,Zr87Ge13,2.94,0.0
14174,Zr0.75Pd0.25,,,,,3.0,Zr3Pd,2.98,0.040000000000000036
14175,Zr0.8Ni0.2,,,,,3.59,Zr4Ni,3.51,0.6000000000000001
14176,V2Zr1,,,,,8.0,ZrV2,8.396666666666667,1.9400000000000004
14177,V2Zr1,,,,,8.0,ZrV2,8.396666666666667,1.9400000000000004
14178,V2Zr1,,,,,7.7,ZrV2,8.396666666666667,1.9400000000000004
14179,V2Zr1,,,,,8.0,ZrV2,8.396666666666667,1.9400000000000004
14180,Th0.95Zr0.05,A,5.0605,,,0.69,Th19Zr,0.69,0.0
14181,Th0.3Zr0.7,A,3.7272,,,2.7,Th3Zr7,2.7,0.0
14182,Th0.05Zr0.95,,,,,0.73,ThZr19,0.73,0.0
14183,Th0.25Zr0.75,A,3.701,,,6.29,ThZr3,6.29,0.0
14184,Th0.2Zr0.8,A,3.392,5.541,5.332,3.3,ThZr4,3.3,0.0
14185,Th0.1Zr0.9,A,3.258,,5.248,2.58,ThZr9,2.58,0.0
14186,Tc0.97Ti0.03,,,,,10.56,Ti3Tc97,10.56,0.0
14187,Tc0.875Ti0.125,A,9.5,,,8.7,TiTc7,8.7,0.0
14188,Tc0.75Ti0.25,,,,,5.1,TiTc3,5.1,0.0
14189,Tc0.25Ti0.75,A,3.181,,,2.7,Ti3Tc,2.7,0.0
14190,Ti0.85V0.15,,,,,1.95,Ti17V3,1.95,0.0
14191,Ti0.8V0.2,,,,,4.1,Ti4V,4.125,0.05000000000000071
14192,Ti0.7V0.3,,,,,6.25,Ti7V3,6.334,0.8600000000000003
14193,Ti0.6V0.4,,,,,6.95,Ti3V2,7.15,0.5499999999999998
14194,Ti0.5V0.5,,,,,7.1,TiV,6.828571428571429,3.3
14195,Ti0.4V0.6,,,,,7.3,Ti2V3,7.38,0.16000000000000014
14196,Ti0.2V0.8,,,,,7.15,TiV4,7.305,0.3099999999999996
14197,Ti0.1V0.9,,,,,5.75,TiV9,5.890000000000001,0.28000000000000025
14198,Si0.108Zr0.892,,,,,3.54,Zr223Si27,3.54,0.0
14199,Si0.132Zr0.868,,,,,3.21,Zr217Si33,3.21,0.0
14200,Ta2Zr1,,,,,2.3,ZrTa2,2.3,0.0
14201,Ta1V2,A,7.153,,,3.6,TaV2,3.2,0.8000000000000003
14202,Ta1V2,A,3.15,,,2.8,TaV2,3.2,0.8000000000000003
14203,Ta0.455Zr0.545,A,3.44,,,7.7,Zr109Ta91,7.7,0.0
14204,Ta0.745Zr0.255,A,3.361,,,7.1,Zr51Ta149,7.1,0.0
14205,Se3Ta1,A,10.402,3.495,9.829,2.1,TaSe3,2.075,0.3999999999999999
14206,Re0.8V0.2,,,,,5.2,VRe4,6.2,2.0
14207,Re0.8V0.2,,,,,7.2,VRe4,6.2,2.0
14208,Ru2Zr1,,,,,1.92,ZrRu2,1.968,0.5599999999999998
14209,Hf1Os2,,,,,1.85,HfOs2,2.41,0.8399999999999999
14210,Os2Zr1,,,,,2.9,ZrOs2,2.966666666666667,0.10000000000000009
14211,Pd9Se2,,,,,0.7,Pd9Se2,0.6699999999999999,0.05999999999999994
14212,Pd7Se2,,,,,0.53,Pd7Se2,0.53,0.0
14213,Pd34Se11,,,,,2.66,Pd34Se11,2.66,0.0
14214,Pd0.7Se0.3,,,,,2.04,Pd7Se3,2.04,0.0
14215,Pd9Se2,,,,,0.64,Pd9Se2,0.6699999999999999,0.05999999999999994
14216,Pd7Se2,,,,,0.53,Pd7Se2,0.53,0.0
14217,Pd34Se11,,,,,2.66,Pd34Se11,2.66,0.0
14218,Pd0.7Se0.3,,,,,2.04,Pd7Se3,2.04,0.0
14219,Re2Si1,A,6.4444,5.3898,9.6019,3.8,Re2Si,3.8,0.0
14220,Se1Y1,,,,,4.0,YSe,3.25,1.5
14221,Mo0.15Ti0.85,,,,,4.08,Ti17Mo3,4.08,0.0
14222,Pd0.15Ti0.85,,,,,3.82,Ti17Pd3,4.32,1.0000000000000004
14223,Rh0.25Zr0.75,,,,,4.3,Zr3Rh,6.9940000000000015,7.43
14224,Rh0.25Zr0.75,,,,,3.97,Zr3Rh,6.9940000000000015,7.43
14225,Pd0.15Zr0.85,,,,,4.8,Zr17Pd3,4.8,0.0
14226,Mo0.07Zr0.93,,,,,4.91,Zr93Mo7,4.91,0.0
14227,Mo0.04Zr0.96,,,,,4.47,Zr24Mo,4.47,0.0
14228,Hf0.906Mo0.094,,,,,2.71,Hf453Mo47,2.71,0.0
14229,Hf0.25Zr0.75,,,,,6.62,HfZr3,6.62,0.0
14230,Te3Tl5,A,8.92,,12.63,2.21,Tl5Te3,2.166,0.13200000000000012
14231,Al2Si2U1,A,4.145,,,1.34,U(AlSi)2,1.34,0.0
14232,Al2Ge2U1,A,4.219,,,1.6,U(AlGe)2,1.6,0.0
14233,Ga2Ge2U1,A,4.218,,,0.87,U(GaGe)2,0.87,0.0
14234,Ru3U1,A,3.977,,,0.145,URu3,0.145,0.0
14235,S2Ta1,,,,,2.5,TaS2,1.6341388888888888,3.4699999999999998
14236,Se3Ta1,A,101.02,3.48,15.56,1.9,TaSe3,2.075,0.3999999999999999
14237,S2Ta1,,,,,2.3,TaS2,1.6341388888888888,3.4699999999999998
14238,Se3Ta1,,,,,2.3,TaSe3,2.075,0.3999999999999999
14239,Re2Th1,A,5.4927,,9.101,5.0,ThRe2,5.025,0.04999999999999982
14240,Hf1Re2,A,5.254,,8.6,5.2,HfRe2,5.1025,0.8100000000000005
14241,Re2Zr1,A,5.267,,8.632,6.4,ZrRe2,6.366666666666667,0.8999999999999995
14242,Nb1S0.899,A,4.897,3.319,6.559,3.83,Nb1000S899,3.83,0.0
14243,Nb1S1.06,,,,,3.3,Nb50S53,3.3,0.0
14244,S1.005Sc1,A,5.1917,,,5.37,Sc200S201,5.37,0.0
14245,Nb3Sn1,,,,,18.0,Nb3Sn,17.6684,2.41
14246,Si1V3,,,,,16.9,V3Si,16.768,1.200000000000001
14247,Nb0.15Zr0.85,,,,,6.5,Zr17Nb3,6.35,0.2999999999999998
14248,Re0.71V0.29,,,,,8.4,V29Re71,8.4,0.0
14249,Os0.5V0.5,,,,,5.15,VOs,5.15,0.0
14250,Ir0.37V0.67,,,,,1.71,V67Ir37,1.71,0.0
14251,Pt0.25V0.75,,,,,3.2,V3Pt,3.10625,1.0900000000000003
14252,Mo0.6Re0.4,A,3.124,,,12.0,Re2Mo3,11.975000000000001,2.4000000000000004
14253,Mo0.4Re0.6,A,9.586,,4.978,6.0,Re3Mo2,6.186666666666667,0.4900000000000002
14254,Re0.35W0.65,A,3.139,,,6.75,Re7W13,6.75,0.0
14255,Mo0.18Tc0.82,A,2.752,,4.443,13.7,Tc41Mo9,13.7,0.0
14256,Pd0.07Ti0.93,,,,,3.26,Ti93Pd7,3.26,0.0
14257,Pd0.1Ti0.9,,,,,3.67,Ti9Pd,4.335,1.33
14258,Pd0.14Ti0.86,,,,,3.74,Ti43Pd7,3.74,0.0
14259,Pd0.19Ti0.81,,,,,3.08,Ti81Pd19,3.08,0.0
14260,Pd0.24Ti0.76,,,,,2.0,Ti19Pd6,2.0,0.0
14261,Pd0.26Ti0.74,,,,,1.66,Ti37Pd13,1.66,0.0
14262,Pd0.05Ti0.95,,,,,4.64,Ti19Pd,4.64,0.0
14263,Pd0.074Ti0.926,,,,,4.85,Ti463Pd37,4.85,0.0
14264,Pd0.1Ti0.9,,,,,5.0,Ti9Pd,4.335,1.33
14265,Pd0.15Ti0.85,,,,,4.82,Ti17Pd3,4.32,1.0000000000000004
14266,Pd0.18Ti0.82,,,,,4.73,Ti41Pd9,4.73,0.0
14267,Pd0.2Ti0.8,,,,,4.71,Ti4Pd,4.71,0.0
14268,Hf0.93Mo0.07,A,3.4877,,,2.11,Hf93Mo7,2.11,0.0
14269,Hf0.87Mo0.13,A,3.4887,,,2.6,Hf87Mo13,2.6,0.0
14270,Hf0.8Mo0.2,A,3.4581,,,2.89,Hf4Mo,2.89,0.0
14271,Si1V3,,,,,16.84,V3Si,16.768,1.200000000000001
14272,Si1V3,,,,,16.98,V3Si,16.768,1.200000000000001
14273,Nb3Se4,,,,,1.85,Nb3Se4,1.8760000000000001,0.7
14274,Nb3Si1,A,5.091,,,18.0,Nb3Si,10.4625,17.1
14275,Nb3Si1,,,,,9.0,Nb3Si,10.4625,17.1
14276,Nb1Se3,,,,,2.5,NbSe3,3.4275,2.5
14277,Nb1Se2,,,,,7.007,NbSe2,6.7535625,6.7
14278,Nb3Si1,A,5.091,,,18.6,Nb3Si,10.4625,17.1
14279,Nb3Si1,,,,,17.5,Nb3Si,10.4625,17.1
14280,Nb3Sn1,,,,,17.2,Nb3Sn,17.6684,2.41
14281,Nb1Se2,,,,,7.11,NbSe2,6.7535625,6.7
14282,Nb0.9Pd0.1,,,,,3.34,Nb9Pd,3.42,0.16000000000000014
14283,Nb0.85Pd0.15,A,3.26,,,2.26,Nb17Pd3,2.26,0.0
14284,Nb0.83Pd0.17,,,,,2.2,Nb83Pd17,2.2,0.0
14285,Nb0.8Pd0.2,,,,,1.98,Nb4Pd,1.98,0.0
14286,Nb0.76Pd0.24,A,3.21,,,1.9,Nb19Pd6,1.9,0.0
14287,Nb0.72Pd0.28,,,,,1.89,Nb18Pd7,1.89,0.0
14288,Nb0.69Pd0.31,,,,,1.84,Nb69Pd31,1.84,0.0
14289,Nb0.65Pd0.35,,,,,1.84,Nb13Pd7,1.84,0.0
14290,Mo0.1Nb0.765Pd0.135,,,,,1.53,Nb153Mo20Pd27,1.53,0.0
14291,Mo0.1Nb0.72Pd0.18,,,,,1.45,Nb36Mo5Pd9,1.45,0.0
14292,Mo0.15Nb0.68Pd0.17,,,,,1.22,Nb68Mo15Pd17,1.22,0.0
14293,Mo0.2Nb0.64Pd0.16,,,,,0.94,Nb16Mo5Pd4,0.94,0.0
14294,Mo0.2Nb0.608Pd0.192,,,,,1.34,Nb76Mo25Pd24,1.34,0.0
14295,Nb0.72Pd0.18W0.1,,,,,1.5,Nb36Pd9W5,1.5,0.0
14296,H0.64Nb0.85Pd0.15,,,,,4.3,Nb85H64Pd15,4.3,0.0
14297,H0.75Nb0.85Pd0.15,,,,,4.66,Nb17(H5Pd)3,4.66,0.0
14298,H0.63Nb0.87Pd0.17,,,,,3.89,Nb87H63Pd17,3.89,0.0
14299,H0.12Nb0.8Pd0.2,,,,,1.52,Nb20H3Pd5,1.52,0.0
14300,H0.51Nb0.8Pd0.2,,,,,3.4,Nb80H51Pd20,3.4,0.0
14301,H0.6Nb0.8Pd0.2,,,,,3.46,Nb4H3Pd,3.46,0.0
14302,H0.69Nb0.8Pd0.2,,,,,3.56,Nb80H69Pd20,3.56,0.0
14303,H0.74Nb0.8Pd0.2,,,,,4.07,Nb40H37Pd10,4.07,0.0
14304,H0.61Nb0.76Pd0.24,,,,,3.38,Nb76H61Pd24,3.38,0.0
14305,H0.34Nb0.72Pd0.28,,,,,1.64,Nb36H17Pd14,1.64,0.0
14306,H0.59Nb0.72Pd0.28,,,,,3.12,Nb72H59Pd28,3.12,0.0
14307,H0.46Nb0.69Pd0.31,,,,,3.05,Nb69H46Pd31,3.05,0.0
14308,H0.54Nb0.65Pd0.35,,,,,1.67,Nb65H54Pd35,1.67,0.0
14309,H0.51Mo0.1Nb0.765Pd0.135,,,,,5.46,Nb153Mo20(H34Pd9)3,5.46,0.0
14310,H0.37Mo0.1Nb0.72Pd0.18,,,,,4.44,Nb72Mo10H37Pd18,4.44,0.0
14311,H0.46Mo0.1Nb0.72Pd0.18,,,,,4.82,Nb36Mo5H23Pd9,4.82,0.0
14312,H0.28Mo0.15Nb0.68Pd0.17,,,,,4.92,Nb68Mo15H28Pd17,4.92,0.0
14313,H0.47Nb0.72Pd0.18W0.1,,,,,3.48,Nb72H47(Pd9W5)2,3.48,0.0
14314,C0.002N0.937Ta1,A,4.34,,,8.91,Ta1000C2N937,8.91,0.0
14315,C0.198N0.747Ta1,A,4.3733,,,10.74,Ta1000(C22N83)9,10.74,0.0
14316,C0.148N0.638Ta1,A,4.364,,,12.01,Ta500C74N319,12.01,0.0
14317,C0.017N0.632Ta1,A,4.3741,,,11.84,Ta1000C17N632,11.84,0.0
14318,C0.571N0.271Ta1,A,4.4309,,,10.92,Ta1000C571N271,10.92,0.0
14319,C0.97Ta1,A,4.4548,,,11.84,Ta100C97,11.84,0.0
14320,Te3Zr1,,,,,4.0,ZrTe3,2.7700000000000005,2.2
14321,S1N1,,,,,0.205,SN,0.24,0.05500000000000002
14322,S1N1,,,,,0.235,SN,0.24,0.05500000000000002
14323,S1N1,,,,,0.26,SN,0.24,0.05500000000000002
14324,V1N1,A,4.127,,,9.25,VN,8.443999999999999,1.75
14325,V1N1,A,4.138,,,8.65,VN,8.443999999999999,1.75
14326,Mo1N1,A,5.745,,5.622,15.1,MoN,10.685714285714287,11.899999999999999
14327,Mo1N1,A,2.85,,2.784,3.2,MoN,10.685714285714287,11.899999999999999
14328,Fe1U6,,,,,3.86,U6Fe,3.88875,0.33000000000000007
14329,Co1U6,,,,,2.43,U6Co,2.3579999999999997,0.14000000000000012
14330,Mn1U6,,,,,2.88,U6Mn,2.4524999999999997,0.6699999999999999
14331,Lu3Si5,,,,,7.0,Lu3Si5,7.0,0.0
14332,Li1Ti2O4,,,,,11.9,LiTi2O4,12.015384615384617,2.9000000000000004
14333,Li1.035Ti1.965O4,,,,,11.75,Li207Ti393O800,11.75,0.0
14334,Li1.07Ti1.93O4,,,,,11.7,Li107Ti193O400,11.05,1.299999999999999
14335,Li1.1Ti1.9O4,,,,,10.25,Li11Ti19O40,10.049999999999999,0.7000000000000011
14336,La1Si2,A,4.312,,13.841,2.3,LaSi2,2.3499999999999996,0.20000000000000018
14337,La1Si2,,,,,2.3,LaSi2,2.3499999999999996,0.20000000000000018
14338,Ge2La1,,,,,2.2,LaGe2,1.932,0.7500000000000002
14339,La2Sn5,A,4.6233,35.7425,4.6817,5.4,La2Sn5,5.4,0.0
14340,La1Sn2,A,4.4267,15.8552,4.5136,3.6,LaSn2,3.6,0.0
14341,La0.92Lu0.08,,,,,3.72,La23Lu2,3.72,0.0
14342,La0.8Y0.2,,,,,2.7,La4Y,2.7,0.0
14343,La0.84Pr0.16,,,,,2.2,La21Pr4,2.2,0.0
14344,La0.93Yb0.07,,,,,3.56,La93Yb7,3.56,0.0
14345,La0.98Nd0.02,,,,,3.6,La49Nd,3.77,0.33999999999999986
14346,Al1La3,,,,,6.0,La3Al,5.485,2.18
14347,Al1Ce0.01La3,,,,,3.92,La300CeAl100,3.92,0.0
14348,Al1Ce0.0165La3,,,,,1.45,La6000Ce33Al2000,1.45,0.0
14349,Al1Ce0.017La3,,,,,0.77,La3000Ce17Al1000,0.77,0.0
14350,Al1Gd0.001La3,,,,,5.6,La3000GdAl1000,5.6,0.0
14351,Al1Gd0.003La3,,,,,4.58,La3000Gd3Al1000,4.58,0.0
14352,Al1Gd0.0065La3,,,,,2.79,La6000Gd13Al2000,2.79,0.0
14353,La1Sn3,A,4.773,,,5.98,LaSn3,6.3582857142857145,0.6479999999999997
14354,La1Sn3,,,,,6.628,LaSn3,6.3582857142857145,0.6479999999999997
14355,Al2La1,,,,,3.273,LaAl2,2.6798571428571427,2.9730000000000003
14356,La1Sn3,,,,,6.43,LaSn3,6.3582857142857145,0.6479999999999997
14357,La0.9837Ce0.0163Sn3,,,,,4.33,La123Ce2Sn375,4.33,0.0
14358,La0.9647Ce0.0333Sn3,,,,,3.03,La9647(Ce111Sn10000)3,3.03,0.0
14359,La0.9462Ce0.0538Sn3,,,,,1.86,La4731Ce269Sn15000,1.86,0.0
14360,La0.9709Ce0.0291Sn3,,,,,3.47,La9709(Ce97Sn10000)3,3.47,0.0
14361,La0.9481Ce0.0519Sn3,,,,,1.92,La3160Ce173Sn10000,1.92,0.0
14362,Li1Ti2O4,,,,,12.7,LiTi2O4,12.015384615384617,2.9000000000000004
14363,Li1Ti2O4,A,8.409,,,10.7,LiTi2O4,12.015384615384617,2.9000000000000004
14364,La0.85Y0.15,,,,,3.06,La17Y3,3.06,0.0
14365,Li1Ti2O4,A,8.372,,,11.5,LiTi2O4,12.015384615384617,2.9000000000000004
14366,Mo0.6Re0.4,,,,,12.3,Re2Mo3,11.975000000000001,2.4000000000000004
14367,N1Nb1,,,,,16.5,NbN,13.733076923076924,12.200000000000001
14368,Mo6S8,,,,,2.0,Mo3S4,1.8,0.3999999999999999
14369,Mo6Se8,,,,,6.4,Mo3Se4,6.267058823529412,0.7999999999999998
14370,Mo3Os1,A,4.968,,,12.7,Mo3Os,11.318000000000001,5.499999999999999
14371,Mo0.15Nb0.85,,,,,5.85,Nb17Mo3,5.483333333333333,0.5499999999999998
14372,Mo0.4Nb0.6,,,,,0.6,Nb3Mo2,0.6,0.0
14373,Mo0.8Nb0.2,,,,,0.095,NbMo4,0.095,0.0
14374,La7Ni3,,,,,2.1,La7Ni3,2.1,0.0
14375,La1Os2,,,,,8.9,LaOs2,8.016666666666667,3.0999999999999996
14376,La1Os2,,,,,5.9,LaOs2,8.016666666666667,3.0999999999999996
14377,La1Os2,,,,,9.0,LaOs2,8.016666666666667,3.0999999999999996
14378,La3S4,A,8.724,,,8.05,La3S4,7.654285714285715,1.75
14379,La3S4,,,,,8.12,La3S4,7.654285714285715,1.75
14380,La3Se4,,,,,7.63,La3Se4,8.205,2.4000000000000004
14381,La3Te4,,,,,4.61,La3Te4,4.282,2.8499999999999996
14382,La1Sb2,,,,,0.4,LaSb2,0.9333333333333332,0.7999999999999999
14383,La1N1,,,,,1.0,LaN,1.175,0.3500000000000001
14384,As3La4,A,9.203,,,6.5,La4As3,6.5,0.0
14385,La4Sb3,A,9.6485,,,0.25,La4Sb3,0.25,0.0
14386,Bi1.5La4Sb1.5,A,9.804,,,0.158,La8(BiSb)3,0.158,0.0
14387,Bi3La4,A,9.79,,,0.155,La4Bi3,0.155,0.0
14388,La3Sb3Y1,A,9.553,,,0.13,La3YSb3,0.13,0.0
14389,Bi2La4Pb1,A,9.798,,,2.3,La4Bi2Pb,2.3,0.0
14390,Bi1.5La4Pb1.5,A,9.805,,,2.4,La8(BiPb)3,2.4,0.0
14391,Bi1La4Pb2,A,9.809,,,2.5,La4BiPb2,2.5,0.0
14392,Bi3La5,,,,,0.64,La5Bi3,0.64,0.0
14393,La2Sb1,,,,,0.75,La2Sb,3.025,4.55
14394,Bi1La2,,,,,0.76,La2Bi,0.76,0.0
14395,La3Ru1,,,,,5.55,La3Ru,4.875,1.3499999999999996
14396,La5Ru2,,,,,2.35,La5Ru2,2.35,0.0
14397,La7Ru3,,,,,1.75,La7Ru3,1.835,0.16999999999999993
14398,Ga1La3,A,5.61,,,5.8,La3Ga,5.82,0.040000000000000036
14399,In1La3,A,5.07,,,9.7,La3In,9.602222222222222,0.75
14400,La3Sn1,A,5.102,,,6.2,La3Sn,6.2,0.0
14401,Al1La3,A,7.192,,5.528,5.8,La3Al,5.485,2.18
14402,Ge1La3,A,7.416,9.954,6.497,3.7,La3Ge,3.7,0.0
14403,La3Ni1,A,7.189,10.16,6.65,6.2,La3Ni,3.6,4.0
