Repository: Gashmard/Streamlit_Prediction_Tc

File: SuperCon_Main_Dataset_20562sample.csv (part 24 of 34)
,element,Unit_lattice_constant,lattice_constant_a,lattice_constant_b,lattice_constant_c,Tc,Element_Normalize,Tc_mean,Tc_range
14404,La3Ru1,A,7.465,10.016,6.57,4.2,La3Ru,4.875,1.3499999999999996
14405,Co1La3,A,7.282,10.02,6.594,4.0,La3Co,4.2266666666666675,0.40000000000000036
14406,Gd0.02In1La2.98,,,,,7.9,La149GdIn50,7.9,0.0
14407,Gd0.06In1La2.94,,,,,4.1,La147Gd3In50,4.1,0.0
14408,La3Ni1,A,7.22,10.24,6.6,2.2,La3Ni,3.6,4.0
14409,Co1La3,,,,,4.4,La3Co,4.2266666666666675,0.40000000000000036
14410,Hg0.5In0.5,,,,,3.81,InHg,3.81,0.0
14411,Hg0.333In0.667,,,,,4.115,In667Hg333,4.115,0.0
14412,Ir0.42Nb0.58,,,,,4.2,Nb29Ir21,4.2,0.0
14413,Ir0.4Nb0.55O0.05,,,,,10.5,Nb11Ir8O,10.5,0.0
14414,Ir0.455Nb0.455O0.09,,,,,9.2,Nb91Ir91O18,9.2,0.0
14415,C0.03Rh0.43Ta0.54,,,,,10.0,Ta54Rh43C3,10.0,0.0
14416,Ir0.42Ta0.58,,,,,6.6,Ta29Ir21,6.6,0.0
14417,Ge1P1,A,3.544,,5.581,4.2,GeP,4.2,0.0
14418,As1Ge1,A,3.712,,5.832,3.5,GeAs,3.5,0.0
14419,Ge1U7,,,,,1.4,U7Ge,1.4,0.0
14420,Ge3U5,A,8.72,,5.84,0.99,U5Ge3,0.99,0.0
14421,Ge1Nb3,A,5.168,,,4.8,Nb3Ge,12.00278260869565,18.758000000000003
14422,Si1V3,A,4.7262,,,16.0,V3Si,16.768,1.200000000000001
14423,Ge1H0.005V3,A,4.7832,,,5.8,V600Ge200H,5.8,0.0
14424,Ge1Mo3,,,,,4.25,GeMo3,2.0826666666666664,2.8200000000000003
14425,Ge1Mo3,,,,,1.45,GeMo3,2.0826666666666664,2.8200000000000003
14426,Ge3Mo5,,,,,3.3,Ge3Mo5,3.3,0.0
14427,Ge3U5,A,8.56,,5.83,0.99,U5Ge3,0.99,0.0
14428,H0.995Pd1,,,,,9.275,H199Pd200,9.275,0.0
14429,Ge1V3,,,,,8.6,V3Ge,6.700000000000001,2.5999999999999996
14430,Nb3Si1,,,,,8.6,Nb3Si,10.4625,17.1
14431,Ge1V3,,,,,6.0,V3Ge,6.700000000000001,2.5999999999999996
14432,Si1V3,,,,,16.6,V3Si,16.768,1.200000000000001
14433,H15Th4,,,,,7.6,Th4H15,7.883333333333333,0.8499999999999996
14434,H15Th4,,,,,7.6,Th4H15,7.883333333333333,0.8499999999999996
14435,Ge2Y1,,,,,3.8,YGe2,3.8,0.0
14436,Ge2Zr1,,,,,8.0,ZrGe2,8.0,0.0
14437,Ge2Hf1,,,,,2.2,HfGe2,2.2,0.0
14438,Ga6Tb1,A,5.936,,7.56,5.0,TbGa6,5.0,0.0
14439,Dy1Ga6,A,5.928,,7.56,5.9,DyGa6,5.9,0.0
14440,Ga26.5V73.5,A,4.82,,,13.6,V147Ga53,13.6,0.0
14441,Ga25V75,,,,,15.3,V3Ga,14.784,4.100000000000001
14442,Ga20.5V79.5,,,,,9.7,V159Ga41,9.7,0.0
14443,Ga22.2V77.8,,,,,12.3,V389Ga111,12.3,0.0
14444,Ga23.6V76.4,,,,,14.6,V191Ga59,14.6,0.0
14445,Ga24.8V75.2,,,,,15.1,V94Ga31,15.1,0.0
14446,Ga25.3V74.7,,,,,14.9,V747Ga253,14.9,0.0
14447,Ga28.1V71.9,,,,,12.2,V719Ga281,12.2,0.0
14448,Ga29.6V70.4,,,,,12.1,V88Ga37,12.1,0.0
14449,Ga1V3,A,4.819,,,15.2,V3Ga,14.784,4.100000000000001
14450,Al1Nb3,A,5.182,,,18.7,Nb3Al,16.786296296296296,15.700000000000001
14451,Ga41Mo8,A,14.039,,15.039,9.7,Ga41Mo8,9.766666666666667,0.10000000000000142
14452,Au1Ga40Mo8,A,13.991,,15.083,9.4,Ga40Mo8Au,9.4,0.0
14453,Ga0.21V0.79,A,4.812,,,10.0,V79Ga21,10.0,0.0
14454,Ga0.25V0.75,A,4.814,,,14.5,V3Ga,14.784,4.100000000000001
14455,Ga0.31V0.69,A,4.819,,,15.4,V69Ga31,15.4,0.0
14456,Ga0.2V0.8,A,4.813,,,12.5,V4Ga,12.5,0.0
14457,Ga0.25V0.75,A,4.815,,,12.7,V3Ga,14.784,4.100000000000001
14458,Ga0.3V0.7,A,4.824,,,14.1,V7Ga3,14.1,0.0
14459,Ga6Y1,,,,,2.0,YGa6,2.0,0.0
14460,Cu1S2,A,5.79,,,1.505,CuS2,1.5325,0.05500000000000016
14461,Cu1S1Se1,A,5.923,,,1.75,CuSeS,1.5625,0.25
14462,Cu1Se2,A,6.123,,,2.365,CuSe2,2.22375,0.8999999999999999
14463,Cu1Se1Te1,A,6.302,,,1.8,CuTeSe,1.75,0.3999999999999999
14464,Cu1Te2,A,6.6,,,1.3,CuTe2,1.3,0.0
14465,Ga1Nb3,,,,,20.5,Nb3Ga,16.93846153846154,12.3
14466,Ga1V3,,,,,15.9,V3Ga,14.784,4.100000000000001
14467,Ga1Nb3,A,5.17,,,19.8,Nb3Ga,16.93846153846154,12.3
14468,N1.07Nb1,,,,,14.4,Nb100N107,14.4,0.0
14469,N0.78Nb1,,,,,10.5,Nb50N39,10.5,0.0
14470,N0.89Nb1,,,,,12.1,Nb100N89,12.1,0.0
14471,N0.93Nb1,,,,,13.3,Nb100N93,13.3,0.0
14472,C0.28N0.76Nb1,,,,,16.4,Nb25C7N19,16.4,0.0
14473,Al1Nb3,,,,,17.4,Nb3Al,16.786296296296296,15.700000000000001
14474,Ga1Nb3,,,,,8.2,Nb3Ga,16.93846153846154,12.3
14475,W2Zr1,A,7.621,,,2.16,ZrW2,2.16,0.0
14476,Ru2Zr1,A,5.144,,8.504,1.84,ZrRu2,1.968,0.5599999999999998
14477,Nb3Os2,A,9.844,,5.056,1.78,Nb3Os2,1.825,0.10999999999999988
14478,Nb5Pt3,A,9.91,,5.12,3.73,Nb5Pt3,3.73,0.0
14479,Ga4Mo1,,,,,8.0,Ga4Mo,8.593333333333334,1.8200000000000003
14480,Ga4Mn0.006Mo0.994,,,,,7.14,Mn3Ga2000Mo497,7.14,0.0
14481,Ga4Mn0.01Mo0.99,,,,,4.0,MnGa400Mo99,3.9699999999999998,0.06000000000000005
14482,Rh1Zr2,A,6.497,,5.614,11.2,Zr2Rh,11.184444444444445,0.5599999999999987
14483,Ga2La1,A,4.32,,4.42,1.15,LaGa2,1.15,0.0
14484,Fe1U6,,,,,4.03,U6Fe,3.88875,0.33000000000000007
14485,Fe1U6,,,,,3.99,U6Fe,3.88875,0.33000000000000007
14486,Eu0.0034La0.9966,,,,,3.95,La4983Eu17,3.95,0.0
14487,Eu0.011La0.989,,,,,2.16,La989Eu11,2.16,0.0
14488,H0.985Pd1,,,,,7.39,H197Pd200,7.39,0.0
14489,Y3Ru4Ge13,A,8.962,,,1.7,Y3Ge13Ru4,2.1700000000000004,1.1500000000000001
14490,Lu3Rh4Ge13,A,8.912,,,2.3,Lu3Ge13Rh4,2.3,0.0
14491,Y3Os4Ge13,A,8.985,,,3.9,Y3Ge13Os4,3.9,0.0
14492,Lu3Os4Ge13,A,8.938,,,3.6,Lu3Ge13Os4,3.466666666666667,0.3999999999999999
14493,Ca3Rh4Ge13,A,9.025,,,2.1,Ca3Ge13Rh4,2.1,0.0
14494,Ca3Ir4Ge13,A,9.055,,,1.7,Ca3Ge13Ir4,1.7,0.0
14495,La3Ru4Ge13,A,9.772,,,3.9,La3Ge13Ru4,3.9,0.0
14496,La3Ru1Pd3Ge13,A,9.78,,,4.8,La3Ge13Pd3Ru,4.8,0.0
14497,Th3Os4Ge13,A,9.721,,,5.6,Th3Ge13Os4,5.6,0.0
14498,Ca3Co4Ge13,A,9.584,,,5.9,Ca3Co4Ge13,5.9,0.0
14499,La3Co4Ge13,A,9.641,,,2.8,La3Co4Ge13,2.8,0.0
14500,Yb3Co4Sn13,A,9.563,,,2.5,Yb3Co4Sn13,2.5,0.0
14501,Ca3Rh4Sn13,A,9.702,,,8.7,Ca3Sn13Rh4,7.601666666666667,3.9899999999999993
14502,Sr3Rh4Sn13,A,9.8,,,4.3,Sr3Sn13Rh4,4.271666666666666,0.5
14503,Yb3Rh4Sn13,A,9.675,,,8.6,Yb3Sn13Rh4,7.833333333333333,1.3999999999999995
14504,Th3Rh4Sn13,A,9.692,,,1.9,Th3Sn13Rh4,1.9,0.0
14505,Ca3Ir4Sn13,A,9.718,,,7.1,Ca3Sn13Ir4,6.935,3.09
14506,Sr3Ir4Sn13,A,9.807,,,5.1,Sr3Sn13Ir4,5.292857142857143,2.05
14507,La3Ir4Sn13,A,9.755,,,2.6,La3Sn13Ir4,2.533333333333333,0.10000000000000009
14508,Th3Ir4Sn13,A,9.695,,,2.6,Th3Sn13Ir4,2.6,0.0
14509,La3Rh4Pb13,A,10.031,,,2.2,La3Rh4Pb13,2.2,0.0
14510,Sc4Rh6Ge19,A,12.605,,,1.9,Sc4Ge19Rh6,1.9,0.0
14511,Sc4Ir6Ge19,A,12.629,,,1.4,Sc4Ge19Ir6,1.4,0.0
14512,Y4Ru6Sn19,A,13.772,,,1.3,Y4Sn19Ru6,1.3,0.0
14513,Sc4Os6Sn19,A,13.606,,,1.5,Sc4Sn19Os6,1.5,0.0
14514,Y4Os6Sn19,A,13.801,,,2.5,Y4Sn19Os6,2.5,0.0
14515,Tb4Os6Sn19,A,13.813,,,1.4,Tb4Sn19Os6,1.4,0.0
14516,Ho4Os6Sn19,A,13.774,,,1.4,Ho4Sn19Os6,1.4,0.0
14517,Er4Os6Sn19,A,13.76,,,1.25,Er4Sn19Os6,1.25,0.0
14518,Tm4Os6Sn19,A,13.744,,,1.1,Tm4Sn19Os6,1.1,0.0
14519,Lu4Os6Sn19,A,13.72,,,1.8,Lu4Sn19Os6,1.8,0.0
14520,Y4Ir6Sn19,A,13.773,,,2.2,Y4Sn19Ir6,2.2,0.0
14521,Ca4Rh6Pb19,A,14.23,,,3.3,Ca4Rh6Pb19,3.3,0.0
14522,Ta1Ge2,,,,,2.3,TaGe2,2.3,0.0
14523,Re1Ge2,,,,,2.7,ReGe2,2.7,0.0
14524,Ag0.7Al0.3,,,,,0.11,Al3Ag7,0.11,0.0
14525,Ag0.667Al0.333,,,,,0.126,Al333Ag667,0.126,0.0
14526,Ag0.65Al0.35,,,,,0.1,Al7Ag13,0.1,0.0
14527,Ag0.625Al0.375,,,,,0.106,Al3Ag5,0.106,0.0
14528,Ag0.6Al0.4,,,,,0.088,Al2Ag3,0.088,0.0
14529,Ag0.885Sb0.115,,,,,0.019,Ag177Sb23,0.019,0.0
14530,Ag0.865Sb0.135,,,,,0.028,Ag173Sb27,0.028,0.0
14531,Ag0.845Sb0.155,,,,,0.037,Ag169Sb31,0.037,0.0
14532,Ag0.845Sn0.155,,,,,0.025,Ag169Sn31,0.025,0.0
14533,Ag0.835Sn0.165,,,,,0.047,Ag167Sn33,0.047,0.0
14534,Ag0.825Sn0.175,,,,,0.055,Ag33Sn7,0.055,0.0
14535,Ag0.82Sn0.18,,,,,0.066,Ag41Sn9,0.066,0.0
14536,Ag0.815Sn0.185,,,,,0.06,Ag163Sn37,0.06,0.0
14537,Ag0.795Sn0.205,,,,,0.09,Ag159Sn41,0.09,0.0
14538,Ag0.775Sn0.225,,,,,0.09,Ag31Sn9,0.09,0.0
14539,Cu0.86Ge0.14,,,,,0.025,Cu43Ge7,0.025,0.0
14540,Cu0.85Ge0.15,,,,,0.084,Cu17Ge3,0.084,0.0
14541,Cu0.84Ge0.16,,,,,0.117,Cu21Ge4,0.117,0.0
14542,Cu0.83Ge0.17,,,,,0.072,Cu83Ge17,0.072,0.0
14543,Cu0.825Ge0.175,,,,,0.145,Cu33Ge7,0.145,0.0
14544,Cu0.82Ge0.18,,,,,0.13,Cu41Ge9,0.13,0.0
14545,Cu0.815Ge0.185,,,,,0.175,Cu163Ge37,0.175,0.0
14546,Cu0.81Ge0.19,,,,,0.24,Cu81Ge19,0.24,0.0
14547,Cu0.86Si0.14,,,,,0.05,Cu43Si7,0.054000000000000006,0.008
14548,Au0.885Sn0.115,,,,,0.21,Sn23Au177,0.21,0.0
14549,Au0.875Sn0.125,,,,,0.33,SnAu7,0.33,0.0
14550,Au0.865Sn0.135,,,,,0.435,Sn27Au173,0.435,0.0
14551,Au0.855Sn0.145,,,,,0.43,Sn29Au171,0.43,0.0
14552,Au0.845Sn0.155,,,,,0.53,Sn31Au169,0.53,0.0
14553,Au0.835Sn0.165,,,,,0.59,Sn33Au167,0.59,0.0
14554,Au0.84In0.16,,,,,0.035,In4Au21,0.035,0.0
14555,Au0.8In0.2,,,,,0.28,InAu4,0.28,0.0
14556,Sn1Te1,,,,,0.207,SnTe,0.10963636363636363,0.20199999999999999
14557,Sn1Te1,,,,,0.168,SnTe,0.10963636363636363,0.20199999999999999
14558,Sn1Te1,,,,,0.1,SnTe,0.10963636363636363,0.20199999999999999
14559,Sn1Te1,,,,,0.065,SnTe,0.10963636363636363,0.20199999999999999
14560,Sn0.965Te1,,,,,0.168,Sn193Te200,0.168,0.0
14561,Sn0.975Te1,,,,,0.165,Sn39Te40,0.165,0.0
14562,Sn0.966Te1,,,,,0.167,Sn483Te500,0.167,0.0
14563,Sn0.976Te1,,,,,0.125,Sn122Te125,0.125,0.0
14564,Sn0.97Te1,,,,,0.155,Sn97Te100,0.1436666666666667,0.10200000000000001
14565,Sn0.98Te1,,,,,0.092,Sn49Te50,0.092,0.0
14566,Sn0.985Te1,,,,,0.0485,Sn197Te200,0.046599999999999996,0.005200000000000003
14567,Sn0.985Te1,,,,,0.0433,Sn197Te200,0.046599999999999996,0.005200000000000003
14568,Sn0.985Te1,,,,,0.048,Sn197Te200,0.046599999999999996,0.005200000000000003
14569,Sn0.99Te1,,,,,0.0285,Sn99Te100,0.026250000000000002,0.0045000000000000005
14570,Sn0.99Te1,,,,,0.024,Sn99Te100,0.026250000000000002,0.0045000000000000005
14571,Sn0.995Te1,,,,,0.0138,Sn199Te200,0.0138,0.0
14572,Sn0.97As0.005Te0.995,,,,,0.108,Sn194Te199As,0.088,0.039999999999999994
14573,Sn0.97As0.01Te0.99,,,,,0.073,Sn97Te99As,0.048,0.049999999999999996
14574,Sn0.97As0.015Te0.985,,,,,0.051,Sn194Te197As3,0.051,0.0
14575,Sn0.97As0.017Te0.983,,,,,0.058,Sn970Te983As17,0.058,0.0
14576,Sn0.97As0.02Te0.98,,,,,0.0318,Sn97(Te49As)2,0.0318,0.0
14577,Sn0.97As0.022Te0.978,,,,,0.0332,Sn485Te489As11,0.0332,0.0
14578,Sn0.97As0.025Te0.975,,,,,0.0138,Sn194(Te39As)5,0.0138,0.0
14579,Sn0.97As0.005Te0.995,,,,,0.068,Sn194Te199As,0.088,0.039999999999999994
14580,Sn0.97As0.006Te0.994,,,,,0.048,Sn485Te497As3,0.048,0.0
14581,Sn0.97As0.007Te0.993,,,,,0.038,Sn970Te993As7,0.038,0.0
14582,Sn0.97As0.008Te0.992,,,,,0.022,Sn485(Te124As)4,0.022,0.0
14583,Sn0.97As0.009Te0.991,,,,,0.0195,Sn970Te991As9,0.0195,0.0
14584,Sn0.97As0.01Te0.99,,,,,0.023,Sn97Te99As,0.048,0.049999999999999996
14585,Al1,,,,,1.18,Al,1.2466300000000001,0.641
14586,Zn1,,,,,0.85,Zn,0.8507999999999999,0.04200000000000004
14587,In1,,,,,4.405,In,3.4874222222222224,1.2650000000000001
14588,Sn1,,,,,3.71,Sn,4.0524941176470595,1.6342999999999996
14589,Co1Si2,,,,,1.3,CoSi2,1.3066666666666666,0.17999999999999994
14590,Ge2Rh3,,,,,2.12,Ge2Rh3,2.12,0.0
14591,Ge1Ir1,,,,,4.7,GeIr,4.7,0.0
14592,Pd1Sb1,,,,,1.5,SbPd,1.575,0.17999999999999994
14593,Pt1Sb1,,,,,2.1,SbPt,2.1,0.0
14594,Bi1Pt1,A,4.31,,5.49,1.21,BiPt,1.21,0.0
14595,Pd1Te1,,,,,2.3,TePd,2.868,2.83
14596,La1,A,5.29,,,6.06,La,5.343,2.9400000000000004
14597,In1La3,A,5.07,,,9.54,La3In,9.602222222222222,0.75
14598,La3Tl1,A,5.06,,,8.86,La3Tl,8.889999999999999,0.08999999999999986
14599,La3In0.7Ga0.3,A,5.05,,,9.25,La30In7Ga3,9.25,0.0
14600,La3In0.5Tl0.5,A,5.06,,,8.9,La6TlIn,8.9,0.0
14601,La3In0.7Al0.3,A,5.06,,,9.42,La30Al3In7,9.42,0.0
14602,La3In0.7Ga0.3,A,5.05,,,9.25,La30In7Ga3,9.25,0.0
14603,La3In0.8Sn0.2,A,5.05,,,7.8,La15In4Sn,7.8,0.0
14604,La3In0.9Cd0.1,A,5.07,,,9.55,La30CdIn9,9.55,0.0
14605,C1Nb1,A,4.468,,,11.2,NbC,9.803846153846154,8.0
14606,Nb0.75Mo0.25C1,A,4.451,,,12.0,Nb3MoC4,12.0,0.0
14607,Nb0.5Mo0.5C1,A,4.41,,,13.1,NbMoC2,13.1,0.0
14608,Nb0.25Mo0.75C1,A,4.358,,,13.1,NbMo3C4,13.1,0.0
14609,Nb0.05Mo0.95C1,A,4.296,,,13.5,NbMo19C20,13.5,0.0
14610,C1Mo1,A,4.277,,,14.3,MoC,10.122857142857143,8.5
14611,Nb0.9W0.1C1,A,4.457,,,11.6,Nb9WC10,11.6,0.0
14612,Nb0.8W0.2C1,A,4.445,,,13.7,Nb4WC5,13.2,1.0
14613,Nb0.75W0.25C1,A,4.443,,,13.1,Nb3WC4,13.1,0.0
14614,Nb0.7W0.3C1,A,4.434,,,13.2,Nb7W3C10,13.2,0.0
14615,Nb0.65W0.35C1,A,4.425,,,13.0,Nb13W7C20,13.0,0.0
14616,Nb0.5W0.5C1,A,4.404,,,12.5,NbWC2,12.5,0.0
14617,Nb0.2W0.8C1,A,4.335,,,11.0,NbW4C5,11.0,0.0
14618,C1W1,A,4.265,,,9.93,WC,6.976666666666667,9.0
14619,Nb0.8Ta0.2C1,A,4.467,,,10.0,TaNb4C5,9.95,0.09999999999999964
14620,Nb0.6Ta0.4C1,A,4.466,,,9.4,Ta2Nb3C5,9.4,0.0
14621,Nb0.4Ta0.6C1,A,4.459,,,9.33,Ta3Nb2C5,8.773333333333333,11.790000000000001
14622,Nb0.2Ta0.8C1,A,4.456,,,9.0,Ta4NbC5,9.0,0.0
14623,Mo0.9W0.1C1,A,4.276,,,11.7,Mo9WC10,11.7,0.0
14624,Mo0.8W0.2C1,A,4.271,,,12.0,Mo4WC5,12.0,0.0
14625,Mo0.6W0.4C1,A,4.268,,,11.3,Mo3W2C5,11.3,0.0
14626,Mo0.4W0.6C1,A,4.262,,,11.3,Mo2W3C5,11.3,0.0
14627,Mo0.2W0.8C1,A,4.26,,,10.1,MoW4C5,10.1,0.0
14628,Mo0.1W0.9C1,,,,,9.0,MoW9C10,9.0,0.0
14629,C1Ta1,A,4.456,,,10.0,TaC,8.595454545454546,7.7
14630,Ta0.8Mo0.2C1,A,4.445,,,8.5,Ta4MoC5,8.0,1.0
14631,Ta0.6Mo0.4C1,A,4.438,,,8.67,Ta3Mo2C5,8.67,0.0
14632,Ta0.4Mo0.6C1,A,4.416,,,9.18,Ta2Mo3C5,9.18,0.0
14633,Ta0.2Mo0.8C1,A,4.329,,,10.5,TaMo4C5,9.6,1.8000000000000007
14634,Ta0.05Mo0.95C1,A,4.286,,,11.8,TaMo19C20,11.8,0.0
14635,Ta0.8W0.2C1,A,4.441,,,9.92,Ta4WC5,9.92,0.0
14636,Ta0.6W0.4C1,A,4.432,,,10.0,Ta3W2C5,10.0,0.0
14637,Ta0.4W0.6C1,A,4.403,,,9.41,Ta2W3C5,9.41,0.0
14638,Ta0.2W0.8C1,A,4.32,,,8.96,TaW4C5,8.96,0.0
14639,Mo0.95V0.05C1,,,,,13.9,VMo19C20,13.9,0.0
14640,Mo0.95Ti0.05C1,,,,,13.5,TiMo19C20,13.5,0.0
14641,Mo0.95Zr0.05C1,,,,,13.2,ZrMo19C20,13.2,0.0
14642,Mo0.95Hf0.05C1,,,,,12.7,HfMo19C20,12.7,0.0
14643,Mo0.9Re0.1C1,,,,,13.9,ReMo9C10,13.850000000000001,0.09999999999999964
14644,Mo0.9Ru0.1C1,,,,,13.7,Mo9RuC10,13.649999999999999,0.09999999999999964
14645,Mo0.9V0.1C1,,,,,13.3,VMo9C10,13.3,0.0
14646,Mo0.9Ti0.1C1,,,,,13.1,TiMo9C10,13.1,0.0
14647,Mo0.9Hf0.1C1,,,,,11.9,HfMo9C10,11.9,0.0
14648,Mo0.9Zr0.1C1,,,,,11.5,ZrMo9C10,11.5,0.0
14649,Mo0.84V0.16C1,,,,,12.9,V4Mo21C25,12.9,0.0
14650,Mo0.84Ti0.16C1,,,,,12.8,Ti4Mo21C25,12.8,0.0
14651,Mo0.84Hf0.16C1,,,,,11.5,Hf4Mo21C25,11.5,0.0
14652,Mo0.84Zr0.16C1,,,,,11.0,Zr4Mo21C25,11.0,0.0
14653,Mo0.8V0.2C1,,,,,12.8,VMo4C5,12.8,0.0
14654,Mo0.8Ti0.2C1,,,,,12.0,TiMo4C5,12.0,0.0
14655,Mo0.8Hf0.2C1,,,,,11.4,HfMo4C5,11.4,0.0
14656,Mo0.8Zr0.2C1,,,,,10.9,ZrMo4C5,10.9,0.0
14657,Au0.12Zr0.88,,,,,2.78,Zr22Au3,2.78,0.0
14658,Au0.1Zr0.9,,,,,2.78,Zr9Au,2.78,0.0
14659,Au0.07Zr0.93,,,,,2.52,Zr93Au7,2.52,0.0
14660,Au0.05Zr0.95,,,,,1.79,Zr19Au,1.79,0.0
14661,Os0.01Zr0.99,,,,,1.52,Zr99Os,1.52,0.0
14662,Os0.025Zr0.975,,,,,2.97,Zr39Os,2.97,0.0
14663,Os0.05Zr0.95,,,,,5.38,Zr19Os,5.38,0.0
14664,Os0.06Zr0.94,,,,,5.7,Zr47Os3,5.65,0.10000000000000053
14665,Os0.07Zr0.93,,,,,5.66,Zr93Os7,5.66,0.0
14666,Os0.1Zr0.9,,,,,5.17,Zr9Os,5.17,0.0
14667,Au0.374Te0.626,A,2.9514,,,1.3,Te313Au187,1.3,0.0
14668,Au0.35Te0.65,,,,,1.58,Te13Au7,1.58,0.0
14669,Au0.332Te0.668,A,2.9667,,,1.89,Te167Au83,1.89,0.0
14670,Au0.3Te0.7,A,2.9928,,,1.99,Te7Au3,1.99,0.0
14671,Au0.28Te0.72,A,3.0007,,,1.96,Te18Au7,1.96,0.0
14672,Au0.25Te0.75,A,3.0355,,,1.85,Te3Au,1.85,0.0
14673,Au0.24Te0.76,,,,,1.72,Te19Au6,1.72,0.0
14674,Au0.22Te0.78,A,3.0493,,,1.54,Te39Au11,1.54,0.0
14675,Au0.2Te0.8,A,3.0558,,,1.48,Te4Au,1.48,0.0
14676,Au0.18Te0.82,A,3.0841,,,1.56,Te41Au9,1.56,0.0
14677,Au0.16Te0.84,,,,,1.71,Te21Au4,1.71,0.0
14678,Au0.15Te0.85,A,3.0978,,,1.64,Te17Au3,1.64,0.0
14679,Au0.14Te0.86,,,,,1.7,Te43Au7,1.7,0.0
14680,Bi0.02Sn0.98,,,,,3.85,Sn49Bi,3.85,0.0
14681,Bi0.04Sn0.96,,,,,3.86,Sn24Bi,3.86,0.0
14682,Bi0.045Sn0.955,,,,,3.88,Sn191Bi9,3.88,0.0
14683,Bi0.05Sn0.95,,,,,3.93,Sn19Bi,3.93,0.0
14684,Bi0.055Sn0.945,,,,,3.94,Sn189Bi11,3.94,0.0
14685,Bi0.06Sn0.94,,,,,4.1,Sn47Bi3,4.1,0.0
14686,Bi0.08Sn0.92,,,,,4.15,Sn23Bi2,4.15,0.0
14687,Bi0.1Sn0.9,,,,,4.18,Sn9Bi,5.34,2.3200000000000003
14688,Sb0.02Sn0.98,,,,,2.64,Sn49Sb,2.64,0.0
14689,Sb0.04Sn0.96,,,,,3.76,Sn24Sb,3.76,0.0
14690,Sb0.06Sn0.94,,,,,3.96,Sn47Sb3,3.96,0.0
14691,Sb0.08Sn0.92,,,,,3.89,Sn23Sb2,3.89,0.0
14692,Ga1,,,,,7.84,Ga,5.2247692307692315,7.439
14693,Ga0.8Sb0.2,,,,,6.18,Ga4Sb,6.18,0.0
14694,Ga0.58Sb0.42,,,,,1.17,Ga29Sb21,1.17,0.0
14695,Bi1,,,,,5.7,Bi,6.205,8.059999999999999
14696,Bi0.9Sb0.1,,,,,5.2,Bi9Sb,5.2,0.0
14697,Bi0.7Sb0.3,,,,,4.14,Bi7Sb3,4.14,0.0
14698,Bi0.5Sb0.5,,,,,2.94,BiSb,2.94,0.0
14699,Pb0.52Tl0.48,,,,,5.54,Tl12Pb13,5.54,0.0
14700,Pb0.06Tl0.94,,,,,2.7,Tl47Pb3,2.7,0.0
14701,Bi0.6Tl0.4,,,,,6.0,Tl2Bi3,6.0,0.0
14702,Ce0.9Pr0.1Ru2,,,,,6.55,Ce9PrRu20,6.55,0.0
14703,Ce0.8Pr0.2Ru2,,,,,5.82,Ce4PrRu10,5.82,0.0
14704,Pd0.04Ta1S2,A,3.3148,,12.1287,4.2,Ta25PdS50,4.2,0.0
14705,Tl1Ba2Ca3Cu4O11,A,3.85,,19.1,122.1,Ba2Ca3TlCu4O11,118.05,8.099999999999994
14706,C0.3Ba2Ca4Cu5.7O11.18,A,3.8569,,17.955,117.5,Ba100Ca200Cu285C15O559,117.5,0.0
14707,C0.3Ba2Ca4Cu5.7O10.77,A,3.8564,,17.952,116.7,Ba200Ca400Cu570(C10O359)3,116.7,0.0
14708,C0.3Ba2Ca4Cu5.7O10.69,A,3.8569,,17.956,116.3,Ba200Ca400Cu570C30O1069,116.3,0.0
14709,C0.3Ba2Ca4Cu5.7O10.66,A,3.8572,,17.962,115.7,Ba100Ca200Cu285C15O533,115.7,0.0
14710,C0.3Ba2Ca4Cu5.7O10.57,A,3.8592,,17.986,115.1,Ba200Ca400Cu570C30O1057,115.1,0.0
14711,C0.3Ba2Ca4Cu5.7O10.45,A,3.8596,,18.001,114.3,Ba40Ca80Cu114C6O209,114.3,0.0
14712,C0.3Ba2Ca4Cu5.7O10.34,A,3.8609,,18.003,113.5,Ba100Ca200Cu285C15O517,113.5,0.0
14713,Ba2Ca3Cu4O10.35,A,3.856,,17.93,116.0,Ba40Ca60Cu80O207,116.0,0.0
14714,C1,,,,,2.68,C,10.612962962962966,51.63
14715,Nb0.9Mg0.1B2,A,3.1061,,3.3231,4.5,MgNb9B20,4.5,0.0
14716,Nb0.75Mg0.25B2,A,3.1,,3.3203,4.5,MgNb3B8,4.5,0.0
14717,Ce1Rh1Si3,,,,,0.45,CeSi3Rh,0.9400000000000001,0.6400000000000001
14718,Hf1,,,,,0.128,Hf,0.128,0.0
14719,Ti0.496Zr0.504,A,3.104,,4.923,1.8,Zr63Ti62,1.8,0.0
14720,Y1Sr2Nb0.9Cu2.1O7.9,,,,,27.0,Sr20Y10Nb9Cu21O79,27.0,0.0
14721,Mg0.9Al0.1B2,,,,,30.5,Mg9AlB20,34.48888888888889,7.299999999999997
14722,Mg0.8Al0.2B2,,,,,23.5,Mg4AlB10,28.71,13.100000000000001
14723,Mg1B1.89C0.11,,,,,33.0,Mg100B189C11,33.85,1.7000000000000028
14724,Mg1B1.87C0.13,,,,,28.0,Mg100B187C13,28.0,0.0
14725,Mg1B1.8C0.2,,,,,22.0,Mg5B9C,27.975714285714286,27.5
14726,Mg1B1.958C0.042,,,,,37.5,Mg500B979C21,37.7,0.3999999999999986
14727,Mg1B1.924C0.076,,,,,36.2,Mg250B481C19,35.85,0.8000000000000043
14728,B2Mg1,,,,,39.0,MgB2,37.580588235294115,35.5
14729,C6Yb1,,,,,6.52,YbC6,6.4975,0.04999999999999982
14730,Nb3Sn1,,,,,17.93,Nb3Sn,17.6684,2.41
14731,Sn1,,,,,3.77,Sn,4.0524941176470595,1.6342999999999996
14732,Pb1,,,,,7.175,Pb,7.186066666666667,0.04999999999999982
14733,Pb1,,,,,7.175,Pb,7.186066666666667,0.04999999999999982
14734,Pb1,,,,,7.175,Pb,7.186066666666667,0.04999999999999982
14735,Ru1,,,,,0.493,Ru,0.49833333333333335,0.016000000000000014
14736,Pb1,,,,,7.186,Pb,7.186066666666667,0.04999999999999982
14737,Pb1,,,,,7.17,Pb,7.186066666666667,0.04999999999999982
14738,Pu1Rh1Ga5,,,,,9.0,PuGa5Rh,8.685714285714287,0.5
14739,Pu1Co1Ga5,,,,,17.8,PuGa5Co,17.675,3.5
14740,B2Mg1,,,,,38.8,MgB2,37.580588235294115,35.5
14741,Mg0.997Fe0.003B2,,,,,37.9,Mg997Fe3B2000,37.8,0.19999999999999574
14742,Mg0.994Fe0.006B2,,,,,37.0,Mg497Fe3B1000,35.6,2.799999999999997
14743,Mg0.988Fe0.012B2,,,,,34.9,Mg247Fe3B500,33.45,2.8999999999999986
14744,Mg0.97Fe0.03B2,,,,,32.9,Mg97Fe3B200,32.96666666666667,6.0
14745,La0.8Rh4P12,A,8.0785,,,14.9,La(P3Rh)5,14.9,0.0
14746,La1Ru4P12,A,8.0605,,,7.2,La(P3Ru)4,7.04625,0.6299999999999999
14747,La1Ru4As12,A,8.5097,,,10.3,La(As3Ru)4,10.3,0.0
14748,La1Ru4Sb12,A,9.2781,,,2.8,La(Sb3Ru)4,3.17,0.7800000000000002
14749,La0.95Ce0.05Ru4P12,,,,,6.8,La19Ce(P3Ru)80,6.8,0.0
14750,La0.9Ce0.1Ru4P12,,,,,4.8,La9Ce(P3Ru)40,4.8,0.0
14751,Al1,,,,,1.16,Al,1.2466300000000001,0.641
14752,Al0.99Li0.01,,,,,1.07,LiAl99,1.07,0.0
14753,Al0.97Li0.03,,,,,1.05,Li3Al97,1.05,0.0
14754,Al0.95Li0.05,,,,,1.13,LiAl19,1.13,0.0
14755,Al0.9Li0.1,,,,,1.29,LiAl9,1.29,0.0
14756,C1,,,,,3.8,C,10.612962962962966,51.63
14757,La1.5Nd0.4Sr0.1Cu1O4,,,,,11.0,SrLa15Nd4(CuO4)10,8.906666666666666,4.38
14758,La1.475Nd0.4Sr0.125Cu1O4,,,,,7.9,Sr5La59Nd16(CuO4)40,7.9,0.0
14759,La1.45Nd0.4Sr0.15Cu1O4,,,,,17.8,Sr3La29Nd8(CuO4)20,14.67777777777778,13.5
14760,La1.425Nd0.4Sr0.175Cu1O4,,,,,25.0,Sr7La57Nd16(CuO4)40,25.0,0.0
14761,La1.85Sr0.15Cu1O4,,,,,35.0,Sr3La37(CuO4)20,36.01482142857143,22.299999999999997
14762,La1.85Sr0.15Cu1O4,,,,,35.0,Sr3La37(CuO4)20,36.01482142857143,22.299999999999997
14763,La1.94Sr0.06Cu1O4,,,,,8.0,Sr3La97(CuO4)50,8.266666666666667,11.2
14764,La1.91Sr0.09Cu1O4,,,,,27.5,Sr9La191(CuO4)100,25.8875,19.0
14765,La1.88Sr0.12Cu1O4,,,,,30.2,Sr3La47(CuO4)25,29.011111111111113,17.6
14766,La1.85Sr0.15Cu1O4,,,,,37.0,Sr3La37(CuO4)20,36.01482142857143,22.299999999999997
14767,Pr1.85Ce0.15Cu1O4.175,,,,,16.25,Ce6Pr74Cu40O167,16.25,0.0
14768,Pr1.85Ce0.15Cu1O4.161,,,,,18.85,Ce150Pr1850Cu1000O4161,18.85,0.0
14769,Pr1.85Ce0.15Cu1O4.065,,,,,16.75,Ce30Pr370Cu200O813,16.75,0.0
14770,Pr1.85Ce0.15Cu0.995Zn0.005O4.065,,,,,18.9,Ce30Pr370ZnCu199O813,18.9,0.0
14771,Pr1.85Ce0.15Cu0.99Zn0.01O4.065,,,,,18.41,Ce30Pr370Zn2(Cu66O271)3,18.41,0.0
14772,Pr1.85Ce0.15Cu0.985Zn0.015O4.065,,,,,18.28,Ce30Pr370Zn3Cu197O813,18.28,0.0
14773,Pr1.85Ce0.15Cu0.98Zn0.02O4.065,,,,,18.01,Ce30Pr370Zn4Cu196O813,18.01,0.0
14774,Pr1.85Ce0.15Cu0.998Ni0.002O4.065,,,,,15.89,Ce150Pr1850Cu998Ni2O4065,15.89,0.0
14775,Pr1.85Ce0.15Cu0.995Ni0.005O4.065,,,,,11.92,Ce30Pr370Cu199NiO813,11.92,0.0
14776,Pr1.85Ce0.15Cu0.993Ni0.007O4.065,,,,,7.02,Ce150Pr1850Cu993Ni7O4065,7.02,0.0
14777,Pr1.85Ce0.15Cu0.99Ni0.01O4.065,,,,,0.93,Ce30Pr370Cu198Ni2O813,0.93,0.0
14778,Mo3Sb7,,,,,2.25,Sb7Mo3,2.8646666666666665,5.42
14779,C6Sr1,,,,,1.65,SrC6,1.65,0.0
14780,K1Os2O6,,,,,9.4,K(OsO3)2,9.596428571428572,0.40000000000000036
14781,Ba2Ca3Cu4F2O8,,,,,55.0,Ba2Ca3Cu4(O4F)2,59.0,15.0
14782,Ba2Ca2Cu3F2O6,,,,,76.0,Ba2Ca2Cu3(O3F)2,83.0,14.0
14783,Mo3Sb7,,,,,2.25,Sb7Mo3,2.8646666666666665,5.42
14784,Tm1Ba2Cu3O6.95,,,,,89.93,Ba40Tm20Cu60O139,89.465,0.9300000000000068
14785,Tm1Ba2Cu3O6.99,,,,,89.8,Ba200Tm100(Cu100O233)3,89.8,0.0
14786,Tm1Ba2Cu3O6.96,,,,,89.88,Ba50Tm25(Cu25O58)3,89.88,0.0
14787,Tm1Ba2Cu3O6.91,,,,,90.36,Ba200Tm100Cu300O691,90.36,0.0
14788,Tm1Ba2Cu3O6.94,,,,,89.88,Ba100Tm50Cu150O347,89.88,0.0
14789,Tm1Ba2Cu3O6.86,,,,,87.2,Ba100Tm50Cu150O343,87.2,0.0
14790,Tm1Ba2Cu3O6.87,,,,,83.6,Ba200Tm100(Cu100O229)3,83.6,0.0
14791,Tm1Ba2Cu3O6.8,,,,,79.8,Ba10Tm5Cu15O34,79.8,0.0
14792,Tm1Ba2Cu3O6.72,,,,,64.5,Ba50Tm25(Cu25O56)3,64.5,0.0
14793,Tl1C1Sr2Ba2Cu2O10,,,,,68.2,Ba2Sr2TlCu2CO10,64.6,7.200000000000003
14794,Y2Pd1Ge3,A,4.221,,3.9365,2.82,Y2Ge3Pd,3.125,0.7600000000000002
14795,Y2Pd0.9Pt0.1Ge3,A,4.2212,,3.9422,2.68,Y20Ge30Pd9Pt,2.68,0.0
14796,Y2Pd0.8Pt0.2Ge3,A,4.2185,,3.9452,2.62,Y10Ge15Pd4Pt,2.62,0.0
14797,Y2Pd0.7Pt0.3Ge3,A,4.217,,3.9522,2.52,Y20Ge30Pd7Pt3,2.52,0.0
14798,Y2Pd0.6Pt0.4Ge3,A,4.216,,3.9552,2.46,Y10Ge15Pd3Pt2,2.46,0.0
14799,Y2Pd0.5Pt0.5Ge3,A,4.2109,,3.9635,2.42,Y4Ge6PdPt,2.42,0.0
14800,Y2Pd0.3Pt0.7Ge3,A,4.2059,,3.9739,2.26,Y20Ge30Pd3Pt7,2.26,0.0
14801,Y2Pt1Ge3,A,4.1953,,3.9878,2.14,Y2Ge3Pt,2.7199999999999998,1.1599999999999997
14802,Nd1.85Ce0.15Cu1O4,A,3.9445,,12.0524,24.0,Ce3Nd37(CuO4)20,21.61857142857143,10.499999999999998
14803,Nd1.85Ce0.15Cu0.995Mn0.005O4,A,3.9424,3.9438,12.06,22.1,Ce30Nd370MnCu199O800,22.1,0.0
14804,Nd1.85Ce0.15Cu0.98Mn0.02O4,A,3.9348,3.9507,12.0859,21.1,Ce15Nd185Mn2(Cu49O200)2,21.1,0.0
14805,Nd1.85Ce0.15Cu0.96Mn0.04O4,A,3.9176,3.9548,12.0742,21.0,Ce15Nd185Mn4(Cu6O25)16,21.0,0.0
14806,Nd1.85Ce0.15Cu0.91Mn0.09O4,A,3.9383,3.9472,12.0656,17.9,Ce15Nd185Mn9Cu91O400,17.9,0.0
14807,Y2Pd1Ge3,A,4.1988,,3.9626,3.1,Y2Ge3Pd,3.125,0.7600000000000002
14808,Y2Pd1Ge2.5Si0.5,A,4.1646,,3.9864,3.3,Y4SiGe5Pd2,3.3,0.0
14809,Y2Pd1Ge2Si1,A,4.1297,,4.0094,2.24,Y2SiGe2Pd,2.24,0.0
14810,Na1Al1Si1,A,4.119,,7.362,7.0,NaAlSi,7.2,0.40000000000000036
14811,Li2Pd3B1,,,,,7.0,Li2BPd3,7.548333333333332,1.419999999999999
14812,Li2Pt3B1,,,,,2.6,Li2BPt3,2.5833333333333335,1.3299999999999998
14813,C3Y2,,,,,11.6,Y2C3,14.894444444444446,6.5
14814,C3Y2,,,,,13.9,Y2C3,14.894444444444446,6.5
14815,C3Y2,,,,,15.2,Y2C3,14.894444444444446,6.5
14816,Nb3Sn1,,,,,18.0,Nb3Sn,17.6684,2.41
14817,Np1Pd5Al2,A,4.148,,14.716,5.0,NpAl2Pd5,4.975,0.09999999999999964
14818,Ga9Rh2,,,,,1.9,Ga9Rh2,1.9249999999999998,0.050000000000000044
14819,Ga9Ir2,,,,,2.2,Ga9Ir2,2.216666666666667,0.04999999999999982
14820,Ce1Ir1Si3,,,,,1.4,CeSi3Ir,1.5462500000000001,0.20000000000000018
14821,Pr1Ru4As12,A,8.491,,,2.33,Pr(As3Ru)4,2.3825000000000003,0.20000000000000018
14822,B2Nb1,A,3.098,,3.317,9.5,NbB2,4.76,8.88
14823,Sc1,,,,,8.2,Sc,9.38,19.26
14824,Sr2Y1Ru0.5Cu0.5O6,A,5.715,5.771,8.165,64.0,Sr4Y2CuRuO12,56.833333333333336,19.0
14825,Al3Mg2,,,,,0.87,Mg2Al3,1.1366666666666667,0.86
14826,Sr2Ca3Cu4F2O8.6,A,3.851,,32.35,38.0,Sr10Ca15Cu20O43F10,38.0,0.0
14827,Sr2Ca3Cu4F2O8.8,,,,,72.0,Sr10Ca15Cu20(O22F5)2,72.0,0.0
14828,Sr2Ca3Cu4F3.8O8,,,,,95.0,Sr10Ca15Cu20O40F19,95.0,0.0
14829,Sr2Ca4Cu5F2O10.57,A,3.852,,38.77,40.0,Sr200Ca400Cu500O1057F200,40.0,0.0
14830,Ru1Sr2Gd1Cu2O8,,,,,49.0,Sr2GdCu2RuO8,37.888888888888886,34.7
14831,Ru0.95Rh0.05Sr2Gd1Cu2O8,,,,,32.85,Sr40Gd20Cu40Ru19RhO160,34.575,3.4499999999999957
14832,Ru0.9Rh0.1Sr2Gd1Cu2O8,,,,,31.0,Sr20Gd10Cu20Ru9RhO80,25.15,11.7
14833,Ru0.85Rh0.15Sr2Gd1Cu2O8,,,,,19.0,Sr40Gd20Cu40Ru17Rh3O160,19.0,0.0
14834,La1,,,,,5.0,La,5.343,2.9400000000000004
14835,Li0.33V2O5,,,,,8.5,Li33V200O500,8.5,0.0
14836,Nb1Se2,,,,,7.2,NbSe2,6.7535625,6.7
14837,Lu2Fe3Si5,,,,,4.5,Lu2Fe3Si5,5.8964285714285705,1.75
14838,Lu2Fe3Si5,,,,,5.6,Lu2Fe3Si5,5.8964285714285705,1.75
14839,Lu2Fe3Si5,,,,,6.25,Lu2Fe3Si5,5.8964285714285705,1.75
14840,Sc2Fe3Si5,,,,,4.46,Sc2Fe3Si5,4.5600000000000005,0.33999999999999986
14841,Y2Fe3Si5,,,,,1.68,Y2Fe3Si5,2.2359999999999998,0.72
14842,La1,,,,,4.9,La,5.343,2.9400000000000004
14843,La1,,,,,6.0,La,5.343,2.9400000000000004
14844,Tm2Fe3Si5,,,,,1.1,Tm2Fe3Si5,1.843333333333333,2.03
14845,Tm0.9Lu0.1Fe3Si5,,,,,1.65,Tm9Lu(Fe3Si5)10,1.65,0.0
14846,Tm0.84Lu0.16Fe3Si5,,,,,2.44,Tm21Lu4(Fe3Si5)25,2.44,0.0
14847,Tm0.8Lu0.2Fe3Si5,,,,,2.79,Tm4Lu(Fe3Si5)5,2.79,0.0
14848,La1Pt2B2C1,,,,,10.0,LaB2Pt2C,10.25,0.5
14849,Pr1Pt2B2C1,,,,,6.0,PrB2Pt2C,6.0,0.0
14850,Ag7N1O11,,,,,1.04,Ag7NO11,1.038125,0.015000000000000124
14851,Lu1Fe3Si5,A,10.342,,5.385,6.0,LuFe3Si5,6.0,0.0
14852,Sc1Fe3Si5,,,,,4.3,ScFe3Si5,4.3,0.0
14853,Y2Fe3Si5,A,10.435,,5.475,2.3,Y2Fe3Si5,2.2359999999999998,0.72
14854,Y1.968Lu0.032Fe3Si5,,,,,2.9,Y246Lu4(Fe3Si5)125,2.9,0.0
14855,Y1.68Lu0.32Fe3Si5,,,,,0.98,Y42Lu8(Fe3Si5)25,0.98,0.0
14856,Y1.9Dy0.1Fe3Si5,,,,,2.75,DyY19(Fe3Si5)10,2.75,0.0
14857,Y1.6Lu0.4Fe3Si5,,,,,1.65,Y8Lu2(Fe3Si5)5,1.65,0.0
14858,Pb1,,,,,7.2,Pb,7.186066666666667,0.04999999999999982
14859,Sr1,,,,,7.0,Sr,4.716666666666667,3.45
14860,Th1Rh4B4,,,,,4.5,Th(BRh)4,4.448,0.39000000000000057
14861,La1Mo6S8,,,,,7.0,La(Mo3S4)2,6.50625,1.2999999999999998
14862,Ag1Sn1Se2,,,,,4.7,AgSnSe2,4.664,0.16000000000000014
14863,La3Se4,,,,,7.6,La3Se4,8.205,2.4000000000000004
14864,Sb1,,,,,0.7,Sb,2.125,2.8499999999999996
14865,As1,,,,,2.0,As,1.825,2.5
14866,Lu1,,,,,1.5,Lu,4.766666666666667,11.6
14867,Ce1Pt3Si1,,,,,0.7,CeSiPt3,0.6773,0.34
14868,Ce1Pt3Si0.97Ge0.03,A,4.0771,,5.4479,0.63,Ce100Si97(GePt100)3,0.63,0.0
14869,Ce1Pt3Si0.94Ge0.06,A,4.0787,,5.4529,0.56,Ce50Si47(GePt50)3,0.50525,0.10950000000000004
14870,Ce1Pt3Si0.9Ge0.1,A,4.0805,,5.4579,0.31,Ce10Si9GePt30,0.31,0.0
14871,Ce1Pt3Si1,,,,,0.75,CeSiPt3,0.6773,0.34
14872,Cu0.055Ti1Se2,A,,,6.0266,2.24,Ti200Cu11Se400,2.24,0.0
14873,Cu0.065Ti1Se2,A,,,6.0315,3.4,Ti200Cu13Se400,3.4,0.0
14874,Cu0.08Ti1Se2,,,,,4.13,Ti25(CuSe25)2,4.153333333333333,0.04999999999999982
14875,Cu0.1Ti1Se2,A,,,6.0428,3.02,Ti10CuSe20,3.1999999999999997,1.2199999999999998
14876,C6Ca1,,,,,11.5,CaC6,11.373571428571427,1.6199999999999992
14877,Ce1Rh1Si3,,,,,1.09,CeSi3Rh,0.9400000000000001,0.6400000000000001
14878,Ce1Rh1Si3,,,,,1.07,CeSi3Rh,0.9400000000000001,0.6400000000000001
14879,Pr1Ru4As12,,,,,2.3,Pr(As3Ru)4,2.3825000000000003,0.20000000000000018
14880,La1Ru4As12,,,,,10.3,La(As3Ru)4,10.3,0.0
14881,La1Rh1Si3,A,4.272,,9.83,2.2,LaSi3Rh,2.245,0.1599999999999997
14882,La1Ir1Si3,A,4.278,,9.83,2.2,LaSi3Ir,1.33,1.4300000000000002
14883,Ca1Si2,,,,,1.37,CaSi2,4.615,12.629999999999999
14884,Ca1Si1.9,,,,,1.35,Ca10Si19,1.35,0.0
14885,Ca1Si2.2,,,,,1.37,Ca5Si11,1.37,0.0
14886,Si2Sr1,,,,,3.1,SrSi2,3.1,0.0
14887,Ba1Ge2,,,,,4.93,BaGe2,4.93,0.0
14888,Tc2Y1,A,5.371,,8.862,8.8,YTc2,8.8,0.0
14889,Sc1Tc2,A,5.224,,8.57,10.9,ScTc2,10.9,0.0
14890,Lu1Tc2,A,5.31,,8.736,9.9,LuTc2,9.9,0.0
14891,Re2Sc1,A,5.263,,8.584,0.93,ScRe2,2.565,3.27
14892,Re2Y1,A,5.396,,8.819,1.83,YRe2,1.83,0.0
14893,Lu1Re2,A,5.342,,8.722,1.7,LuRe2,1.7,0.0
14894,Mo1.965Zr0.035B1C1,,,,,6.9,Zr7B200Mo393C200,6.9,0.0
14895,Mo1.935Zr0.065B1C1,,,,,6.2,Zr13B200Mo387C200,6.2,0.0
14896,Mo1.9Nb0.1B1C1,A,3.0935,17.359,3.063,6.7,NbB10Mo19C10,6.7,0.0
14897,Mo1.85Nb0.15B1C1,A,3.1043,17.373,3.0696,6.2,Nb3B20Mo37C20,6.2,0.0
14898,Mo1.94Hf0.06B1C1,A,3.0955,17.378,3.0545,5.8,Hf3B50Mo97C50,5.8,0.0
14899,Mo1.905Hf0.095B1C1,A,3.1045,17.408,3.0636,5.0,Hf19B200Mo381C200,5.0,0.0
14900,Mo1.86Ta0.14B1C1,A,3.0932,17.366,3.0545,5.6,Ta7B50Mo93C50,5.6,0.0
14901,Mo1.7Ta0.3B1C1,A,3.0977,17.375,3.0614,4.6,Ta3B10Mo17C10,4.6,0.0
14902,Mo1.8W0.2B1C1,A,3.0848,17.332,3.0467,6.82,B5Mo9WC5,6.82,0.0
14903,Mo1.8Rh0.2B1C1,A,3.0828,17.325,3.0433,9.1,B5Mo9RhC5,9.1,0.0
14904,Mo2B1C1,,,,,7.5,BMo2C,6.324999999999999,2.2
14905,Pu1Co1Ga5,,,,,18.25,PuGa5Co,17.675,3.5
14906,Li0.18Zr1N1Cl1,,,,,11.6,Li9Zr50(NCl)50,11.6,0.0
14907,Mg12Ir19B16,,,,,5.7,Mg12B16Ir19,4.6499999999999995,3.2
14908,Th1Rh0.1Si1.9,A,4.1106,,14.1033,2.15,Th10Si19Rh,2.15,0.0
14909,Th1Rh0.85Si1.15,A,4.1024,,14.3974,5.48,Th20Si23Rh17,5.48,0.0
14910,Th1Ir0.1Si1.9,A,4.1167,,14.0556,2.75,Th10Si19Ir,2.75,0.0
14911,Th1Ir0.75Si1.25,A,4.1214,,14.4048,3.82,Th4Si5Ir3,3.82,0.0
14912,Pu1Co1Ga5,,,,,15.0,PuGa5Co,17.675,3.5
14913,Th1Ir1Si1,A,4.142,,14.265,6.5,ThSiIr,6.5,0.0
14914,Si2Th1,,,,,3.14,ThSi2,2.88,0.8000000000000003
14915,La1Rh1Si1,A,6.296,,,4.35,LaSiRh,4.35,0.0
14916,La1Ir1Si1,A,6.337,,,2.3,LaSiIr,2.3,0.0
14917,Y5Os4Si15,,,,,10.8,Y5Si15Os4,10.8,0.0
14918,Er5Os4Si15,,,,,5.5,Er5Si15Os4,5.5,0.0
14919,Tb5Os4Si15,,,,,3.2,Tb5Si15Os4,3.2,0.0
14920,Tb5Os4Si15,,,,,3.2,Tb5Si15Os4,3.2,0.0
14921,Dy5Os4Si15,,,,,3.5,Dy5Si15Os4,3.5,0.0
14922,Ho5Os4Si15,,,,,4.5,Ho5Si15Os4,4.5,0.0
14923,Er5Os4Si15,,,,,5.5,Er5Si15Os4,5.5,0.0
14924,Y5Os4Si15,,,,,10.8,Y5Si15Os4,10.8,0.0
14925,Tm4Os4Si13,,,,,2.6,Tm4Si13Os4,2.6,0.0
14926,Y4Os4Si13,,,,,9.8,Y4Si13Os4,9.8,0.0
14927,Li0.3Ti1.1S2,A,3.439,,11.511,13.0,Li3Ti11S20,13.0,0.0
14928,S2Ti1,,,,,45.0,TiS2,45.0,0.0
14929,Rb2.7Tl2.2C60,,,,,23.2,Rb27(Tl11C300)2,23.2,0.0
14930,La1Ir2Si2,A,4.188,,9.94,1.56,La(SiIr)2,1.4380000000000002,0.48
14931,Ag1Sn1Se2,,,,,4.66,AgSnSe2,4.664,0.16000000000000014
14932,Ag0.95Sn1.05Se2,,,,,5.21,Ag19Sn21Se40,5.245,0.07000000000000028
14933,Ag0.85Sn1.15Se2,,,,,6.12,Ag17Sn23Se40,6.175000000000001,0.11000000000000032
14934,Ag0.81Sn1.19Se2,,,,,6.36,Ag81Sn119Se200,6.415,0.10999999999999943
14935,Ag0.76Sn1.24Se2,,,,,6.72,Ag19Sn31Se50,6.72,0.0
14936,La1Ir2Si2,A,4.191,,9.944,1.58,La(SiIr)2,1.4380000000000002,0.48
14937,U1Co1Ge1,A,6.845,4.206,7.222,0.8,UCoGe,0.581,0.45000000000000007
14938,U1Co1Ge1,,,,,0.45,UCoGe,0.581,0.45000000000000007
14939,Na0.3Co0.995Mn0.005H2.6O3.3,,,,,4.05,Na60MnCo199(H26O33)20,4.05,0.0
14940,Na0.3Co0.985Mn0.015H2.6O3.3,,,,,3.34,Na60Mn3Co197(H26O33)20,3.34,0.0
14941,Ca1.89Na0.11Cu1Cl2O2,,,,,15.14,Na11Ca189Cu100(ClO)200,15.14,0.0
14942,Ca1.88Na0.12Cu1Cl2O2,,,,,18.4,Na3Ca47Cu25(ClO)50,14.133333333333333,11.2
14943,Ca1.85Na0.15Cu1Cl2O2,,,,,23.45,Na3Ca37Cu20(ClO)40,24.483333333333334,1.5500000000000007
14944,Ca1.82Na0.18Cu1Cl2O2,,,,,27.11,Na9Ca91Cu50(ClO)100,27.055,0.10999999999999943
14945,Ca1.81Na0.19Cu1Cl2O2,,,,,27.7,Na19Ca181Cu100(ClO)200,27.7,0.0
14946,Na0.3Co1H2.6O3.3,,,,,4.8,Na3Co10H26O33,4.543125,0.7999999999999998
14947,Li2Pd3B1,,,,,6.95,Li2BPd3,7.548333333333332,1.419999999999999
14948,Li2Pd1.5Pt1.5B1,,,,,3.9,Li4B2(PdPt)3,3.9933333333333336,0.6400000000000001
14949,Li2Pt3B1,,,,,2.56,Li2BPt3,2.5833333333333335,1.3299999999999998
14950,Ca1Al1Si1,,,,,6.1,CaAlSi,6.574782608695651,5.300000000000001
14951,Ca1Al1Si1,,,,,5.6,CaAlSi,6.574782608695651,5.300000000000001
14952,Ca1Al1Si1,,,,,7.1,CaAlSi,6.574782608695651,5.300000000000001
14953,Ca1Al1Si1,,,,,7.67,CaAlSi,6.574782608695651,5.300000000000001
14954,Ca1Al1Si1,,,,,5.68,CaAlSi,6.574782608695651,5.300000000000001
14955,Ca1Al1Si1,A,4.196,,4.414,6.5,CaAlSi,6.574782608695651,5.300000000000001
14956,Zr0.12N1Cl1,,,,,12.7,Zr3(NCl)25,12.7,0.0
14957,La1Pd1Si3,A,4.352,,9.661,2.6,LaSi3Pd,2.6166666666666667,0.04999999999999982
14958,Na0.33H2.86Co1O3.42,,,,,4.5,Na33Co100(H143O171)2,4.5,0.0
14959,C3La2,,,,,6.5,La2C3,10.66,7.0
14960,Bi2Sr1.6La0.4Cu1O6.36,A,5.4,,24.33,31.2,Sr40La10Cu25Bi50O159,31.2,0.0
14961,Bi2Sr2Ca1Cu2O8.12,A,5.4,,30.8,81.3,Sr50Ca25Cu50Bi50O203,81.3,0.0
14962,Bi2Sr2Ca2Cu3O10.28,A,5.4,,37.07,108.7,Sr50Ca50Cu75Bi50O257,108.7,0.0
14963,Ti2In1C1,A,3.132,,14.06,3.1,Ti2InC,3.1,0.0
14964,Nb2As1C1,,,,,2.0,Nb2AsC,2.0,0.0
14965,Cu0.06Ti1Se2,,,,,2.3,Ti50Cu3Se100,2.3966666666666665,0.20000000000000018
14966,Ba1Pt4Ge12,A,8.6928,,,5.35,Ba(Ge3Pt)4,5.093333333333334,0.4499999999999993
14967,Sr1Pt4Ge12,A,8.6601,,,5.1,Sr(Ge3Pt)4,5.25,0.3000000000000007
14968,Cu0.7Ti1Se2,,,,,3.9,Ti10Cu7Se20,3.9,0.0
14969,U1Ru2Si2,,,,,1.41,U(SiRu)2,1.31,0.5800000000000001
14970,U1Ru2Si2,,,,,1.5,U(SiRu)2,1.31,0.5800000000000001
14971,U1Ru1.99Re0.01Si2,,,,,0.23,U100ReSi200Ru199,0.23,0.0
14972,Er1Ni2B2C1,A,3.5004,,10.558,10.23,ErNi2B2C,10.45190476190476,1.6999999999999993
14973,Er1Ni1.98Fe0.02B2C1,A,3.503,,10.562,10.27,Er50FeNi99(B2C)50,9.535,1.4699999999999989
14974,Er1Ni1.96Fe0.04B2C1,A,3.4972,,10.552,9.5,Er25FeNi49(B2C)25,8.355,2.29
14975,Er1Ni1.94Fe0.06B2C1,A,3.5001,,10.562,8.5,Er50Fe3Ni97(B2C)50,8.5,0.0
14976,Er1Ni1.92Fe0.08B2C1,A,3.5004,,10.567,4.63,Er25Fe2Ni48(B2C)25,4.63,0.0
14977,Er1Ni1.9Fe0.1B2C1,A,3.4972,,10.552,4.31,Er10FeNi19(B2C)10,4.31,0.0
14978,Tm1Ni2B2C1,A,3.4849,,10.5931,10.79,TmNi2B2C,10.791538461538458,1.0999999999999996
14979,Tm1Ni1.96Fe0.04B2C1,A,3.4832,,10.582,7.97,Tm25FeNi49(B2C)25,7.97,0.0
14980,Tm1Ni1.92Fe0.08B2C1,A,3.4858,,10.592,7.39,Tm25Fe2Ni48(B2C)25,7.39,0.0
14981,Tm1Ni1.9Fe0.1B2C1,A,3.48,,10.576,6.64,Tm10FeNi19(B2C)10,6.64,0.0
14982,Tm1Ni1.88Fe0.12B2C1,A,3.4842,,10.586,5.52,Tm25Fe3Ni47(B2C)25,5.52,0.0
14983,Tm1Ni1.84Fe0.16B2C1,A,3.4781,,10.579,3.99,Tm25Fe4Ni46(B2C)25,3.99,0.0
14984,Rh17S15,A,9.9093,,,5.4,Rh17S15,5.46,0.4399999999999995
14985,Er1Ni2B2C1,,,,,9.3,ErNi2B2C,10.45190476190476,1.6999999999999993
14986,La1Pt4Ge12,A,8.6235,,,8.27,La(Ge3Pt)4,8.249999999999998,0.5399999999999991
14987,Pr1Pt4Ge12,A,8.6111,,,7.91,Pr(Ge3Pt)4,7.886923076923076,0.3600000000000012
14988,Sr1Pt4Ge12,A,8.6509,,,5.4,Sr(Ge3Pt)4,5.25,0.3000000000000007
14989,Ba1Pt4Ge12,A,8.6838,,,5.0,Ba(Ge3Pt)4,5.093333333333334,0.4499999999999993
14990,Hg0.9Cr0.1Sr2Cu1O4,,,,,62.3,Sr20CrCu10Hg9O40,62.3,0.0
14991,Hg0.2Cr0.8Sr2Cu1O4,,,,,53.6,Sr10Cr4Cu5HgO20,53.6,0.0
14992,Nb1Se2,,,,,6.7,NbSe2,6.7535625,6.7
14993,B2Os1,A,4.6851,2.8734,4.0771,2.17,B2Os,2.14,0.06999999999999984
14994,B2Os1,,,,,2.12,B2Os,2.14,0.06999999999999984
14995,C6Ca1,,,,,11.6,CaC6,11.373571428571427,1.6199999999999992
14996,C6Ca1,,,,,11.6,CaC6,11.373571428571427,1.6199999999999992
14997,La1.85Sr0.15Cu1O4,,,,,44.0,Sr3La37(CuO4)20,36.01482142857143,22.299999999999997
14998,La1.7Sr0.3Cu1O4,,,,,16.0,Sr3La17(CuO4)10,14.5,9.3
14999,B2Ru1,,,,,1.6,B2Ru,1.55,0.10000000000000009
15000,B2Os1,,,,,2.1,B2Os,2.14,0.06999999999999984
15001,B6La1,,,,,0.45,LaB6,3.075,5.25
15002,B2.5Mo1,,,,,8.1,B5Mo2,7.775,0.6499999999999995
15003,B3Ru7,,,,,3.38,B3Ru7,2.99,0.7999999999999998
15004,B3Re7,,,,,3.08,Re7B3,3.19,0.21999999999999975
15005,V2Ir1B2,A,9.221,7.145,3.126,1.12,V2B2Ir,1.12,0.0
15006,Mo2Ir1B2,A,9.422,7.356,3.231,3.6,B2Mo2Ir,3.6,0.0
15007,Mo1.75Ru1.25B2,A,9.599,7.48,3.094,3.7,B8Mo7Ru5,3.7,0.0
15008,W1.75Ru1.25B2,A,9.579,7.459,3.072,3.38,B8Ru5W7,3.38,0.0
15009,Pd2Hf1Al1,,,,,3.4,HfAlPd2,3.6025,0.3999999999999999
15010,Pd2Zr1Al1,,,,,3.2,ZrAlPd2,3.266666666666667,0.19999999999999973
15011,Pr1Os4Sb12,,,,,1.83,Pr(Sb3Os)4,1.8411764705882354,0.10000000000000009
15012,Pr1Os3.8Ru0.2Sb12,,,,,1.68,Pr5Sb60Os19Ru,1.663333333333333,0.050000000000000044
15013,Pr1Os3.6Ru0.4Sb12,,,,,1.58,Pr5Sb60(Os9Ru)2,1.5933333333333335,0.040000000000000036
15014,Pr1Os2.8Ru1.2Sb12,,,,,1.05,Pr5Sb60(Os7Ru3)2,1.05,0.0
15015,Pr1Os2.4Ru1.6Sb12,,,,,1.13,Pr5Sb60(Os3Ru2)4,1.16,0.08000000000000007
15016,Pr1Os2Ru2Sb12,,,,,0.81,PrSb12(OsRu)2,0.805,0.010000000000000009
15017,Pr1Os1.2Ru2.8Sb12,,,,,0.8,Pr5Sb60(Os3Ru7)2,0.805,0.010000000000000009
15018,Pr1Ru4Sb12,,,,,1.11,Pr(Sb3Ru)4,1.1271428571428572,0.33000000000000007
15019,Pr0.8Nd0.2Os4Sb12,,,,,1.43,Pr4Nd(Sb3Os)20,1.52,0.18000000000000016
15020,Pr0.55Nd0.45Os4Sb12,,,,,1.01,Pr11Nd9(Sb3Os)80,1.01,0.0
15021,Ce1Co1In4.75Cd0.25,,,,,2.13,Ce4CdIn19Co4,2.13,0.0
15022,Ce1Co1In4.5Cd0.5,,,,,1.35,Ce2CdIn9Co2,1.35,0.0
15023,La1Bi1Pt1,,,,,0.9,LaBiPt,0.9,0.0
15024,La1Te1,A,6.421,,,1.48,LaTe,1.48,0.0
15025,La3Te4,A,9.63,,,5.3,La3Te4,4.282,2.8499999999999996
15026,Al2La1,,,,,3.24,LaAl2,2.6798571428571427,2.9730000000000003
15027,La0.999Gd0.001Al2,,,,,2.78,La999GdAl2000,2.78,0.0
15028,La0.998Gd0.002Al2,,,,,2.39,La499GdAl1000,2.42,0.06000000000000005
15029,La0.997Gd0.003Al2,,,,,1.89,La997Gd3Al2000,1.89,0.0
15030,La0.996Gd0.004Al2,,,,,1.38,La249GdAl500,1.38,0.0
15031,La0.995Gd0.005Al2,,,,,0.932,La199GdAl400,0.932,0.0
15032,In1La3,,,,,9.95,La3In,9.602222222222222,0.75
15033,La3Pr0.3In1,,,,,6.2,La30Pr3In10,6.2,0.0
15034,La3Pr0.6In1,,,,,3.2,La15Pr3In5,3.2,0.0
15035,La3Pr0.75In1,,,,,1.94,La12Pr3In4,1.94,0.0
15036,Ce1Ir1In4.875Cd0.125,,,,,0.194,Ce8CdIn39Ir8,0.194,0.0
15037,La0.9985Tb0.0015Al2,,,,,2.9,La1997Tb3Al4000,2.9,0.0
15038,La0.996Tb0.004Al2,,,,,2.4,La249TbAl500,2.4,0.0
15039,La0.992Tb0.008Al2,,,,,1.61,La124TbAl250,1.61,0.0
15040,La0.988Tb0.012Al2,,,,,0.94,La247Tb3Al500,0.94,0.0
15041,Al2La1,A,8.1495,,,3.25,LaAl2,2.6798571428571427,2.9730000000000003
15042,La1Al1.995Si0.005,A,8.1494,,,2.9,La200Al399Si,2.9,0.0
15043,Pd2Yb1Sn1,,,,,2.36,YbSnPd2,2.2640000000000002,0.5999999999999999
15044,Au2In1Y1,A,6.905,,,1.74,YInAu2,1.8199999999999998,0.15999999999999992
15045,Au1.8Pd0.2In1Y1,A,6.876,,,2.27,Y5In5PdAu9,2.27,0.0
15046,Au1.6Pd0.4In1Y1,A,6.873,,,2.64,Y5In5(PdAu4)2,2.64,0.0
15047,Au1.3Pd0.7In1Y1,A,6.85,,,2.68,Y10In10Pd7Au13,2.68,0.0
15048,Au1Pd1In1Y1,A,6.832,,,2.3,YInPdAu,2.3,0.0
15049,Au0.2Pd1.8In1Y1,A,6.727,,,1.24,Y5In5Pd9Au,1.24,0.0
15050,Pd2In1Y1,A,6.72,,,1.04,YInPd2,1.04,0.0
15051,Pd2Sn1Y1,A,6.718,,,4.9,YSnPd2,4.83,0.71
15052,Ni2Hf1Al1,A,6.069,,,0.74,HfAlNi2,0.74,0.0
15053,Ni2Zr1Al1,A,6.106,,,1.38,ZrAlNi2,1.38,0.0
15054,Ni2Hf1Ga1,A,6.045,,,1.12,HfGaNi2,1.12,0.0
15055,Ni2Nb1Sn1,A,6.179,,,3.4,NbNi2Sn,3.15,0.5
15056,La0.92Tm0.08Sn3,,,,,5.17,La23Tm2Sn75,5.17,0.0
15057,La0.84Tm0.16Sn3,,,,,3.33,La21Tm4Sn75,3.315,0.03000000000000025
15058,La0.933Gd0.067Sn3,,,,,4.64,La933Gd67Sn3000,4.64,0.0
15059,La0.92Gd0.08Sn3,,,,,4.28,La23Gd2Sn75,4.28,0.0
15060,C3La2,A,8.808,,,11.2,La2C3,10.66,7.0
15061,C3Y2,A,8.238,,,15.2,Y2C3,14.894444444444446,6.5
15062,B2.2Nb1,,,,,3.6,Nb5B11,6.305,5.41
15063,B2.34Nb1,,,,,9.16,Nb50B117,9.16,0.0
15064,Ca24Al28O66,,,,,0.195,Ca12Al14O33,0.195,0.0
15065,Ce1Ir0.75Co0.25In5,,,,,1.52,Ce4In20CoIr3,1.52,0.0
15066,Ce1Ir0.3Co0.7In5,,,,,2.0,Ce10In50Co7Ir3,2.0,0.0
15067,Li0.9Mg0.1,,,,,11.0,Li9Mg,11.0,0.0
15068,Ce1Pt3Si1,A,4.075,,5.442,0.745,CeSiPt3,0.6773,0.34
15069,Ce1Pt2.94Ni0.06Si1,A,4.0751,,5.4412,0.545,Ce50Si50(NiPt49)3,0.545,0.0
15070,Ce1Pt2.82Ni0.18Si1,A,4.0776,,5.4406,0.473,Ce50Si50(Ni3Pt47)3,0.473,0.0
15071,Lu5Ir4Si10,,,,,3.9,Lu5(Si5Ir2)2,3.8377777777777777,0.18999999999999995
15072,Lu4.98Yb0.02Ir4Si10,,,,,3.0,YbLu249(Si5Ir2)100,3.0,0.0
15073,Lu4.95Yb0.05Ir4Si10,,,,,2.0,YbLu99(Si5Ir2)40,2.0,0.0
15074,Lu4.93Yb0.07Ir4Si10,,,,,1.5,Yb7Lu493(Si5Ir2)200,1.5,0.0
15075,Ce1Rh1In5,,,,,0.11,CeIn5Rh,1.963833333333333,2.148
15076,In3Rh1,,,,,0.19,In3Rh,0.19,0.0
15077,Bi1.6Pb0.4Sr2Ca2Cu3O10,,,,,108.0,Sr10Ca10Cu15Bi8(PbO25)2,108.0,0.0
15078,Ag7N1O11,,,,,1.04,Ag7NO11,1.038125,0.015000000000000124
15079,Ag7N1O11,,,,,1.025,Ag7NO11,1.038125,0.015000000000000124
15080,Ag7H1F2O8,,,,,1.5,Ag7H(O4F)2,1.44,0.1200000000000001
15081,La1.901Ba0.099Cu1O4,,,,,12.3,Ba99La1901(CuO4)1000,12.3,0.0
15082,La1.87Ba0.13Cu1O4,,,,,5.94,Ba13La187(CuO4)100,6.613333333333333,5.499999999999999
15083,La1.825Ba0.175Cu1O4,,,,,25.7,Ba7La73(CuO4)40,26.2,3.6999999999999993
15084,La1.8Ba0.2Cu1O4,,,,,9.38,BaLa9(CuO4)5,21.382857142857144,23.119999999999997
15085,La1.89Na0.11Cu1O4,,,,,16.0,Na11La189(CuO4)100,16.0,0.0
15086,La1.59Na0.41Cu1O4,,,,,18.0,Na41La159(CuO4)100,18.0,0.0
15087,Sm1La0.82Sr0.18Cu1O4,,,,,37.0,Sr9La41Sm50(CuO4)50,37.0,0.0
15088,Sm0.96La0.84Sr0.2Cu1O4,,,,,35.0,Sr5La21Sm24(CuO4)25,35.0,0.0
15089,Sm1La0.802Sr0.198Cu1O4,,,,,17.2,Sr99La401Sm500(CuO4)500,17.2,0.0
15090,Sm0.716La1.084Sr0.2Cu1O4,,,,,18.1,Sr50La271Sm179(CuO4)250,18.1,0.0
15091,Eu1.007La0.793Sr0.2Cu1O4,,,,,29.2,Sr200La793Eu1007(CuO4)1000,29.2,0.0
15092,Gd0.91La0.89Sr0.2Cu1O4,,,,,13.5,Sr20La89Gd91(CuO4)100,13.5,0.0
15093,Sm0.9La0.9Sr0.2Cu1O4,,,,,34.0,Sr2La9Sm9(CuO4)10,34.0,0.0
15094,Bi0.5La1Y0.5Sr1Cu2O6.04,A,3.849,,19.81,30.0,Sr50La50Y25Cu100Bi25O302,30.0,0.0
