Repository: Gashmard/Streamlit_Prediction_Tc

File: SuperCon_Main_Dataset_20562sample.csv (part 25 of 34)
,element,Unit_lattice_constant,lattice_constant_a,lattice_constant_b,lattice_constant_c,Tc,Element_Normalize,Tc_mean,Tc_range
15095,Bi0.5La1.5Sr1Cu2O6.02,A,3.864,,19.98,28.0,Sr50La75Cu100Bi25O301,28.0,0.0
15096,Bi0.3Pb0.2La1.5Sr1Cu2O5.94,A,3.866,,19.97,24.0,Sr50La75Cu100Bi15Pb10O297,24.0,0.0
15097,Bi0.3Pb0.3La1.2Sr1.2Cu2O5.81,A,3.852,,19.94,55.0,Sr120La120Cu200Bi30Pb30O581,55.0,0.0
15098,Bi0.2Pb0.4La1.2Sr1.3Cu1.9O5.78,A,3.867,,20.01,75.0,Sr65La60Cu95Bi10Pb20O289,75.0,0.0
15099,Bi0.2Pb0.3La1.3Sr1.2Cu2O5.78,A,3.863,,19.96,50.0,Sr60La65Cu100Bi10Pb15O289,50.0,0.0
15100,Bi0.1Pb0.4La1.2Sr1.3Cu2O5.78,A,3.852,,19.93,44.0,Sr65La60Cu100Bi5Pb20O289,44.0,0.0
15101,Bi0.1Pb0.4La1.3Sr1.2Cu2O5.83,A,3.856,,19.94,25.0,Sr120La130Cu200Bi10Pb40O583,25.0,0.0
15102,Bi0.1Pb0.4La1.4Sr1.1Cu2O5.84,A,3.855,,19.83,25.0,Sr55La70Cu100Bi5(Pb5O73)4,25.0,0.0
15103,Ta0.5Nb0.5C1,A,4.4637,,,11.1,TaNbC2,11.1,0.0
15104,Li2Pd3B1B1,A,6.751,,,8.19,Li2B2Pd3,8.19,0.0
15105,Li2Pd2.85Ni0.15B1,A,6.7497,,,7.58,Li40Ni3B20Pd57,7.663333333333334,0.41000000000000014
15106,Li2Pd2.7Ni0.3B1,A,6.7419,,,7.0,Li20Ni3B10Pd27,7.233333333333334,0.40000000000000036
15107,Li2Pd2.55Ni0.45B1,A,6.7311,,,6.58,Li40Ni9B20Pd51,6.58,0.0
15108,Li2Pd2.4Ni0.6B1,A,6.7263,,,6.5,Li10Ni3B5Pd12,7.033333333333334,1.1900000000000004
15109,Mo3Sb7,A,9.551,,,2.2,Sb7Mo3,2.8646666666666665,5.42
15110,Lu2Fe3Si5,,,,,6.2,Lu2Fe3Si5,5.8964285714285705,1.75
15111,Er2Fe3Si5,A,10.39,,5.429,0.93,Er2Fe3Si5,0.93,0.0
15112,U1Co1Ge1,A,6.864,4.196,7.261,0.766,UCoGe,0.581,0.45000000000000007
15113,U1Co1Ge0.98Si0.02,,,,,0.667,U50Co50SiGe49,0.667,0.0
15114,U1Co1Ge0.96Si0.04,,,,,0.541,U25Co25SiGe24,0.541,0.0
15115,U1Co1Ge0.94Si0.06,,,,,0.423,U50Co50Si3Ge47,0.423,0.0
15116,U1Co1Ge0.92Si0.08,,,,,0.288,U25Co25Si2Ge23,0.288,0.0
15117,U1Co1Ge0.9Si0.1,,,,,0.153,U10Co10SiGe9,0.153,0.0
15118,Nd0.4Ce0.83Co1In5,,,,,0.74,Ce83Nd40(In5Co)100,0.74,0.0
15119,Nd0.4Ce0.85Co1In5,,,,,1.42,Ce17Nd8(In5Co)20,1.42,0.0
15120,Nd0.4Ce0.6Co1In5,A,4.61,,,1.74,Ce3Nd2(In5Co)5,1.74,0.0
15121,Ce1Co1In5,A,4.613,,,2.25,CeIn5Co,2.254714285714286,0.3750000000000002
15122,Ce1Pd5Al2,A,4.156,,14.883,0.57,CeAl2Pd5,0.735,0.33000000000000007
15123,Cs1Os2O6,,,,,3.3,Cs(OsO3)2,3.282,0.04999999999999982
15124,Rb1Os2O6,,,,,6.3,Rb(OsO3)2,6.326363636363637,0.1200000000000001
15125,K1Os2O6,,,,,9.6,K(OsO3)2,9.596428571428572,0.40000000000000036
15126,Ce1Pt3Si1,,,,,0.46,CeSiPt3,0.6773,0.34
15127,La1Pt3Si1,,,,,0.6,LaSiPt3,0.6,0.0
15128,Zr1Ru1Ge1,A,7.479,11.669,6.777,9.0,ZrGeRu,9.0,0.0
15129,Pu1Rh1Ga5,,,,,8.6,PuGa5Rh,8.685714285714287,0.5
15130,La1Rh1Sn1,A,7.479,,4.217,1.85,LaSnRh,1.9166666666666667,0.1499999999999999
15131,La1Rh1Sn1,A,7.478,,4.223,1.9,LaSnRh,1.9166666666666667,0.1499999999999999
15132,La1Pt1Si1,A,4.245,,14.54,3.3,LaSiPt,3.8333333333333335,1.0
15133,La1Pt1Ge1,A,4.266,,14.96,3.4,LaGePt,3.2249999999999996,0.3500000000000001
15134,La1Rh1Sn1,,,,,2.0,LaSnRh,1.9166666666666667,0.1499999999999999
15135,Ca1Li2,A,6.293,,10.236,13.0,Li2Ca,13.0,0.0
15136,Rb0.14W1O3,,,,,5.1,Rb7(WO3)50,5.1,0.0
15137,Rb0.16W1O3,,,,,5.1,Rb4(WO3)25,4.949999999999999,0.2999999999999998
15138,Rb0.2W1O3,,,,,4.7,Rb(WO3)5,4.126666666666666,1.1800000000000002
15139,B2Mg1,A,3.0837,,3.5287,37.0,MgB2,37.580588235294115,35.5
15140,Mg1B1.924C0.076,A,3.0758,,3.5233,35.8,Mg250B481C19,35.85,0.8000000000000043
15141,Mg1B1.904C0.096,A,3.0724,,3.5239,35.5,Mg125(B119C6)2,35.5,0.0
15142,La1Fe1As1F0.11O0.89,A,4.0277,,8.7125,27.5,La100Fe100As100O89F11,26.7,7.899999999999999
15143,La1F0.05Fe1As1O0.95,A,4.032,,8.7263,26.0,La20Fe20As20O19F,23.549090909090907,13.34
15144,La1Ni1P1O1,,,,,3.0,LaNiPO,3.0,0.0
15145,La1Fe1P1O1,A,3.962,,8.511,4.1,LaFePO,5.754666666666666,4.1000000000000005
15146,Li1,,,,,0.0004,Li,11.791733333333333,19.9996
15147,Th1Pt4Ge12,A,8.5924,,,4.8,Th(Ge3Pt)4,4.694999999999999,0.2400000000000002
15148,Sr0.9La0.1Cu1O2,,,,,43.0,Sr9La(CuO2)10,42.23,3.1000000000000014
15149,Li0.9Mo6O17,,,,,1.56,Li9(Mo6O17)10,3.47,8.44
15150,Mg1C0.98Ni3,,,,,6.5,Mg50Ni150C49,6.5,0.0
15151,Mg1C0.69Ni3,,,,,1.8,Mg100(Ni100C23)3,1.8,0.0
15152,Mg0.9Zn0.1C0.98Ni3,,,,,4.5,Mg45Zn5Ni150C49,4.5,0.0
15153,Mg0.8Zn0.2C1.05Ni3,,,,,4.0,Mg16Zn4(Ni20C7)3,4.0,0.0
15154,Mg0.7Zn0.3C0.99Ni3,,,,,2.5,Mg70Zn30(Ni100C33)3,2.5,0.0
15155,B2Nb0.83,A,3.102,,3.322,9.77,Nb83B200,9.77,0.0
15156,B2Nb1,,,,,5.53,NbB2,4.76,8.88
15157,B2Nb1,,,,,6.13,NbB2,4.76,8.88
15158,B2Nb1,,,,,7.83,NbB2,4.76,8.88
15159,La1Ru2P2,A,4.031,,10.675,4.1,La(PRu)2,3.9333333333333336,0.39999999999999947
15160,La1Ir2Ge2,A,4.273,,10.134,1.5,La(GeIr)2,1.5,0.0
15161,Ba1Ni2P2,,,,,3.0,Ba(NiP)2,2.7179999999999995,0.4900000000000002
15162,La0.87Sr0.13Fe1As1O1,A,4.035,,8.771,20.3,Sr13La87Fe100(AsO)100,22.066666666666666,5.899999999999999
15163,La1Fe1As1F0.1O0.9,,,,,25.8,La10Fe10As10O9F,25.186666666666667,12.399999999999999
15164,Li0.37Hf1N1Cl1,,,,,20.0,Li37Hf100(NCl)100,20.0,0.0
15165,C1,,,,,0.9,C,10.612962962962966,51.63
15166,C1,,,,,2.0,C,10.612962962962966,51.63
15167,C1,,,,,2.9,C,10.612962962962966,51.63
15168,La1.92Ce0.08Cu1O4,,,,,29.0,La48Ce2(CuO4)25,19.3,15.1
15169,Ce0.9La0.1Rh1In5,,,,,1.6,LaCe9(In5Rh)10,1.6,0.0
15170,Ce1Rh1In4.84Sn0.16,,,,,1.2,Ce25In121Sn4Rh25,1.2,0.0
15171,Np1Pd5Al2,A,4.141,,14.6851,5.0,NpAl2Pd5,4.975,0.09999999999999964
15172,Mo1N1,,,,,13.5,MoN,10.685714285714287,11.899999999999999
15173,Mo3Sb7,,,,,7.5,Sb7Mo3,2.8646666666666665,5.42
15174,B2Mg0.98,A,3.0875,,3.5239,38.4,Mg49B100,38.4,0.0
15175,Mg0.95Li0.05B2,A,3.0837,,3.5176,38.25,LiMg19B40,38.25,0.0
15176,Mg0.9Li0.1B2,,,,,35.55,LiMg9B20,36.916666666666664,2.25
15177,Mg0.92Li0.08B2,,,,,38.0,Li2Mg23B50,38.0,0.0
15178,Mg0.89Li0.11B2,A,3.0826,,3.5109,35.3,Li11Mg89B200,35.3,0.0
15179,Mg1B1.9C0.1,,,,,34.3,Mg10B19C,32.965,10.299999999999997
15180,Mg0.94Li0.06B1.96C0.04,A,3.075,,3.522,35.6,Li3Mg47(B49C)2,35.6,0.0
15181,Mg0.91Li0.09B1.84C0.16,A,3.0561,,3.519,30.15,Li9Mg91(B23C2)8,30.15,0.0
15182,Mg0.9Li0.1B1.82C0.18,A,3.053,,3.522,28.5,Li5Mg45B91C9,28.5,0.0
15183,Mg0.89Li0.11B1.88C0.12,A,3.0602,,3.5243,29.9,Li11Mg89(B47C3)4,29.9,0.0
15184,La1.45Nd0.4Sr0.15Cu1O4,,,,,21.8,Sr3La29Nd8(CuO4)20,14.67777777777778,13.5
15185,La1.925Ce0.075Cu1O4,,,,,25.0,La77Ce3(CuO4)40,14.46,21.08
15186,La1.89Ce0.11Cu1O4,,,,,29.0,La189Ce11(CuO4)100,27.1625,4.850000000000001
15187,La1.865Ce0.135Cu1O4,,,,,21.2,La373Ce27(CuO4)200,21.2,0.0
15188,Be1,,,,,0.6,Be,3.1065,5.974
15189,Al1,,,,,1.8,Al,1.2466300000000001,0.641
15190,Sr2Ru1O4,,,,,2.69,Sr2RuO4,1.3589285714285713,2.77
15191,Ru1Sr2Eu1Cu2O8,,,,,32.9,Sr2EuCu2RuO8,25.914285714285715,24.0
15192,Ru0.9Sn0.1Sr2Eu1Cu2O8,,,,,28.4,Sr20Eu10Cu20SnRu9O80,22.2,12.399999999999999
15193,Ru0.8Sn0.2Sr2Eu1Cu2O8,,,,,30.3,Sr10Eu5Cu10Sn(RuO10)4,30.3,0.0
15194,Ru0.7Sn0.3Sr2Eu1Cu2O8,,,,,29.5,Sr20Eu10Cu20Sn3Ru7O80,24.75,9.5
15195,Ru0.6Sn0.4Sr2Eu1Cu2O8,,,,,24.2,Sr10Eu5Cu10Sn2Ru3O40,24.2,0.0
15196,Ru1Sr2Gd1Cu2O8,,,,,50.7,Sr2GdCu2RuO8,37.888888888888886,34.7
15197,Ru0.8Sn0.2Sr2Gd1Cu2O8,,,,,48.1,Sr10Gd5Cu10Sn(RuO10)4,44.76666666666667,9.899999999999999
15198,La1.92Ba0.08Cu1O4,,,,,29.0,Ba2La48(CuO4)25,29.033333333333335,7.200000000000003
15199,La1.905Ba0.095Cu1O4,,,,,27.0,Ba19La381(CuO4)200,29.0,4.0
15200,La1.875Ba0.125Cu1O4,,,,,4.0,BaLa15(CuO4)8,13.962499999999999,27.0
15201,Mo3Sb7,,,,,2.1,Sb7Mo3,2.8646666666666665,5.42
15202,Sr0.9La0.1Cu1O2,,,,,39.9,Sr9La(CuO2)10,42.23,3.1000000000000014
15203,Sr0.875La0.125Cu1O2,,,,,36.9,Sr7La(CuO2)8,36.9,0.0
15204,Sr0.85La0.15Cu1O2,,,,,31.9,Sr17La3(CuO2)20,31.9,0.0
15205,Ba8Si46,,,,,8.1,Ba4Si23,7.961818181818182,1.0900000000000007
15206,Ba24Si100,,,,,1.55,Ba6Si25,1.4899999999999998,0.15000000000000013
15207,Bi1,A,4.5214,,11.1775,0.64,Bi,6.205,8.059999999999999
15208,B2Mg1,A,3.0827,,3.5217,39.0,MgB2,37.580588235294115,35.5
15209,Mg0.99Co0.01B2,A,3.0828,,3.5219,38.7,Mg99CoB200,37.1,3.200000000000003
15210,Mg0.98Co0.02B2,A,3.0827,,3.5224,37.4,Mg49CoB100,37.4,0.0
15211,Mg0.97Co0.03B2,A,3.083,,3.5226,36.2,Mg97Co3B200,36.2,0.0
15212,Mg0.99Mn0.01B2,A,3.0829,,3.5178,30.6,Mg99MnB200,33.400000000000006,5.600000000000001
15213,Mg0.98Mn0.02B2,A,3.082,,3.5163,23.2,Mg49MnB100,28.85,11.3
15214,Mg0.97Mn0.03B2,A,3.0806,,3.5097,12.4,Mg97Mn3B200,22.849999999999998,20.9
15215,La1Rh2Si2,A,4.114,,10.31,3.8,La(SiRh)2,1.6580000000000001,3.726
15216,Y1Rh2Si2,A,4.031,,9.92,3.1,Y(SiRh)2,2.1,2.0
15217,La1Ru2Si2,A,4.219,,9.935,3.5,La(SiRu)2,3.5,0.0
15218,Lu1Ru2Si2,A,4.135,,9.493,2.4,Lu(SiRu)2,2.4,0.0
15219,Y1Rh4B4,,,,,11.34,Y(BRh)4,10.957749999999999,0.7490000000000006
15220,Nd1Rh4B4,,,,,5.36,Nd(BRh)4,5.323333333333333,0.0600000000000005
15221,Sm1Rh4B4,,,,,2.51,Sm(BRh)4,2.6475,0.2100000000000004
15222,Er1Rh4B4,,,,,8.55,Er(BRh)4,8.142000000000001,4.46
15223,Sm1Fe1As1F0.1O0.9,A,3.9353,,8.4962,4.47,Sm10Fe10As10O9F,35.924285714285716,50.13
15224,Sm1Fe1As1F0.12O0.88,,,,,17.3,Sm25Fe25As25O22F3,33.4625,33.0
15225,Sm1Fe1As1F0.14O0.86,,,,,26.8,Sm50Fe50As50O43F7,26.9,0.1999999999999993
15226,Sm1Fe1As1F0.15O0.85,A,3.9316,,8.4931,42.3,Sm20Fe20As20O17F3,45.19,11.5
15227,Sm1Fe1As1F0.2O0.8,A,3.926,,8.4799,52.4,Sm5Fe5As5O4F,47.07777777777778,23.5
15228,Sm1Fe1As1F0.1O0.9,A,3.915,,8.428,54.6,Sm10Fe10As10O9F,35.924285714285716,50.13
15229,Gd1Fe1As1O0.85,A,3.89,,8.383,53.5,Gd20Fe20As20O17,53.5,0.0
15230,Gd1Fe1As1F0.2O0.8,,,,,48.35,Gd5Fe5As5O4F,48.35,0.0
15231,Nd1Fe1As1F0.11O0.89,,,,,50.1,Nd100Fe100As100O89F11,49.05,2.1000000000000014
15232,Nd1Fe1As1F0.08O0.92,,,,,35.0,Nd25Fe25As25O23F2,35.0,0.0
15233,Nd1Fe1As1F0.12O0.88,,,,,48.0,Nd25Fe25As25O22F3,50.0,4.0
15234,Nd1Fe1As1F0.16O0.84,,,,,46.0,Nd25Fe25As25O21F4,46.0,0.0
15235,Sm1Fe1As1O0.85,A,3.897,,8.407,55.0,Sm20Fe20As20O17,53.48571428571428,4.5
15236,Nd1Fe1As1O0.85,A,3.943,,8.521,51.0,Nd20Fe20As20O17,51.45,0.8999999999999986
15237,Pr1Fe1As1O0.85,A,3.968,,8.566,48.2,Pr20Fe20As20O17,48.2,0.0
15238,Ce1Fe1As1O0.85,A,3.979,,8.605,42.6,Ce20Fe20As20O17,42.6,0.0
15239,La1Fe1As1O0.85,A,4.022,,8.707,28.3,La20Fe20As20O17,25.766666666666666,4.300000000000001
15240,Gd0.8Th0.2Fe1As1O1,A,3.9167,,8.44,56.5,Gd4ThFe5(AsO)5,56.5,0.0
15241,Ba0.6K0.4Fe2As2,A,3.921,,13.228,38.0,K2Ba3(FeAs)10,36.37090909090909,10.8
15242,Ba0.5K0.5Fe2As2O1,,,,,36.0,KBaFe4(As2O)2,36.0,0.0
15243,Ba0.6K0.4Fe2As2,A,3.917,,13.2968,38.0,K2Ba3(FeAs)10,36.37090909090909,10.8
15244,Sr0.6K0.4Fe2As2,,,,,38.0,K2Sr3(FeAs)10,33.32,18.0
15245,Sr0.6K0.4Fe2As2,,,,,20.0,K2Sr3(FeAs)10,33.32,18.0
15246,Sm1Fe1As1F0.15O0.85,,,,,40.0,Sm20Fe20As20O17F3,45.19,11.5
15247,Ag7H1F2O8,,,,,1.38,Ag7H(O4F)2,1.44,0.1200000000000001
15248,Sm1Fe1As1F0.15O0.85,A,3.943,,8.514,41.7,Sm20Fe20As20O17F3,45.19,11.5
15249,Nd1Fe1As1F0.18O0.82,,,,,50.0,Nd50Fe50As50O41F9,50.2,5.0
15250,La1Fe1As1F0.1O0.9,,,,,26.0,La10Fe10As10O9F,25.186666666666667,12.399999999999999
15251,La0.9Sr0.1Ni1As1O1,,,,,3.7,SrLa9Ni10(AsO)10,3.7,0.0
15252,La0.8Sr0.2Ni1As1O1,A,4.0453,,8.7467,3.5,SrLa4Ni5(AsO)5,3.5,0.0
15253,La1Ni1As1O1,,,,,2.75,LaNiAsO,2.72,0.5800000000000001
15254,Ce1Fe1As1F0.16O0.84,A,3.989,,8.631,41.0,Ce25Fe25As25O21F4,40.9,0.29999999999999716
15255,Ce1Fe1As1F0.12O0.88,,,,,40.0,Ce25Fe25As25O22F3,43.5,7.0
15256,Ce1Fe1As1F0.11O0.89,A,3.967,,8.561,47.0,Ce100Fe100As100O89F11,47.0,0.0
15257,La1Fe1As1F0.11O0.89,A,4.03,,8.706,23.0,La100Fe100As100O89F11,26.7,7.899999999999999
15258,La1Fe1As1F0.6O0.4,A,3.991,,8.7,40.0,La5Fe5As5O2F3,40.0,0.0
15259,Nd1Fe1As1F0.18O0.82,A,3.962,,8.555,52.0,Nd50Fe50As50O41F9,50.2,5.0
15260,Gd1Fe1As1F0.17O0.83,A,4.001,,8.65,22.0,Gd100Fe100As100O83F17,22.0,0.0
15261,La1Fe1As1F0.06O0.94,,,,,18.0,La50Fe50As50O47F3,18.0,0.0
15262,La1Ni1As1O1,A,4.1231,,8.1885,2.4,LaNiAsO,2.72,0.5800000000000001
15263,La1Fe1As1F0.05O0.95,,,,,26.3,La20Fe20As20O19F,23.549090909090907,13.34
15264,Sr1Fe1.8Co0.2As2,,3.9278,,12.3026,19.2,Sr5Fe9CoAs10,18.643333333333334,1.6699999999999982
15265,Sr1Fe1.75Co0.25As2,,3.9296,,12.2925,18.1,Sr4Fe7CoAs8,16.5,4.800000000000001
15266,Sr1Fe1.6Co0.4As2,,3.9293,,12.2711,12.9,Sr5Fe8(CoAs5)2,12.9,0.0
15267,Eu1Fe2As2,,,,,29.5,Eu(FeAs)2,28.642857142857142,6.0
15268,Tm1Rh4B4,,,,,9.86,Tm(BRh)4,9.040000000000001,4.459999999999999
15269,Lu1Rh4B4,,,,,11.76,Lu(BRh)4,10.093625,5.56
15270,Lu0.75Th0.25Rh4B4,,,,,11.93,Lu3Th(BRh)16,11.93,0.0
15271,Sc0.75Th0.25Rh4B4,,,,,8.74,ThSc3(BRh)16,8.74,0.0
15272,Th1Rh4B4,,,,,4.34,Th(BRh)4,4.448,0.39000000000000057
15273,Nb1P1S1,A,3.438,11.88,4.725,12.5,NbPS,12.5,0.0
15274,Nb1Ru1Si1,A,7.123,11.413,6.535,2.65,NbSiRu,2.65,0.0
15275,Ta1Ru1Si1,A,7.222,11.111,6.482,3.15,TaSiRu,3.15,0.0
15276,Nb1Re1Si1,A,7.07,11.442,6.606,5.1,NbReSi,5.1,0.0
15277,Ta1Re1Si1,A,7.002,11.614,6.605,4.4,TaReSi,4.4,0.0
15278,C6I4O2,,,,,0.8,C3I2O,0.8,0.0
15279,I4Sn1,,,,,1.96,SnI4,1.96,0.0
15280,Sn1,,,,,5.3,Sn,4.0524941176470595,1.6342999999999996
15281,Pb1,,,,,7.2,Pb,7.186066666666667,0.04999999999999982
15282,Bi1,,,,,8.3,Bi,6.205,8.059999999999999
15283,Bi1,,,,,3.93,Bi,6.205,8.059999999999999
15284,Bi1,,,,,7.25,Bi,6.205,8.059999999999999
15285,Bi1,,,,,6.55,Bi,6.205,8.059999999999999
15286,Y1Ba2Cu3O6.951,,,,,91.19,Ba2000Y1000(Cu1000O2317)3,91.19,0.0
15287,Y0.6Pr0.4Ba2Cu3O6.929,,,,,44.8,Ba2000Pr400Y600Cu3000O6929,45.133333333333326,0.5
15288,Y0.45Pr0.55Ba2Cu3O6.953,,,,,14.4,Ba2000Pr550Y450Cu3000O6953,14.4,0.0
15289,Sm1Fe1As1F0.13O0.87,,,,,24.7,Sm100Fe100As100O87F13,24.7,0.0
15290,Sm1Fe1As1F0.3O0.7,,,,,43.5,Sm10Fe10As10O7F3,48.53,10.060000000000002
15291,La1Fe1As1F0.11O0.89,,,,,27.9,La100Fe100As100O89F11,26.7,7.899999999999999
15292,La1Fe1As1F0.05O0.95,,,,,23.3,La20Fe20As20O19F,23.549090909090907,13.34
15293,La1Fe1As1F0.11O0.89,,,,,26.0,La100Fe100As100O89F11,26.7,7.899999999999999
15294,Bi2Pd3Se2,,,,,0.96,Bi2Pd3Se2,0.96,0.0
15295,Ba1Pt4Ge12,A,8.6835,,,5.03,Ba(Ge3Pt)4,5.093333333333334,0.4499999999999993
15296,Ba1Pt3.75Au0.25Ge12,A,8.6895,,,5.05,Ba4Ge48Pt15Au,5.05,0.0
15297,Ba1Pt3.5Au0.5Ge12,A,8.6943,,,5.19,Ba2Ge24Pt7Au,5.245,0.10999999999999943
15298,Ba1Pt3.25Au0.75Ge12,A,8.6985,,,6.25,Ba4Ge48Pt13Au3,6.25,0.0
15299,Ba1Pt3Au1Ge12,A,8.7124,,,7.0,BaGe12Pt3Au,6.975,0.04999999999999982
15300,La1Fe1As1F0.1O0.9,,,,,23.7,La10Fe10As10O9F,25.186666666666667,12.399999999999999
15301,Ba0.55K0.45Fe2As2,A,3.9186,,13.256,29.5,K9Ba11(FeAs)40,30.1625,2.6000000000000014
15302,La1Fe1As1F0.1O0.9,A,4.024,,8.717,26.0,La10Fe10As10O9F,25.186666666666667,12.399999999999999
15303,Ca1Fe2As2,,,,,12.0,Ca(FeAs)2,11.866666666666667,0.40000000000000036
15304,La1Fe1As1F0.05O0.95,,,,,20.5,La20Fe20As20O19F,23.549090909090907,13.34
15305,La1Fe1As1F0.11O0.89,,,,,21.1,La100Fe100As100O89F11,26.7,7.899999999999999
15306,Lu2Fe3Si5,,,,,6.0,Lu2Fe3Si5,5.8964285714285705,1.75
15307,C1Si1,,,,,1.45,SiC,1.44,0.050000000000000044
15308,C1Si1,A,4.3575,,,1.45,SiC,1.44,0.050000000000000044
15309,Si1,,,,,0.34,Si,6.214,8.06
15310,Li1Fe1As1,A,3.7914,,6.3639,18.0,LiFeAs,16.77307692307692,6.300000000000001
15311,C6Ca1,A,4.33,,13.57,11.6,CaC6,11.373571428571427,1.6199999999999992
15312,Pr1Os4Sb12,,,,,1.87,Pr(Sb3Os)4,1.8411764705882354,0.10000000000000009
15313,La1Fe1As1F0.11O0.89,,,,,25.0,La100Fe100As100O89F11,26.7,7.899999999999999
15314,Nd1Fe1As1F0.06O0.94,,,,,47.5,Nd50Fe50As50O47F3,47.5,0.0
15315,Sm1Fe1As1O0.85,,,,,52.0,Sm20Fe20As20O17,53.48571428571428,4.5
15316,V1,,,,,5.16,V,5.237777777777778,0.16999999999999993
15317,Nb1,,,,,9.4,Nb,9.040157894736844,2.580000000000001
15318,Ta1,,,,,4.43,Ta,4.392666666666667,0.27000000000000046
15319,Bi0.1Sn0.9,,,,,6.5,Sn9Bi,5.34,2.3200000000000003
15320,Bi0.8Sn0.2,,,,,7.3,SnBi4,7.3,0.0
15321,Ta1,,,,,4.31,Ta,4.392666666666667,0.27000000000000046
15322,Tl1,,,,,2.376,Tl,2.2201166666666667,1.02
15323,Cd1,,,,,0.52,Cd,0.5241399999999999,0.03850000000000009
15324,Zn1,,,,,0.867,Zn,0.8507999999999999,0.04200000000000004
15325,Nb0.36Ti0.64,,,,,9.05,Ti16Nb9,9.05,0.0
15326,Ti0.64Ta0.075Nb0.285,,,,,8.73,Ta15Ti128Nb57,8.73,0.0
15327,Ba0.6K0.4Fe2As2,,,,,37.0,K2Ba3(FeAs)10,36.37090909090909,10.8
15328,B2.2Nb1,A,3.1013,,3.3051,9.01,Nb5B11,6.305,5.41
15329,B2.4Nb1,A,3.1042,,3.3202,9.96,Nb5B12,9.96,0.0
15330,B2.6Nb1,A,3.10187,,3.3195,10.9,Nb5B13,10.9,0.0
15331,B2.8Nb1,A,3.10397,,3.3172,9.96,Nb5B14,9.96,0.0
15332,B3Nb1,A,3.1025,,3.3196,9.96,NbB3,9.96,0.0
15333,Nd1Fe1As1F0.18O0.82,,,,,52.0,Nd50Fe50As50O41F9,50.2,5.0
15334,La1Fe1As1F0.1O0.9,A,4.0245,,8.7099,26.0,La10Fe10As10O9F,25.186666666666667,12.399999999999999
15335,La1Fe1As1F0.075O0.925,A,4.0266,,8.7123,22.0,La40Fe40As40O37F3,21.6,0.8000000000000007
15336,K1Fe2As2,A,3.8414,,13.837,3.8,K(FeAs)2,3.4225,1.15
15337,K0.4Sr0.6Fe2As2,,,,,36.0,K2Sr3(FeAs)10,33.32,18.0
15338,Cs1Fe2As2,A,3.8894,,15.066,2.6,Cs(FeAs)2,2.032,0.8
15339,Cs0.4Sr0.6Fe2As2,,,,,36.6,Cs2Sr3(FeAs)10,36.6,0.0
15340,Ba1Fe1.8Co0.2As2,A,3.9639,,12.98,22.0,Ba5Fe9CoAs10,20.266666666666666,9.899999999999999
15341,Cu0.03Ta1S2,A,3.3198,,12.1166,3.79,Ta100Cu3S200,3.79,0.0
15342,Cu0.04Ta1S2,A,3.3195,,12.1243,4.2,Ta25CuS50,4.2,0.0
15343,Cu0.06Ta1S2,A,3.3213,,12.1509,4.16,Ta50Cu3S100,4.16,0.0
15344,Cu0.08Ta1S2,A,3.3219,,12.1629,3.45,Ta25(CuS25)2,3.45,0.0
15345,Cu0.1Ta1S2,A,3.3245,,12.2074,2.71,Ta10CuS20,2.71,0.0
15346,Cu0.12Ta1S2,A,3.3195,,12.2091,1.82,Ta25Cu3S50,1.82,0.0
15347,S2Ta1,A,3.3216,,12.102,0.8,TaS2,1.6341388888888888,3.4699999999999998
15348,Y1Ba2Cu4O8,,,,,81.6,Ba2Y(CuO2)4,78.72848101265825,21.0
15349,Y1Ba2Cu4O7.986,,,,,79.2,Ba1000Y500Cu2000O3993,79.6,0.7999999999999972
15350,La1Fe0.95Co0.05As1O1,,,,,11.0,La20Fe19Co(AsO)20,12.01,2.0199999999999996
15351,La1Fe0.89Co0.11As1O1,A,4.0351,,8.7132,14.0,La100Fe89Co11(AsO)100,14.0,0.0
15352,La1Fe0.85Co0.15As1O1,,,,,6.0,La20Fe17Co3(AsO)20,6.0,0.0
15353,Cu0.01Ta1S2,A,3.3181,,12.1054,3.05,Ta100CuS200,3.05,0.0
15354,Eu0.5K0.5Fe2As2,A,3.8671,,13.091,32.0,KEu(FeAs)4,32.166666666666664,1.5
15355,Sc1,,,,,19.6,Sc,9.38,19.26
15356,Lu1,,,,,12.2,Lu,4.766666666666667,11.6
15357,Sm1Fe1As1F0.18O0.82,,,,,45.0,Sm50Fe50As50O41F9,45.0,0.0
15358,H1Pd1,,,,,3.5,HPd,27.55,48.1
15359,B0.015C0.985,,,,,12.0,B3C197,12.0,0.0
15360,Ge2Mo1,,,,,6.11,Ge2Mo,6.11,0.0
15361,Nb1Se2,,,,,7.2,NbSe2,6.7535625,6.7
15362,La1Fe1As1F0.11O0.89,,,,,28.0,La100Fe100As100O89F11,26.7,7.899999999999999
15363,La1Fe0.9875Co0.0125As1F0.11O0.89,,,,,25.0,La400Fe395Co5As400(O89F11)4,24.5,1.0
15364,La1Fe0.98Co0.02As1F0.11O0.89,,,,,10.3,La100Fe98Co2As100O89F11,10.3,0.0
15365,U1Rh1Ge1,,,,,0.25,UGeRh,0.2455,0.038000000000000006
15366,La1Fe1P1O1,,,,,3.3,LaFePO,5.754666666666666,4.1000000000000005
15367,La1Fe1P1F0.06O0.94,,,,,5.8,La50Fe50P50O47F3,6.8,1.7000000000000002
15368,Np1Pd5Al2,,,,,4.9,NpAl2Pd5,4.975,0.09999999999999964
15369,Y3Pt4Ge6,A,8.6922,4.3062,13.1615,2.6,Y3(Ge3Pt2)2,2.6,0.0
15370,La1.85Ca0.15Cu1O4,,,,,20.6,Ca3La37(CuO4)20,23.424999999999997,17.0
15371,Y1Ba2Cu3O7,,,,,92.0,Ba2YCu3O7,90.18623188405797,45.5
15372,La1.925Ba0.075Cu1O4,,,,,24.0,Ba3La77(CuO4)40,24.0,0.0
15373,La1.91Ba0.09Cu1O4,,,,,29.3,Ba9La191(CuO4)100,29.05,0.5
15374,La1.9Ba0.1Cu1O4,,,,,29.1,BaLa19(CuO4)10,28.0,4.0
15375,La1.89Ba0.11Cu1O4,,,,,29.1,Ba11La189(CuO4)100,19.216666666666665,26.9
15376,La1.875Ba0.125Cu1O4,,,,,29.0,BaLa15(CuO4)8,13.962499999999999,27.0
15377,La1.85Ba0.15Cu1O4,,,,,29.1,Ba3La37(CuO4)20,28.82,2.0
15378,La1.825Ba0.175Cu1O4,,,,,24.6,Ba7La73(CuO4)40,26.2,3.6999999999999993
15379,La1.8Ba0.2Cu1O4,,,,,23.4,BaLa9(CuO4)5,21.382857142857144,23.119999999999997
15380,La1.88Sr0.12Cu1O4,,,,,29.4,Sr3La47(CuO4)25,29.011111111111113,17.6
15381,La1.88Sr0.12Cu1O4,A,3.7813,,13.224,29.1,Sr3La47(CuO4)25,29.011111111111113,17.6
15382,La1.87Sr0.13Cu1O4,,,,,34.4,Sr13La187(CuO4)100,33.735,3.0
15383,La1.86Sr0.14Cu1O4,,,,,36.9,Sr7La93(CuO4)50,37.475,4.0
15384,Nd1.85Ce0.15Cu1O4,,,,,24.5,Ce3Nd37(CuO4)20,21.61857142857143,10.499999999999998
15385,La1.875Ca0.125Cu1O4,,,,,21.7,CaLa15(CuO4)8,23.85,4.300000000000001
15386,La1.84Sr0.05Ca0.11Cu1O4,,,,,33.2,Sr5Ca11La184(CuO4)100,33.2,0.0
15387,La1.925Ca0.075Cu1O4,,,,,9.2,Ca3La77(CuO4)40,9.2,0.0
15388,La1.912Ca0.0875Cu1O4,,,,,16.0,Ca175La3824(CuO4)2000,16.0,0.0
15389,La1.9Ca0.1Cu1O4,,,,,19.5,CaLa19(CuO4)10,20.0,2.5
15390,La1.9Ca0.1Cu1O4,,,,,19.5,CaLa19(CuO4)10,20.0,2.5
15391,La1.9Ca0.1Cu1O4,,,,,19.5,CaLa19(CuO4)10,20.0,2.5
15392,La1.9Ca0.1Cu1O4,,,,,19.5,CaLa19(CuO4)10,20.0,2.5
15393,La1.887Ca0.1125Cu1O4,,,,,20.1,Ca225La3774(CuO4)2000,20.1,0.0
15394,La1.85Sr0.15Cu1O4,,,,,36.5,Sr3La37(CuO4)20,36.01482142857143,22.299999999999997
15395,La1.85Sr0.15Cu0.995Ni0.005O4,,,,,33.0,Sr30La370Cu199NiO800,34.50333333333333,3.1000000000000014
15396,La1.85Sr0.15Cu0.99Ni0.01O4,,,,,29.0,Sr15La185Cu99NiO400,30.675,4.600000000000001
15397,La1.85Sr0.15Cu0.985Ni0.015O4,,,,,25.5,Sr30La370Cu197Ni3O800,27.7,6.199999999999999
15398,La1.85Sr0.15Cu0.98Ni0.02O4,,,,,21.5,Sr15La185Cu98(NiO200)2,21.475,5.199999999999999
15399,La1.85Sr0.15Cu0.975Ni0.025O4,,,,,16.5,Sr6La74Cu39NiO160,19.98,10.3
15400,La1.85Sr0.15Cu0.97Ni0.03O4,,,,,13.5,Sr15La185Cu97Ni3O400,13.975000000000001,3.6000000000000014
15401,La1.834Sr0.166Cu1O4,,,,,35.0,Sr83La917(CuO4)500,35.0,0.0
15402,La1.834Sr0.166Cu0.99Zn0.01O4,,,,,26.5,Sr83La917Zn5(Cu99O400)5,26.5,0.0
15403,La1.9Ca0.1Cu1O4,,,,,20.0,CaLa19(CuO4)10,20.0,2.5
15404,La1.92Ca0.08Cu1O4,,,,,14.0,Ca2La48(CuO4)25,15.0,2.0
15405,La1.85Sr0.15Cu1O4,,,,,37.43,Sr3La37(CuO4)20,36.01482142857143,22.299999999999997
15406,La1.85Sr0.15Cu0.995Ni0.005O4,,,,,34.41,Sr30La370Cu199NiO800,34.50333333333333,3.1000000000000014
15407,La1.85Sr0.15Cu0.99Ni0.01O4,,,,,30.0,Sr15La185Cu99NiO400,30.675,4.600000000000001
15408,La1.85Sr0.15Cu0.985Ni0.015O4,,,,,25.9,Sr30La370Cu197Ni3O800,27.7,6.199999999999999
15409,La1.85Sr0.15Cu98Ni0.02O4,,,,,21.96,Sr15La185Cu9800(NiO200)2,21.96,0.0
15410,La1.85Sr0.15Cu0.975Ni0.025O4,,,,,16.6,Sr6La74Cu39NiO160,19.98,10.3
15411,La1.85Sr0.15Cu0.97Ni0.03O4,,,,,12.7,Sr15La185Cu97Ni3O400,13.975000000000001,3.6000000000000014
15412,La1.85Sr0.15Cu0.996Zn0.004O4,,,,,32.7,Sr75La925Zn2(Cu249O1000)2,33.825,8.0
15413,La1.85Sr0.15Cu0.992Zn0.008O4,,,,,28.5,Sr75La925Zn4(Cu31O125)16,29.375,10.200000000000003
15414,La1.85Sr0.15Cu0.988Zn0.012O4,,,,,23.7,Sr75La925Zn6(Cu247O1000)2,21.95,3.5
15415,La1.85Sr0.15Cu0.984Zn0.016O4,,,,,19.0,Sr75La925Zn8(Cu123O500)4,19.0,0.0
15416,La1.85Sr0.15Cu0.978Zn0.022O4,,,,,13.6,Sr75La925Zn11Cu489O2000,13.6,0.0
15417,La1.85Sr0.15Cu1O4,,,,,37.5,Sr3La37(CuO4)20,36.01482142857143,22.299999999999997
15418,La1.85Sr0.15Cu0.997Fe0.003O4,,,,,33.6,Sr150La1850Fe3Cu997O4000,33.6,0.0
15419,La1.85Sr0.15Cu0.995Fe0.005O4,,,,,30.82,Sr30La370FeCu199O800,30.82,0.0
15420,La1.85Sr0.15Cu0.993Fe0.007O4,,,,,26.25,Sr150La1850Fe7Cu993O4000,26.25,0.0
15421,La1.85Sr0.15Cu0.992Fe0.008O4,,,,,24.73,Sr75La925Fe4(Cu31O125)16,22.564999999999998,4.330000000000002
15422,La1.85Sr0.15Cu0.991Fe0.009O4,,,,,19.85,Sr150La1850Fe9Cu991O4000,19.85,0.0
15423,La1.85Sr0.15Cu0.99Fe0.01O4,,,,,17.7,Sr15La185FeCu99O400,25.35,15.3
15424,La1.85Ca0.15Cu1O4,,,,,22.1,Ca3La37(CuO4)20,23.424999999999997,17.0
15425,La1.85Sr0.15Cu1O4,,,,,38.0,Sr3La37(CuO4)20,36.01482142857143,22.299999999999997
15426,La1.85Sr0.15Cu0.9975Co0.0025O4,,,,,34.8,Sr60La740CoCu399O1600,34.8,0.0
15427,La1.85Sr0.15Cu0.995Co0.005O4,,,,,33.0,Sr30La370CoCu199O800,33.0,0.0
15428,La1.85Sr0.15Cu0.9925Co0.0075O4,,,,,30.6,Sr60La740Co3Cu397O1600,30.6,0.0
15429,La1.85Sr0.15Cu0.99Co0.01O4,,,,,25.2,Sr15La185CoCu99O400,25.2,0.0
15430,La1.85Sr0.15Cu0.9875Co0.0125O4,,,,,22.9,Sr12La148CoCu79O320,22.9,0.0
15431,La1.85Sr0.15Cu0.985Co0.015O4,,,,,13.5,Sr30La370Co3Cu197O800,14.75,2.5
15432,La1.85Sr0.15Cu0.9825Co0.0175O4,,,,,13.2,Sr60La740Co7Cu393O1600,13.2,0.0
15433,Nd1Fe1As1O0.6,A,3.943,,8.529,53.0,Nd5Fe5As5O3,53.5,1.0
15434,Nd1Fe1As1O0.2,A,3.9346,,8.5324,54.0,Nd5Fe5As5O,54.0,0.0
15435,La1Fe1As1O0.6,,,,,27.0,La5Fe5As5O3,24.4,5.199999999999999
15436,Pr1Fe1As1O0.6,,,,,44.0,Pr5Fe5As5O3,44.0,0.0
15437,La1Fe1As1F0.11O0.89,,,,,28.0,La100Fe100As100O89F11,26.7,7.899999999999999
15438,Ce1Fe1As1F0.12O0.88,,,,,47.0,Ce25Fe25As25O22F3,43.5,7.0
15439,Bi2Sr2Ca1Cu2O8,,,,,75.0,Sr2CaCu2(BiO4)2,84.95068493150684,39.0
15440,Bi2Sr2Ca2Cu3O10,,,,,110.0,Sr2Ca2Cu3(BiO5)2,108.5,3.5
15441,Ba0.625K0.375Bi1O3,,,,,29.4,K3Ba5(BiO3)8,28.96666666666667,2.5
15442,Ba1Pb0.75Bi0.25O3,,,,,11.0,Ba4Bi(PbO4)3,11.614285714285714,2.0
15443,Ba0.7K0.6Bi1O3,,,,,29.35,K6Ba7(BiO3)10,29.35,0.0
15444,C60Rb3,,,,,29.55,RbC20,28.738888888888887,18.75
15445,C60Rb3,,,,,29.55,RbC20,28.738888888888887,18.75
15446,La1.85Sr0.15Cu1O4,,,,,35.0,Sr3La37(CuO4)20,36.01482142857143,22.299999999999997
15447,La1.85Sr0.15Cu1O4,,,,,37.0,Sr3La37(CuO4)20,36.01482142857143,22.299999999999997
15448,La1.85Sr0.15Cu1O4,,,,,34.5,Sr3La37(CuO4)20,36.01482142857143,22.299999999999997
15449,La1.85Sr0.15Cu1O4,,,,,37.0,Sr3La37(CuO4)20,36.01482142857143,22.299999999999997
15450,La1.85Sr0.15Cu1O4,,,,,37.0,Sr3La37(CuO4)20,36.01482142857143,22.299999999999997
15451,La1Fe1As1F0.1O0.9,A,4.004,,8.689,22.8,La10Fe10As10O9F,25.186666666666667,12.399999999999999
15452,Ba0.55K0.45Fe2As2,,,,,29.4,K9Ba11(FeAs)40,30.1625,2.6000000000000014
15453,Ba1Fe2As2,,,,,29.0,Ba(FeAs)2,25.457142857142856,22.0
15454,Sr1Fe2As2,,,,,27.0,Sr(FeAs)2,27.485714285714288,17.0
15455,Sr1Fe2As2,,,,,27.0,Sr(FeAs)2,27.485714285714288,17.0
15456,Tb0.9Th0.1Fe1As1O1,A,3.8998,,8.409,45.0,Tb9ThFe10(AsO)10,45.0,0.0
15457,Tb0.8Th0.2Fe1As1O1,A,3.9025,,8.4131,52.0,Tb4ThFe5(AsO)5,52.0,0.0
15458,B12Lu1,,,,,0.42,LuB12,0.43499999999999994,0.07999999999999996
15459,Nd1Fe1As1F0.18O0.82,,,,,50.0,Nd50Fe50As50O41F9,50.2,5.0
15460,B12Lu1,,,,,0.44,LuB12,0.43499999999999994,0.07999999999999996
15461,B12Lu1,,,,,0.4,LuB12,0.43499999999999994,0.07999999999999996
15462,B6Y1,,,,,6.0,YB6,6.660000000000001,2.3499999999999996
15463,Y0.6La0.4B6,,,,,4.4,La2(YB10)3,4.4,0.0
15464,Y0.9Fe0.1B6,,,,,3.3,Y9FeB60,3.3,0.0
15465,Y0.95Ce0.05B6,,,,,1.6,CeY19B120,1.6,0.0
15466,Y0.5La0.5B6,,,,,1.6,LaYB12,1.6,0.0
15467,Ga1,,,,,1.078,Ga,5.2247692307692315,7.439
15468,Cd1,,,,,0.518,Cd,0.5241399999999999,0.03850000000000009
15469,In1,,,,,3.405,In,3.4874222222222224,1.2650000000000001
15470,Al1,,,,,1.163,Al,1.2466300000000001,0.641
15471,Zn1,,,,,0.825,Zn,0.8507999999999999,0.04200000000000004
15472,B12Zr1,,,,,5.85,ZrB12,5.990909090909091,0.3799999999999999
15473,Be1,,,,,0.026,Be,3.1065,5.974
15474,Pu1Co1Ga5,,,,,18.0,PuGa5Co,17.675,3.5
15475,Pu1Rh1Ga5,A,4.2354,,6.7939,8.5,PuGa5Rh,8.685714285714287,0.5
15476,Ce1Co1In5,,,,,2.3,CeIn5Co,2.254714285714286,0.3750000000000002
15477,Ce1Ir1In5,,,,,0.4,CeIn5Ir,0.5525294117647059,0.92
15478,Sr1Fe1.8Co0.2As2,A,3.9278,,12.3026,19.2,Sr5Fe9CoAs10,18.643333333333334,1.6699999999999982
15479,Sr1Fe1.75Co0.25As2,A,3.9296,,12.2925,18.1,Sr4Fe7CoAs8,16.5,4.800000000000001
15480,Sr1Fe1.7Co0.3As2,A,3.9291,,12.2704,13.2,Sr10Fe17Co3As20,13.2,0.0
15481,Sr1Fe1.6Co0.4As2,A,3.9293,,12.2711,12.9,Sr5Fe8(CoAs5)2,12.9,0.0
15482,La1Fe1As1F0.1O0.9,A,4.0282,,8.7239,28.5,La10Fe10As10O9F,25.186666666666667,12.399999999999999
15483,Pr0.88La1Ce0.12Cu1O3.908,,,,,27.0,La250Ce30Pr220Cu250O977,27.0,0.0
15484,Pr0.88La1Ce0.12Cu1O3.934,,,,,24.0,La500Ce60Pr440Cu500O1967,24.0,0.0
15485,Pr0.88La1Ce0.12Cu1O3.947,,,,,22.0,La1000Ce120Pr880Cu1000O3947,22.0,0.0
15486,C6Yb1,,,,,6.47,YbC6,6.4975,0.04999999999999982
15487,Mo1Sr2Ho1Cu2O8,A,3.837,,11.511,27.0,Sr2HoCu2MoO8,27.0,0.0
15488,K0.2Sr0.8Fe2As2,,,,,13.0,KSr4(FeAs)10,13.3,0.5999999999999996
15489,K0.4Sr0.6Fe2As2,,,,,37.0,K2Sr3(FeAs)10,33.32,18.0
15490,K0.7Sr0.3Fe2As2,,,,,12.2,K7Sr3(FeAs)20,12.2,0.0
15491,Nd1Fe1As1F0.3O0.7,,,,,46.0,Nd10Fe10As10O7F3,36.325,34.9
15492,Fe1Se0.8,A,3.77,,5.5204,10.3,Fe5Se4,8.65,3.3000000000000007
15493,Fe1Se0.779Te0.041,A,3.7654,,5.543,8.12,Fe1000(TeSe19)41,8.12,0.0
15494,Fe1Se0.656Te0.164,A,3.772,,5.5656,10.7,Fe250(TeSe4)41,10.7,0.0
15495,Fe1Se0.574Te0.246,A,3.7829,,5.552,10.01,Fe500(Te3Se7)41,10.01,0.0
15496,Fe1Se0.492Te0.328,A,3.7824,,5.9095,12.7,Fe250(Te2Se3)41,12.7,0.0
15497,Fe1Se0.41Te0.41,A,3.7933,,5.9728,13.2,Fe100(TeSe)41,13.2,0.0
15498,Fe1Se0.328Te0.492,A,3.8021,,6.0407,13.8,Fe250(Te3Se2)41,13.8,0.0
15499,Fe1Se0.246Te0.574,A,3.8067,,6.1267,13.7,Fe500(Te7Se3)41,13.7,0.0
15500,Fe1Se0.164Te0.656,A,3.8083,,6.1538,13.1,Fe250(Te4Se)41,13.1,0.0
15501,Fe1Se0.082Te0.738,A,3.8176,,6.2127,10.9,Fe500(Te9Se)41,10.9,0.0
15502,Sr0.6K0.4Fe2As2,,,,,35.6,K2Sr3(FeAs)10,33.32,18.0
15503,Ba0.6K0.4Fe2As2,,,,,38.0,K2Ba3(FeAs)10,36.37090909090909,10.8
15504,Ba0.6K0.4Fe2As2,A,3.917,,13.2968,38.1,K2Ba3(FeAs)10,36.37090909090909,10.8
15505,Fe1.01Se1,A,3.7734,,5.5258,8.5,Fe101Se100,8.25,0.5
15506,Fe1.02Se1,,,,,6.0,Fe51Se50,6.0,0.0
15507,Fe1Se0.72,A,3.7724,,5.5217,8.0,Fe25Se18,8.0,0.0
15508,Ca1Fe2.94Co0.06As2,A,3.8875,,11.687,17.0,Ca50Fe147Co3As100,17.0,0.0
15509,Sc1Ru4B4,A,7.357,,14.924,7.34,Sc(BRu)4,7.27,0.13999999999999968
15510,Lu1Rh4B4,A,7.445,,14.851,8.28,Lu(BRh)4,10.093625,5.56
15511,Th1Rh4B4,A,5.358,,7.546,4.69,Th(BRh)4,4.448,0.39000000000000057
15512,Y1Rh4B4,A,5.308,,7.403,10.6,Y(BRh)4,10.957749999999999,0.7490000000000006
15513,Lu1Rh4B4,A,5.294,,7.359,11.45,Lu(BRh)4,10.093625,5.56
15514,Lu1Ru1B2,A,5.815,5.23,6.29,10.6,LuB2Ru,10.00625,1.6999999999999993
15515,Y1Ru1B2,A,5.91,5.306,6.363,7.7,YB2Ru,7.749999999999999,0.20000000000000018
15516,Lu1Os3B2,A,5.455,,3.064,4.69,LuB2Os3,4.6433333333333335,0.07000000000000028
15517,La3Ni4P4O2,A,4.0107,,26.1811,2.2,La3Ni4(P2O)2,2.2,0.0
15518,Ba1Fe1.91Co0.09As2,,,,,14.5,Ba100Fe191Co9As200,15.453333333333333,2.2600000000000016
15519,Ba1Fe1.878Co0.122As2,,,,,24.0,Ba500Fe939Co61As1000,24.0,0.0
15520,Ba1Fe1.782Co0.218As2,,,,,14.1,Ba500Fe891Co109As1000,14.1,0.0
15521,Ba0.64K0.36Fe2As2,,,,,25.6,K9Ba16(FeAs)50,25.6,0.0
15522,Nd1Fe1As1F0.2O0.8,,,,,32.6,Nd5Fe5As5O4F,32.6,0.0
15523,La1Fe1P1O1,,,,,4.8,LaFePO,5.754666666666666,4.1000000000000005
15524,Ba1Fe1.8Co0.2As2,,,,,24.0,Ba5Fe9CoAs10,20.266666666666666,9.899999999999999
15525,Lu1Rh4B4,,,,,11.5,Lu(BRh)4,10.093625,5.56
15526,Lu0.5Ho0.5Rh4B4,,,,,8.43,HoLu(BRh)8,8.43,0.0
15527,Fe1Se1,A,3.7696,,5.52,9.45,FeSe,23.362857142857145,72.9
15528,Nb5Si2.8B0.2,A,6.5288,,11.829,5.9,Nb25Si14B,5.9,0.0
15529,Nb5Si2.6B0.4,A,6.4895,,11.787,6.4,Nb25Si13B2,6.4,0.0
15530,Nb5Si2.4B0.6,A,6.4503,,11.748,7.8,Nb25(Si4B)3,7.8,0.0
15531,Nb5Si2.2B0.8,A,6.4096,,11.705,6.6,Nb25Si11B4,6.6,0.0
15532,Nb5Si2B1,A,6.3834,,11.68,6.4,Nb5Si2B,6.4,0.0
15533,La1Ni1C2,A,3.954,4.557,6.193,2.99,LaNiC2,2.9871428571428567,0.7999999999999998
15534,La0.95Y0.05Ni1C2,A,3.938,4.554,6.188,2.79,La19Y(NiC2)20,2.79,0.0
15535,La0.9Y0.1Ni1C2,A,3.919,4.551,6.178,2.29,La9Y(NiC2)10,2.29,0.0
15536,La0.85Y0.15Ni1C2,A,3.899,4.547,6.172,2.08,La17Y3(NiC2)20,2.08,0.0
15537,La0.8Y0.2Ni1C2,A,3.877,4.544,6.162,1.26,La4Y(NiC2)5,1.26,0.0
15538,La0.75Y0.25Ni1C2,A,3.856,4.539,6.15,1.65,La3Y(NiC2)4,1.65,0.0
15539,Ce1Fe0.9Co0.1As1O1,,,,,10.0,Ce10Fe9Co(AsO)10,10.0,0.0
15540,Ce1Fe0.85Co0.15As1O1,,,,,5.0,Ce20Fe17Co3(AsO)20,5.0,0.0
15541,Ba1Rh2P2,A,3.939,,12.576,1.0,Ba(PRh)2,1.0,0.0
15542,Ba1Ir2P2,A,3.946,,12.572,2.1,Ba(PIr)2,2.1,0.0
15543,Ce1Fe1As1F0.1O0.9,A,3.991,,8.613,38.2,Ce10Fe10As10O9F,36.333333333333336,5.400000000000006
15544,Ce1Fe1As1F0.2O0.8,A,3.988,,8.607,40.4,Ce5Fe5As5O4F,40.4,0.0
15545,Ti1,,,,,0.34,Ti,0.40249999999999997,0.14999999999999997
15546,Mo0.9Re0.1,,,,,2.92,ReMo9,2.97,0.10000000000000009
15547,Mo0.25Nb0.75,,,,,3.47,Nb3Mo,3.47,0.0
15548,Ga9Rh2,A,6.4008,6.3944,8.7519,1.95,Ga9Rh2,1.9249999999999998,0.050000000000000044
15549,Ga9Ir2,A,6.4185,6.3918,8.7761,2.25,Ga9Ir2,2.216666666666667,0.04999999999999982
15550,Zn1N1Ni3,A,3.756,,,3.0,ZnNi3N,3.0,0.0
15551,Ga9Ir2,,,,,2.2,Ga9Ir2,2.216666666666667,0.04999999999999982
15552,Sr1Fe2As2,,,,,38.0,Sr(FeAs)2,27.485714285714288,17.0
15553,Ba0.6K0.4Fe2As2,,,,,38.0,K2Ba3(FeAs)10,36.37090909090909,10.8
15554,La1Fe1As1O0.7,A,4.0257,,8.719,28.4,La10Fe10As10O7,28.4,0.0
15555,Ce1Fe1As1O0.7,A,3.995,,8.631,40.2,Ce10Fe10As10O7,40.2,0.0
15556,Pr1Fe1As1O0.7,A,3.9627,,8.5721,48.5,Pr10Fe10As10O7,47.0,4.5
15557,Nd1Fe1As1O0.7,A,3.9432,,8.529,53.7,Nd10Fe10As10O7,53.7,0.0
15558,Sm1Fe1As1O0.7,A,3.9218,,8.4522,52.1,Sm10Fe10As10O7,52.1,0.0
15559,Gd1Fe1As1O0.7,A,3.8905,,8.3928,53.6,Gd10Fe10As10O7,53.6,0.0
15560,Tb1Fe1As1O0.7,A,3.8753,,8.3527,52.2,Tb10Fe10As10O7,39.76666666666667,37.300000000000004
15561,Dy1Fe1As1O0.7,A,3.8625,,8.3216,51.2,Dy10Fe10As10O7,45.849999999999994,14.200000000000003
15562,Nb1Sr2Eu1.5Ce0.5Cu2O10,,,,,30.2,Sr4CeEu3Nb2(CuO5)4,25.733333333333334,7.199999999999999
15563,Nb0.6Ru0.4Sr2Eu1.5Ce0.5Cu2O10,,,,,37.3,Sr20Ce5Eu15Nb6Cu20(RuO25)4,37.3,0.0
15564,Nb0.6Ru0.6Sr2Eu1.5Ce0.5Cu2O10,,,,,41.4,Sr20Ce5Eu15Nb6Cu20(Ru3O50)2,41.4,0.0
15565,Ru1Sr2Eu1.5Ce0.5Cu2O10,,,,,44.3,Sr4CeEu3Cu4(RuO10)2,40.550000000000004,17.0
15566,Ba0.6K0.4Fe2As2,,,,,32.0,K2Ba3(FeAs)10,36.37090909090909,10.8
15567,Th1Pt4Ge12,A,8.5924,,,4.62,Th(Ge3Pt)4,4.694999999999999,0.2400000000000002
15568,Ba1Fe1.924Co0.076As2,,,,,6.48,Ba250Fe481Co19As500,9.505,7.719999999999999
15569,Ba1Fe1.852Co0.148As2,,,,,22.5,Ba250Fe463Co37As500,22.7,1.1999999999999993
15570,Li1Fe1As1,A,3.774,,6.353,16.0,LiFeAs,16.77307692307692,6.300000000000001
15571,Li1Fe1As1,A,3.774,,6.354,12.0,LiFeAs,16.77307692307692,6.300000000000001
15572,Ba1Fe2As2,,,,,28.6,Ba(FeAs)2,25.457142857142856,22.0
15573,Ba1Fe1.92Co0.08As2,,,,,11.0,Ba25Fe48(CoAs25)2,7.833333333333333,5.2
15574,Ba1Fe1.8Co0.2As2,,,,,22.0,Ba5Fe9CoAs10,20.266666666666666,9.899999999999999
15575,Ba1Fe1.924Co0.076As2,A,3.9604,,12.9964,10.5,Ba250Fe481Co19As500,9.505,7.719999999999999
15576,Ba1Fe1.906Co0.094As2,A,3.9605,,12.9915,16.7,Ba500Fe953Co47As1000,17.464285714285715,5.4
15577,Ba1Fe1.884Co0.116As2,A,3.9605,,12.984,22.8,Ba250Fe471Co29As500,22.933333333333334,0.6000000000000014
15578,Ba1Fe1.852Co0.148As2,A,3.9598,,12.9782,22.5,Ba250Fe463Co37As500,22.7,1.1999999999999993
15579,Ba1Fe1.8Co0.2As2,A,3.9598,,12.9718,17.4,Ba5Fe9CoAs10,20.266666666666666,9.899999999999999
15580,Ba1Fe1.772Co0.228As2,A,3.9592,,12.9594,10.6,Ba250Fe443Co57As500,11.405,7.879999999999999
15581,Mg10Ir19B16,A,10.5668,,,4.45,Mg10B16Ir19,4.0875,0.75
15582,Pd2Zr1Al1,,,,,3.2,ZrAlPd2,3.266666666666667,0.19999999999999973
15583,Pd2Hf1Al1,,,,,3.8,HfAlPd2,3.6025,0.3999999999999999
15584,Pd2Zr1In1,,,,,3.1,ZrInPd2,2.645,0.9100000000000001
15585,Pd2Hf1In1,,,,,2.4,HfInPd2,2.63,0.45999999999999996
15586,Pd2Zr0.9Nb0.1Al1,A,6.372,,,2.1,Zr9Nb(AlPd2)10,2.1,0.0
15587,Pd2Hf0.75Y0.25Al1,A,6.393,,,3.2,YHf3(AlPd2)4,3.2,0.0
15588,La1Fe0.975Co0.025As1O1,A,4.0355,,8.7235,8.58,La40Fe39Co(AsO)40,8.58,0.0
15589,La1Fe0.95Co0.05As1O1,A,4.0343,,8.7238,13.02,La20Fe19Co(AsO)20,12.01,2.0199999999999996
15590,La1Fe0.925Co0.075As1O1,A,4.0345,,8.7152,12.66,La40Fe37Co3(AsO)40,12.66,0.0
15591,La1Fe0.9Co0.1As1O1,A,4.0353,,8.7254,11.02,La10Fe9Co(AsO)10,11.02,0.0
15592,La1Fe0.875Co0.125As1O1,A,4.0351,,8.7075,6.6,La8Fe7Co(AsO)8,6.6,0.0
15593,Sm1Fe0.95Co0.05As1O1,A,3.939,,8.4725,5.13,Sm20Fe19Co(AsO)20,5.13,0.0
15594,Sm1Fe0.925Co0.075As1O1,A,3.9396,,8.4686,15.0,Sm40Fe37Co3(AsO)40,13.3,3.4000000000000004
15595,Sm1Fe0.9Co0.1As1O1,A,3.9397,,8.4668,17.3,Sm10Fe9Co(AsO)10,15.966666666666667,2.3000000000000007
15596,Sm1Fe0.875Co0.125As1O1,A,3.9391,,8.4558,15.8,Sm8Fe7Co(AsO)8,14.3,3.0
15597,Sm1Fe0.85Co0.15As1O1,A,3.9391,,8.4459,11.75,Sm20Fe17Co3(AsO)20,10.875,1.75
15598,Sm1Fe0.8Co0.2As1O1,A,3.9393,,8.4334,3.79,Sm5Fe4Co(AsO)5,3.79,0.0
15599,Pd2Hf0.5Y0.5Al1,A,6.404,,,2.9,YHf(AlPd2)2,2.9,0.0
15600,Sn0.979In0.021Te1,,,,,0.936,In21Sn979Te1000,0.936,0.0
15601,Sn0.956In0.044Te1,,,,,1.017,In11Sn239Te250,1.017,0.0
15602,Sn0.949In0.051Te1,,,,,1.653,In51Sn949Te1000,1.653,0.0
15603,Sn0.901In0.099Te1,,,,,1.746,In99Sn901Te1000,1.746,0.0
15604,Nb2In1C1,A,3.172,,14.37,7.5,Nb2InC,7.5,0.0
15605,H4Si1,,,,,17.0,SiH4,17.0,0.0
15606,La0.85Na0.15Fe1As1F0.15O0.85,A,4.0252,,8.7208,28.0,Na3La17Fe20As20O17F3,28.0,0.0
15607,La0.8Na0.2Fe1As1F0.2O0.8,A,4.0232,,8.6919,23.02,NaLa4Fe5As5O4F,23.02,0.0
15608,Nb1Se2,,,,,7.2,NbSe2,6.7535625,6.7
15609,Ba0.6K0.4Fe2As2,,,,,34.6,K2Ba3(FeAs)10,36.37090909090909,10.8
15610,Ba1Fe1.852Co0.148As2,,,,,23.0,Ba250Fe463Co37As500,22.7,1.1999999999999993
15611,Ba1Ni2As2,A,4.1441,,11.6325,1.095,Ba(NiAs)2,0.7575000000000001,0.52
15612,Fe1Te0.67Se0.33,,3.803,,6.118,14.0,Fe100Te67Se33,14.0,0.0
15613,Fe1Te0.5Se0.5,,3.815,,6.069,14.0,Fe2TeSe,13.513076923076925,7.129999999999999
15614,Fe1Se0.88,A,3.7676,,5.4847,8.0,Fe25Se22,8.843333333333332,1.8399999999999999
15615,Sm1Fe1As1F0.07O0.93,,,,,33.0,Sm100Fe100As100O93F7,33.0,0.0
15616,Sm1Fe1As1F0.1O0.9,,,,,41.5,Sm10Fe10As10O9F,35.924285714285716,50.13
15617,Sm1Fe1As1F0.15O0.85,,,,,51.5,Sm20Fe20As20O17F3,45.19,11.5
15618,Pr0.75Sr0.25Fe1As1O1,,,,,16.3,SrPr3Fe4(AsO)4,16.25,0.10000000000000142
15619,Ba1Pb0.75Bi0.253,,,,,12.5,Ba1000Bi253Pb750,12.5,0.0
15620,Ba1Pb0.65Hg0.1Bi0.25O3,,,,,10.0,Ba20Hg2Bi5Pb13O60,10.0,0.0
15621,Ba1Pb0.55Hg0.2Bi0.25O3,,,,,3.83,Ba20Hg4Bi5Pb11O60,3.83,0.0
15622,Ba1Pb0.45Hg0.3Bi0.25O3,,,,,4.42,Ba20Hg6Bi5(Pb3O20)3,4.42,0.0
15623,Ba1Pb0.35Hg0.4Bi0.25O3,,,,,10.7,Ba20Hg8Bi5Pb7O60,10.7,0.0
15624,Ba0.84Rb0.1Sn0.09Fe2As2,,,,,22.6,Rb10Ba84Fe200Sn9As200,22.6,0.0
15625,Fe1Se0.9S0.1,A,3.758,,5.468,9.94,Fe10Se9S,9.816666666666666,1.6899999999999995
15626,Fe1Se0.8S0.2,A,3.751,,5.453,9.23,Fe5Se4S,8.673333333333334,4.8100000000000005
15627,Sr1Ni2P2,A,3.951,11.853,10.432,1.415,Sr(NiP)2,1.4125,0.0050000000000001155
15628,Eu1Fe2As1.4P0.6,A,3.889,,11.831,26.0,Eu5Fe10As7P3,18.0,16.0
15629,Ce1Co1In4.9945Cd0.0055,,,,,2.222,Ce2000Cd11In9989Co2000,2.226,0.008000000000000007
15630,Ce1Co1In4.9835Cd0.0165,,,,,2.15,Ce2000Cd33In9967Co2000,2.15,0.0
15631,Ce1Co1In4.9992Hg0.0008,,,,,2.254,Ce1250In6249Co1250Hg,2.254,0.0
15632,Ce1Co1In4.9976Hg0.0024,,,,,2.252,Ce1250In6247Co1250Hg3,2.252,0.0
15633,B105,,,,,1.5,B,6.166666666666667,9.5
15634,Sm1Fe1As1F0.2O0.8,,,,,45.0,Sm5Fe5As5O4F,47.07777777777778,23.5
15635,Li0.5Nb1O2,A,2.91,,10.502,16.4,LiNb2O4,10.7,11.399999999999999
15636,La1Fe1As1F0.05O0.95,,,,,25.4,La20Fe20As20O19F,23.549090909090907,13.34
15637,La1Fe1As1F0.07O0.93,,,,,25.2,La100Fe100As100O93F7,25.2,0.0
15638,La1Fe1As1F0.11O0.89,,,,,27.9,La100Fe100As100O89F11,26.7,7.899999999999999
15639,La1Fe1As1F0.14O0.86,,,,,17.8,La50Fe50As50O43F7,16.433333333333334,7.1
15640,Ru7B3,A,7.441,,4.7,2.8,B3Ru7,2.99,0.7999999999999998
15641,Ru7B3,,,,,3.3,B3Ru7,2.99,0.7999999999999998
15642,Sr4Sc2Fe2P2O6,A,4.016,,15.543,17.0,Sr2ScFePO3,15.25,5.0
15643,Sr4V2Fe2As2O6,A,3.9302,,15.6664,31.5,Sr2VFeAsO3,29.643750000000004,12.399999999999999
15644,Li2Pd2.85Ni0.15B1,,,,,7.91,Li40Ni3B20Pd57,7.663333333333334,0.41000000000000014
15645,Li2Pd2.7Ni0.3B1,,,,,7.4,Li20Ni3B10Pd27,7.233333333333334,0.40000000000000036
15646,Li2Pd2.4Ni0.6B1,,,,,6.91,Li10Ni3B5Pd12,7.033333333333334,1.1900000000000004
15647,Re0.999W0.001,,,,,1.723,Re999W,1.723,0.0
15648,Re0.9993Mo0.0007,,,,,1.694,Re3331Mo2,1.694,0.0
15649,Re0.9467Os0.0533,,,,,1.934,Re4733Os266,1.934,0.0
15650,La7Rh3,,,,,2.58,La7Rh3,2.5866666666666664,0.020000000000000018
15651,La7Ir3,,,,,2.33,La7Ir3,2.285,0.08999999999999986
15652,La1Al2,,,,,3.23,LaAl2,2.6798571428571427,2.9730000000000003
15653,Ba1Fe1.945Ni0.055As2,A,,,13.016,7.4,Ba200Fe389Ni11As400,7.4,0.0
15654,Ba1Fe1.904Ni0.096As2,A,,,12.995,20.2,Ba125Fe238(Ni6As125)2,20.049999999999997,0.3000000000000007
15655,Ba1Fe1.82Ni0.18As2,A,,,12.985,17.4,Ba50Fe91Ni9As100,11.425,8.7
15656,Ba1Fe1.77Ni0.23As2,A,,,12.968,3.53,Ba100Fe177Ni23As200,3.53,0.0
15657,Ba1Ni2P2,,,,,2.51,Ba(NiP)2,2.7179999999999995,0.4900000000000002
15658,Fe1.03Te0.7Se0.3,,,,,12.4,Fe103(Te7Se3)10,12.7,0.5999999999999996
15659,La1Fe1As1F0.05O0.95,,,,,25.5,La20Fe20As20O19F,23.549090909090907,13.34
15660,La1Fe1As1F0.07O0.93,,,,,25.2,La100Fe100As100O93F7,25.2,0.0
15661,La1Fe1As1F0.11O0.89,,,,,27.9,La100Fe100As100O89F11,26.7,7.899999999999999
15662,La1Fe1As1F0.14O0.86,,,,,18.0,La50Fe50As50O43F7,16.433333333333334,7.1
15663,Ba1Fe2As2,,,,,35.0,Ba(FeAs)2,25.457142857142856,22.0
15664,Ba1Fe2As2,,,,,34.0,Ba(FeAs)2,25.457142857142856,22.0
15665,Ce1Pt1Si2,A,4.288,16.718,4.238,0.14,CeSi2Pt,0.14,0.0
15666,La1Fe0.96Ni0.04As1O1,A,4.0376,,8.7208,6.5,La25Fe24Ni(AsO)25,6.5,0.0
15667,Sr0.8K0.2Fe2As2,A,3.9071,,12.613,13.6,KSr4(FeAs)10,13.3,0.5999999999999996
15668,Sr0.42K0.58Fe2As2,A,3.8852,,12.988,36.0,K29Sr21(FeAs)100,36.0,0.0
15669,Sr0.67K0.33Fe2As2,A,3.8711,,13.309,21.7,K33Sr67(FeAs)200,21.7,0.0
15670,Sr0.9K0.1Fe2As2,A,3.8551,,13.745,5.11,KSr9(FeAs)20,5.11,0.0
15671,Sr0.5K0.5Fe2As2,,,,,37.7,KSr(FeAs)4,37.7,0.0
15672,Ho1Fe1As1O0.85,A,3.846,,8.295,49.1,Ho20Fe20As20O17,49.1,0.0
15673,Y1Fe1As1O0.85,A,3.842,,8.303,45.2,Y20Fe20As20O17,45.2,0.0
15674,Dy1Fe1As1O0.85,A,3.859,,8.341,51.0,Dy20Fe20As20O17,51.0,0.0
15675,Tb1Fe1As1O0.85,A,3.878,,8.354,46.8,Tb20Fe20As20O17,44.4,4.799999999999997
15676,Sm1Fe1As1O0.85,,,,,53.0,Sm20Fe20As20O17,53.48571428571428,4.5
15677,Ca1Fe0.93Co0.07F1,A,3.8804,,8.5626,9.1,Ca100Fe93Co7F100,9.1,0.0
15678,Ca1Fe0.9Co0.1As1F1,A,3.8801,,8.5517,23.0,Ca10Fe9CoAs10F10,22.933333333333334,1.8000000000000007
15679,Ca1Fe0.85Co0.15As1F1,A,3.8815,,8.5374,21.2,Ca20Fe17Co3As20F20,20.799999999999997,0.8000000000000007
15680,Ca1Fe0.8Co0.2As1F1,A,3.8827,,8.5261,16.6,Ca5Fe4CoAs5F5,16.5,0.20000000000000284
