Repository: Gashmard/Streamlit_Prediction_Tc

File: SuperCon_Main_Dataset_20562sample.csv (part 26 of 34)
,element,Unit_lattice_constant,lattice_constant_a,lattice_constant_b,lattice_constant_c,Tc,Element_Normalize,Tc_mean,Tc_range
15681,Ca1Fe0.74Co0.26As1F1,A,3.8831,,8.4997,3.49,Ca50Fe37Co13As50F50,3.49,0.0
15682,Ca1Fe0.9Ni0.1As1F1,A,3.8828,,8.5541,15.4,Ca10Fe9NiAs10F10,15.4,0.0
15683,Ca1Fe0.85Ni0.15As1F1,A,3.8845,,8.5359,8.72,Ca20Fe17Ni3As20F20,8.72,0.0
15684,Ca1Fe0.8Ni0.2As1F1,A,3.8854,,8.528,3.92,Ca5Fe4NiAs5F5,3.92,0.0
15685,Sm1Fe1As1O0.85,,,,,55.0,Sm20Fe20As20O17,53.48571428571428,4.5
15686,Nd1Fe1As1O0.85,,,,,51.9,Nd20Fe20As20O17,51.45,0.8999999999999986
15687,Nd1Fe1As1O0.6,,,,,54.0,Nd5Fe5As5O3,53.5,1.0
15688,Pr1Os4Sb12,,,,,1.85,Pr(Sb3Os)4,1.8411764705882354,0.10000000000000009
15689,La1Fe1As1F0.15O0.85,A,4.0269,,8.7097,24.3,La20Fe20As20O17F3,20.25,15.7
15690,La0.7Y0.3Fe1As1F0.15O0.85,A,3.9977,,8.662,36.2,La14Y6Fe20As20O17F3,36.2,0.0
15691,La0.5Y0.5Fe1As1F0.15O0.85,A,3.9759,,8.6248,40.2,La10Y10Fe20As20O17F3,40.2,0.0
15692,La0.3Y0.7Fe1As1F0.15O0.85,A,3.9519,,8.5777,38.0,La6Y14Fe20As20O17F3,38.0,0.0
15693,C1,,,,,9.4,C,10.612962962962966,51.63
15694,C1,,,,,4.75,C,10.612962962962966,51.63
15695,Ga1P1,,,,,6.2,GaP,8.25,4.1000000000000005
15696,As1Ga1,,,,,6.2,GaAs,5.442857142857143,7.0
15697,In1N1,A,3.53,,5.7,2.35,InN,1.975,3.1799999999999997
15698,In1N1,,,,,3.0,InN,1.975,3.1799999999999997
15699,Si1C1,A,4.3575,,,1.45,SiC,1.44,0.050000000000000044
15700,Si1C1,A,3.064,,,1.45,SiC,1.44,0.050000000000000044
15701,Si1C1,A,4.342,,,1.4,SiC,1.44,0.050000000000000044
15702,In2O3,,,,,3.2,In2O3,3.3,0.19999999999999973
15703,In2O3,,,,,3.4,In2O3,3.3,0.19999999999999973
15704,Ba0.6K0.4Fe2As2,,,,,36.5,K2Ba3(FeAs)10,36.37090909090909,10.8
15705,Ba0.9K0.1Fe2As2,A,3.9537,,13.106,5.0,KBa9(FeAs)20,5.25,0.5
15706,Ba0.8K0.2Fe2As2,A,3.9395,,13.189,23.6,KBa4(FeAs)10,19.036,18.02
15707,Ba0.7K0.3Fe2As2,A,3.9257,,13.2702,37.5,K3Ba7(FeAs)20,36.85,1.5
15708,Tb1Fe1As1F0.1O0.9,,,,,50.0,Tb10Fe10As10O9F,50.5,1.0
15709,La1Fe1P1O1,,,,,6.6,LaFePO,5.754666666666666,4.1000000000000005
15710,Pr1Fe1P1O1,,,,,3.2,PrFePO,3.5866666666666673,0.7599999999999998
15711,Nd1Fe1P1O1,,,,,3.1,NdFePO,3.465,0.73
15712,Pr1Fe1P1O1,,,,,3.6,PrFePO,3.5866666666666673,0.7599999999999998
15713,Na1Fe1As1,A,3.9494,,7.0396,9.0,NaFeAs,11.44181818181818,20.0
15714,Na1Fe1As1,A,3.9866,,7.094,6.0,NaFeAs,11.44181818181818,20.0
15715,Na0.9Fe1As1,,,,,7.0,Na9(FeAs)10,12.5,11.0
15716,Na0.5Fe1As1,,,,,12.0,Na(FeAs)2,12.0,0.0
15717,Ba1Ir2P2,A,3.9469,,12.559,2.1,Ba(PIr)2,2.1,0.0
15718,Ba1Rh2P2,A,3.9308,,12.574,1.0,Ba(PRh)2,1.0,0.0
15719,La1.85Sr0.15Cu1O4,,,,,45.3,Sr3La37(CuO4)20,36.01482142857143,22.299999999999997
15720,La1.85Sr0.15Cu0.996Zn0.004O4,,,,,39.0,Sr75La925Zn2(Cu249O1000)2,33.825,8.0
15721,La1.85Sr0.15Cu0.992Zn0.008O4,,,,,35.7,Sr75La925Zn4(Cu31O125)16,29.375,10.200000000000003
15722,La1.85Sr0.15Cu0.983Zn0.017O4,,,,,22.8,Sr150La1850Zn17Cu983O4000,19.4,6.800000000000001
15723,Ni1Zr2,,,,,2.44,Zr2Ni,1.99125,1.25
15724,Fe0.1Ni0.9Zr2,,,,,2.65,Zr20FeNi9,2.65,0.0
15725,Fe0.15Ni0.85Zr2,,,,,2.31,Zr40Fe3Ni17,2.31,0.0
15726,Fe0.2Ni0.8Zr2,,,,,2.13,Zr10FeNi4,2.13,0.0
15727,Fe0.3Ni0.7Zr2,,,,,2.02,Zr20Fe3Ni7,2.02,0.0
15728,Fe0.33Ni0.67Zr2,,,,,2.13,Zr200Fe33Ni67,2.13,0.0
15729,Fe0.36Ni0.64Zr2,,,,,2.04,Zr50Fe9Ni16,2.04,0.0
15730,Fe0.4Ni0.6Zr2,,,,,1.78,Zr10Fe2Ni3,1.78,0.0
15731,Fe0.5Ni0.5Zr2,,,,,1.25,Zr4FeNi,1.6500000000000001,1.2000000000000002
15732,Fe0.6Ni0.4Zr2,,,,,0.2,Zr10Fe3Ni2,0.2,0.0
15733,Ni1Zr2,,,,,2.44,Zr2Ni,1.99125,1.25
15734,Fe0.1Ni0.9Zr2,,,,,2.65,Zr20FeNi9,2.65,0.0
15735,Fe0.2Ni0.8Zr2,,,,,2.13,Zr10FeNi4,2.13,0.0
15736,Fe0.3Ni0.7Zr2,,,,,2.02,Zr20Fe3Ni7,2.02,0.0
15737,Fe0.4Ni0.6Zr2,,,,,1.78,Zr10Fe2Ni3,1.78,0.0
15738,Fe0.5Ni0.5Zr2,,,,,1.25,Zr4FeNi,1.6500000000000001,1.2000000000000002
15739,Ba1Fe1.84Co0.16As2,A,3.9534,,12.942,21.5,Ba25Fe46(Co2As25)2,22.72,4.800000000000001
15740,Ba1Fe1.77Co0.23As2,A,3.9519,,12.937,16.5,Ba100Fe177Co23As200,16.5,0.0
15741,Ba1Fe1.84Co0.16As2,,,,,21.8,Ba25Fe46(Co2As25)2,22.72,4.800000000000001
15742,Ba0.5K0.5Fe2As2,,,,,32.0,KBa(FeAs)4,34.81142857142857,5.780000000000001
15743,Ba0.55K0.45Fe2As2,,,,,32.0,K9Ba11(FeAs)40,30.1625,2.6000000000000014
15744,Ba0.6K0.4Fe2As2,,,,,28.2,K2Ba3(FeAs)10,36.37090909090909,10.8
15745,Ba0.5K0.5Fe2As2,,,,,32.0,KBa(FeAs)4,34.81142857142857,5.780000000000001
15746,Na1Fe1As1,A,,,7.028,15.0,NaFeAs,11.44181818181818,20.0
15747,Ge0.92Ga0.08,,,,,0.45,Ga2Ge23,0.45,0.0
15748,Ce1Ir1In5,,,,,0.4,CeIn5Ir,0.5525294117647059,0.92
15749,Eu1,,,,,2.75,Eu,2.75,0.0
15750,Li0.9Mo6O17,,,,,10.0,Li9(Mo6O17)10,3.47,8.44
15751,Yb1Al1B4,A,7.308,9.315,3.498,0.08,YbAlB4,0.08,0.0
15752,Sr1Fe2As2,,,,,30.1,Sr(FeAs)2,27.485714285714288,17.0
15753,Ce1Co1Ge3,,,,,0.69,CeCoGe3,0.6866666666666665,0.10999999999999999
15754,Ba1Bi3,,,,,5.69,BaBi3,5.825833333333333,0.3099999999999996
15755,Eu1Fe2As2,,,,,29.0,Eu(FeAs)2,28.642857142857142,6.0
15756,U1Rh1Ge1,,,,,0.26,UGeRh,0.2455,0.038000000000000006
15757,Fe1Se0.92,,,,,7.2,Fe25Se23,7.4,0.39999999999999947
15758,Cd2Re2O7,,,,,0.97,Cd2Re2O7,1.0464285714285715,0.43999999999999995
15759,Cs1Os2O6,,,,,3.25,Cs(OsO3)2,3.282,0.04999999999999982
15760,Rb1Os2O6,,,,,6.28,Rb(OsO3)2,6.326363636363637,0.1200000000000001
15761,Rb1Os2O6,,,,,6.4,Rb(OsO3)2,6.326363636363637,0.1200000000000001
15762,K1Os2O6,,,,,9.6,K(OsO3)2,9.596428571428572,0.40000000000000036
15763,C0.9S0.1,,,,,38.0,C9S,36.5,3.0
15764,C1,,,,,32.0,C,10.612962962962966,51.63
15765,C1S1,A,,,6.72,9.0,CS,148.35,278.7
15766,Li0.8Fe1As1,,,,,17.6,Li4(FeAs)5,17.6,0.0
15767,Li1Fe1As1,,,,,18.3,LiFeAs,16.77307692307692,6.300000000000001
15768,Li1.1Fe1As1,,,,,20.0,Li11(FeAs)10,20.0,0.0
15769,La1Fe1As1O1.0,,,,,10.2,LaFeAsO,15.6,10.8
15770,La1Fe1As1F0.05O0.95,,,,,24.8,La20Fe20As20O19F,23.549090909090907,13.34
15771,La1Fe1As1F0.11O0.89,,,,,28.5,La100Fe100As100O89F11,26.7,7.899999999999999
15772,La1Fe1As1F0.14O0.86,,,,,19.0,La50Fe50As50O43F7,16.433333333333334,7.1
15773,Ba2Ca3Cu4F1.2O8.8,,,,,102.0,Ba10Ca15Cu20(O22F3)2,103.5,3.0
15774,Ba2Ca3Cu4F1.4O8.6,,,,,91.0,Ba10Ca15Cu20O43F7,91.0,0.0
15775,Ba2Ca3Cu4F1.6O8.4,,,,,77.0,Ba10Ca15Cu20(O21F4)2,78.0,2.0
15776,Ba2Ca3Cu4F2O8,,,,,55.0,Ba2Ca3Cu4(O4F)2,59.0,15.0
15777,Ba2Ca3Cu4F1O9.0,A,3.8573,,,103.0,Ba2Ca3Cu4O9F,103.0,0.0
15778,Ba2Ca3Cu4F1.2O8.8,A,3.8597,,,105.0,Ba10Ca15Cu20(O22F3)2,103.5,3.0
15779,Ba2Ca3Cu4F1.4O8.6,A,3.8607,,,91.0,Ba10Ca15Cu20O43F7,91.0,0.0
15780,Ba2Ca3Cu4F1.6O8.4,A,3.8625,,,79.0,Ba10Ca15Cu20(O21F4)2,78.0,2.0
15781,Ba2Ca3Cu4F1.8O8.2,A,3.8641,,,66.0,Ba10Ca15Cu20O41F9,66.0,0.0
15782,Ba2Ca3Cu4F2O8,A,3.8666,,,56.0,Ba2Ca3Cu4(O4F)2,59.0,15.0
15783,Ba2Ca1Cu2F1.4O4.6,A,3.8689,,21.093,106.0,Ba10Ca5Cu10O23F7,106.0,0.0
15784,Ba2Ca1Cu2F1.6O4.4,A,3.873,,21.054,108.0,Ba10Ca5Cu10(O11F4)2,108.0,0.0
15785,Ba2Ca1Cu2F1.8O4.2,A,3.8749,,20.973,87.0,Ba10Ca5Cu10(O7F3)3,87.0,0.0
15786,Ba2Ca1Cu2F2O4,A,3.879,,20.975,82.0,Ba2CaCu2(O2F)2,82.0,0.0
15787,Ba2Ca1Cu2F2.2O3.8,A,3.8814,,20.939,40.0,Ba10Ca5Cu10O19F11,40.0,0.0
15788,Nd1Fe1As1F0.175O0.825,A,3.964,,8.572,53.0,Nd40Fe40As40O33F7,53.0,0.0
15789,Ce0.62Gd0.38Fe1As1F0.175O0.825,A,3.961,,8.579,44.0,Ce124Gd76Fe200As200(O33F7)5,44.0,0.0
15790,La0.62Dy0.38Fe1As1F0.175O0.825,A,3.974,,8.617,38.0,La124Dy76Fe200As200(O33F7)5,38.0,0.0
15791,Sr1Fe2As2,,,,,26.3,Sr(FeAs)2,27.485714285714288,17.0
15792,Tm5Rh6Sn18,A,13.73,,27.41,2.25,Tm5(Sn3Rh)6,2.2199999999999998,0.06000000000000005
15793,Fe1Se0.25Te0.75,A,3.814,,6.157,13.2,Fe4Te3Se,13.225,2.0
15794,Fe1Se0.5Te0.5,A,3.7909,,5.957,12.3,Fe2TeSe,13.513076923076925,7.129999999999999
15795,Fe1Se0.75Te0.25,A,3.7989,,5.968,13.3,Fe4TeSe3,13.3,0.0
15796,Fe1Se1,A,3.7696,,5.52,9.51,FeSe,23.362857142857145,72.9
15797,Fe1Se0.9S0.1,A,3.763,,5.503,10.6,Fe10Se9S,9.816666666666666,1.6899999999999995
15798,Fe1Se0.8S0.2,A,3.754,,5.442,10.8,Fe5Se4S,8.673333333333334,4.8100000000000005
15799,Fe1Se0.7S0.3,A,3.75,,5.399,5.94,Fe10Se7S3,5.94,0.0
15800,Fe1Se0.6S0.4,A,3.747,,5.342,3.73,Fe5Se3S2,3.73,0.0
15801,Fe1Se0.5S0.5,A,3.732,,5.381,2.75,Fe2SeS,2.75,0.0
15802,Fe0.95Co0.05Se1,A,3.7675,,5.512,10.0,Fe19CoSe20,10.0,0.0
15803,Fe0.9Co0.1Se1,A,3.7637,,5.5043,5.0,Fe9CoSe10,5.0,0.0
15804,Fe0.95Ni0.05Se1,A,3.7714,,5.508,10.0,Fe19NiSe20,10.0,0.0
15805,Ba1Fe1.886Rh0.114As2,,,,,24.9,Ba500Fe943As1000Rh57,24.9,0.0
15806,Ba1Fe1.808Rh0.192As2,,,,,17.8,Ba125Fe226(As125Rh12)2,17.8,0.0
15807,Ba1Fe1.914Pd0.086As2,,,,,18.9,Ba500Fe957As1000Pd43,18.9,0.0
15808,Ba1Fe1.958Rh0.042As2,,,,,5.41,Ba500Fe979As1000Rh21,5.41,0.0
15809,Sr1Fe1.75Rh0.25As2,A,3.9478,,12.232,21.9,Sr4Fe7As8Rh,21.9,0.0
15810,Sr1Fe1.57Ir0.43As2,A,3.9501,,12.25,24.2,Sr100Fe157As200Ir43,24.2,0.0
15811,Sr1Fe1.85Pd0.15As2,A,3.9537,,12.278,8.7,Sr20Fe37As40Pd3,8.7,0.0
15812,Fe1Se1,,,,,8.8,FeSe,23.362857142857145,72.9
15813,Ca1Fe2As2,,,,,11.6,Ca(FeAs)2,11.866666666666667,0.40000000000000036
15814,Ce2Pd1In8,,,,,0.68,Ce2In8Pd,0.6900000000000001,0.019999999999999907
15815,Sm1Fe1As1F0.09O0.91,,,,,42.0,Sm100Fe100As100O91F9,42.0,0.0
15816,Sm1Fe1As1F0.2O0.8,,,,,52.0,Sm5Fe5As5O4F,47.07777777777778,23.5
15817,La1Fe0.95Ir0.05As1O1,A,4.0356,,8.7146,7.18,La20Fe19As20IrO20,7.18,0.0
15818,La1Fe0.925Ir0.075As1O1,A,4.0361,,8.7071,11.85,La40Fe37As40Ir3O40,11.85,0.0
15819,La1Fe0.9Ir0.1As1O1,A,4.0381,,8.6986,10.9,La10Fe9As10IrO10,10.9,0.0
15820,La1Fe0.875Ir0.125As1O1,A,4.04,,8.6921,4.56,La8Fe7As8IrO8,4.56,0.0
15821,Sr1Fe2As2,,,,,21.0,Sr(FeAs)2,27.485714285714288,17.0
15822,Fe1Se0.85,,,,,8.26,Fe20Se17,9.62,2.34
15823,Sr1Fe1.75Co0.25As2,,,,,13.3,Sr4Fe7CoAs8,16.5,4.800000000000001
15824,Li0.1Zr1N1Cl1,,,,,14.0,LiZr10(NCl)10,14.0,0.0
15825,Li0.28Zr1N1Cl1,,,,,11.6,Li7Zr25(NCl)25,13.399999999999999,3.5999999999999996
15826,Ba1Fe1.906Co0.094As2,,,,,17.0,Ba500Fe953Co47As1000,17.464285714285715,5.4
15827,Ni0.05Ta1S2,A,3.3128,,11.999,3.05,Ta20NiS40,2.6775,0.7449999999999997
15828,Fe0.05Ta1S2,,,,,3.0,Ta20FeS40,3.0,0.0
15829,Nb1Se2,,,,,7.2,NbSe2,6.7535625,6.7
15830,Ta1S2,,,,,0.8,TaS2,1.6341388888888888,3.4699999999999998
15831,Ta1Se2,,,,,0.15,TaSe2,0.16,0.09
15832,Mg9.3Ir19B16.7,,,,,5.8,Mg93B167Ir190,5.8,0.0
15833,Mg10.5Ir19B17.1,,,,,4.8,Mg105(B9Ir10)19,4.8,0.0
15834,Ba1Pt1Si3,A,4.4013,,10.013,2.0,BaSi3Pt,1.875,0.25
15835,Ca1Al1Si1,A,4.186,,4.3972,7.8,CaAlSi,6.574782608695651,5.300000000000001
15836,Sr1Al1Si1,A,4.2433,,4.7435,4.7,SrAlSi,4.75,0.8999999999999995
15837,Sr1Al1Ge1,A,4.3043,,4.7407,6.7,SrAlGe,6.7,0.0
15838,Ba1Al1Ge1,A,4.3512,,4.1401,6.3,BaAlGe,6.3,0.0
15839,Ba1Al1Sn1,A,4.6331,,5.1408,2.9,BaAlSn,2.9,0.0
15840,Ca1Ga1Si1,A,4.1101,,4.4466,4.4,CaGaSi,4.25,0.35000000000000053
15841,Sr1Ga1Si1,A,4.1835,,4.7422,4.9,SrGaSi,5.033333333333333,0.1999999999999993
15842,Ba1Ga1Si1,A,4.2479,,5.1106,4.2,BaGaSi,4.05,0.30000000000000027
15843,Sr1Ga1Ge1,A,4.2718,,4.7179,2.6,SrGaGe,2.6,0.0
15844,Ba1Ga1Ge1,A,4.3351,,5.0947,2.4,BaGaGe,2.4,0.0
15845,Sr1Fe2As2,,,,,23.0,Sr(FeAs)2,27.485714285714288,17.0
15846,Tb1Fe1As1F0.1O0.9,,,,,51.0,Tb10Fe10As10O9F,50.5,1.0
15847,Dy1Fe1As1F0.1O0.9,,,,,45.0,Dy10Fe10As10O9F,45.0,0.0
15848,Ho1Fe1As1F0.1O0.9,,,,,36.0,Ho10Fe10As10O9F,36.0,0.0
15849,Sm1Fe1As1F0.085O0.915,,,,,14.0,Sm200Fe200As200O183F17,14.0,0.0
15850,Sm1Fe1As1F0.2O0.8,,,,,50.0,Sm5Fe5As5O4F,47.07777777777778,23.5
15851,Nb6Sn5,A,5.656,9.212,16.8,2.8,Nb6Sn5,2.4349999999999996,0.73
15852,As1Ga1,,,,,4.8,GaAs,5.442857142857143,7.0
15853,Ba1Fe1.852Co0.148As2,,,,,22.5,Ba250Fe463Co37As500,22.7,1.1999999999999993
15854,Tb1Fe1As1O0.9,A,3.8912,,8.3788,22.8,Tb10Fe10As10O9,22.8,0.0
15855,Tb1Fe1As1O0.85,A,3.8887,,8.3744,42.0,Tb20Fe20As20O17,44.4,4.799999999999997
15856,Tb1Fe1As1O0.82,A,3.8891,,8.3744,43.8,Tb50Fe50As50O41,43.8,0.0
15857,Tb1Fe1As1O0.8,A,3.889,,8.3793,35.7,Tb5Fe5As5O4,33.85,3.700000000000003
15858,Tb1Fe1As1O0.75,A,3.8919,,8.3812,34.8,Tb4Fe4As4O3,34.8,0.0
15859,Tb1Fe1As1O0.7,A,3.8922,,8.3828,14.9,Tb10Fe10As10O7,39.76666666666667,37.300000000000004
15860,Ba1Fe1.924Co0.076As2,,,,,6.85,Ba250Fe481Co19As500,9.505,7.719999999999999
15861,Ba1Fe1.906Co0.094As2,,,,,14.6,Ba500Fe953Co47As1000,17.464285714285715,5.4
15862,Ba1Fe1.884Co0.116As2,,,,,22.7,Ba250Fe471Co29As500,22.933333333333334,0.6000000000000014
15863,Ba1Fe1.844Co0.156As2,,,,,21.7,Ba250Fe461Co39As500,21.7,0.0
15864,Ba1Fe1.8Co0.2As2,,,,,15.5,Ba5Fe9CoAs10,20.266666666666666,9.899999999999999
15865,Ba1Fe1.772Co0.228As2,,,,,8.52,Ba250Fe443Co57As500,11.405,7.879999999999999
15866,Ba1Fe1.952Ni0.048As2,,,,,2.39,Ba125Fe244(Ni3As125)2,3.4633333333333334,1.7099999999999995
15867,Ba1Fe1.936Ni0.064As2,,,,,14.6,Ba125Fe242(Ni4As125)2,14.833333333333334,0.5
15868,Ba1Fe1.908Ni0.092As2,,,,,17.8,Ba250Fe477Ni23As500,18.6,1.5
15869,Ba1Fe1.892Ni0.108As2,,,,,13.9,Ba250Fe473Ni27As500,15.88,6.4
15870,Ba1Fe1.856Ni0.144As2,,,,,5.1,Ba125Fe232(Ni9As125)2,6.185,2.4000000000000004
15871,U1Co1Ge1,,,,,0.5,UCoGe,0.581,0.45000000000000007
15872,U1Co1Ge1,,,,,0.6,UCoGe,0.581,0.45000000000000007
15873,Ba0.8K0.2Fe2As2,,,,,25.3,KBa4(FeAs)10,19.036,18.02
15874,Ba1Fe1.84Co0.16As2,A,3.9639,,12.98,22.0,Ba25Fe46(Co2As25)2,22.72,4.800000000000001
15875,La0.96Sr0.04Fe1As1O1,A,4.035,,8.7497,3.65,SrLa24Fe25(AsO)25,3.65,0.0
15876,La0.92Sr0.08Fe1As1O1,A,4.0369,,8.7698,18.9,Sr2La23Fe25(AsO)25,18.9,0.0
15877,La0.9Sr0.1Fe1As1O1,A,4.0381,,8.7849,24.6,SrLa9Fe10(AsO)10,24.6,0.0
15878,La0.89Sr0.11Fe1As1O1,A,4.0449,,8.7887,25.5,Sr11La89Fe100(AsO)100,25.5,0.0
15879,La0.87Sr0.13Fe1As1O1,A,4.0457,,8.8189,25.9,Sr13La87Fe100(AsO)100,22.066666666666666,5.899999999999999
15880,La0.85Sr0.15Fe1As1O1,A,4.0385,,8.7774,25.4,Sr3La17Fe20(AsO)20,25.4,0.0
15881,La0.8Sr0.2Fe1As1O1,A,4.04,,8.7824,24.9,SrLa4Fe5(AsO)5,24.9,0.0
15882,Pr0.95Sr0.05Fe1As1O1,A,3.9846,,8.6226,4.86,SrPr19Fe20(AsO)20,4.86,0.0
15883,Pr0.9Sr0.1Fe1As1O1,A,3.9899,,8.6402,12.8,SrPr9Fe10(AsO)10,12.8,0.0
15884,Pr0.85Sr0.15Fe1As1O1,A,3.9919,,8.6516,15.5,Sr3Pr17Fe20(AsO)20,15.5,0.0
15885,Pr0.75Sr0.25Fe1As1O1,A,3.9968,,8.6591,16.2,SrPr3Fe4(AsO)4,16.25,0.10000000000000142
15886,Sr2Ca12Cu24O41,,,,,9.25,Sr2Ca12Cu24O41,6.471666666666667,4.45
15887,Lu2Fe3Si5,,,,,6.15,Lu2Fe3Si5,5.8964285714285705,1.75
15888,Lu2Fe3Si5,,,,,5.85,Lu2Fe3Si5,5.8964285714285705,1.75
15889,Lu1.9Y0.1Fe3Si5,,,,,4.16,YLu19(Fe3Si5)10,4.16,0.0
15890,Lu1.86Sc0.14Fe3Si5,,,,,3.51,Lu93Sc7(Fe3Si5)50,3.51,0.0
15891,Lu1.94Dy0.06Fe3Si5,,,,,4.52,Dy3Lu97(Fe3Si5)50,4.52,0.0
15892,Lu1.9Dy0.1Fe3Si5,,,,,3.77,DyLu19(Fe3Si5)10,3.77,0.0
15893,Lu1.94Sc0.06Fe3Si5,,,,,4.83,Lu97Sc3(Fe3Si5)50,4.83,0.0
15894,Lu1.9Sc0.1Fe3Si5,,,,,4.33,Lu19Sc(Fe3Si5)10,4.33,0.0
15895,Lu1.86Y0.14Fe3Si5,,,,,3.51,Y7Lu93(Fe3Si5)50,3.51,0.0
15896,Sr1Fe1.5Ru0.5As2,A,3.9551,,12.196,13.5,Sr2Fe3As4Ru,10.25,6.5
15897,Sr1Fe1.3Ru0.7As2,A,3.9709,,12.093,13.5,Sr10Fe13As20Ru7,16.8,6.600000000000001
15898,Bi4Rh1,A,14.9304,,,3.15,Bi4Rh,2.8666666666666667,0.44999999999999973
15899,Bi14Rh3,A,6.9041,17.3816,31.752,2.85,Bi14Rh3,2.895,0.08999999999999986
15900,Bi3Rh1,A,8.8761,4.242,11.3627,3.15,Bi3Rh,3.1833333333333336,0.050000000000000266
15901,Ca2Pt3Si5,A,10.0676,11.5465,5.9237,1.3,Ca2Si5Pt3,1.3,0.0
15902,Fe1Se0.88,,,,,8.69,Fe25Se22,8.843333333333332,1.8399999999999999
15903,Fe1Se0.5Te0.5,,,,,8.47,Fe2TeSe,13.513076923076925,7.129999999999999
15904,Sr2Ru1O4,,,,,1.5,Sr2RuO4,1.3589285714285713,2.77
15905,Sr2Ru1O4,,,,,0.9,Sr2RuO4,1.3589285714285713,2.77
15906,Fe1Se0.5Te0.5,,,,,13.0,Fe2TeSe,13.513076923076925,7.129999999999999
15907,Fe1Se0.38Te0.62,,,,,13.5,Fe50Te31Se19,13.5,0.0
15908,Fe1Se0.25Te0.75,,,,,12.0,Fe4Te3Se,13.225,2.0
15909,Fe1Se0.13Te0.87,,,,,6.0,Fe100Te87Se13,6.0,0.0
15910,Fe1Se1,A,3.7699,,5.5184,8.5,FeSe,23.362857142857145,72.9
15911,Fe1Se0.39Te0.61,A,3.798,,6.052,14.0,Fe100Te61Se39,14.0,0.0
15912,Bi1.09Ta1Se3.09,,,,,1.8,Ta100Bi109Se309,1.8,0.0
15913,Bi1.09Ta2Se5.09,,,,,1.8,Ta200Bi109Se509,1.8,0.0
15914,Bi1.09Ta2S5.09,,,,,2.65,Ta200Bi109S509,2.65,0.0
15915,Pb1.14Nb2Se5.14,,,,,3.4,Nb100Pb57Se257,3.4,0.0
15916,Pb1.14Nb3Se7.14,,,,,4.8,Nb50Pb19Se119,4.8,0.0
15917,Fe1.06Te0.5Se0.5,,,,,14.0,Fe53(TeSe)25,14.0,0.0
15918,Ce1Cu2Si2,A,4.099,,9.923,0.46,Ce(CuSi)2,0.6453888888888888,0.34
15919,Sm1Fe1As1O0.85,,,,,50.5,Sm20Fe20As20O17,53.48571428571428,4.5
15920,Sm1Fe1As1F0.2O0.8,,,,,42.0,Sm5Fe5As5O4F,47.07777777777778,23.5
15921,Pr1Fe1As1F0.082O0.918,,,,,14.6,Pr500Fe500As500O459F41,14.6,0.0
15922,Pr1Fe1As1F0.154O0.846,,,,,46.4,Pr500Fe500As500O423F77,46.4,0.0
15923,Pr1Fe1As1F0.225O0.775,,,,,50.0,Pr40Fe40As40O31F9,50.0,0.0
15924,Fe1Se0.25Te0.75,,,,,13.7,Fe4Te3Se,13.225,2.0
15925,La1.943Sr0.057Cu1O4,,,,,4.51,Sr57La1943(CuO4)1000,4.51,0.0
15926,La1.943Sr0.076Cu1O4,,,,,16.5,Sr76La1943(CuO4)1000,16.5,0.0
15927,La1.943Sr0.089Cu1O4,,,,,24.6,Sr89La1943(CuO4)1000,24.6,0.0
15928,La1.943Sr0.115Cu1O4,,,,,24.9,Sr115La1943(CuO4)1000,24.9,0.0
15929,La1.943Sr0.13Cu1O4,,,,,33.3,Sr130La1943(CuO4)1000,33.3,0.0
15930,La1.943Sr0.178Cu1O4,,,,,34.3,Sr178La1943(CuO4)1000,34.3,0.0
15931,La1.9Sr0.1Cu1O4,,,,,31.8,SrLa19(CuO4)10,28.065277777777776,16.1
15932,La1.885Sr0.115Cu1O4,,,,,29.3,Sr23La377(CuO4)200,28.414000000000005,6.300000000000001
15933,La1.85Sr0.15Cu1O4,,,,,39.0,Sr3La37(CuO4)20,36.01482142857143,22.299999999999997
15934,La1.8Sr0.2Cu1O4,,,,,30.6,SrLa9(CuO4)5,30.797222222222224,22.6
15935,La1.74Sr0.26Cu1O4,,,,,6.4,Sr13La87(CuO4)50,9.5875,6.6
15936,La1.84Sr0.16Cu0.985Zn0.015O4,,,,,21.8,Sr32La368Zn3Cu197O800,21.8,0.0
15937,La1.82Sr0.18Cu0.98Zn0.02O4,,,,,17.9,Sr9La91ZnCu49O200,17.9,0.0
15938,La1.78Sr0.22Cu0.98Zn0.02O4,,,,,9.51,Sr11La89ZnCu49O200,9.555,0.08999999999999986
15939,La1.822Sr0.178Cu1O4,,,,,36.0,Sr89La911(CuO4)500,36.0,0.0
15940,La1.798Sr0.202Cu1O4,,,,,30.5,Sr101La899(CuO4)500,30.5,0.0
15941,La1.782Sr0.218Cu1O4,,,,,25.0,Sr109La891(CuO4)500,25.0,0.0
15942,La1.762Sr0.238Cu1O4,,,,,19.5,Sr119La881(CuO4)500,19.5,0.0
15943,Ca1Fe1.94Ni0.06As2,A,3.892,,11.732,15.0,Ca50Fe97Ni3As100,15.0,0.0
15944,La1Fe1As1F0.1O0.9,,,,,29.4,La10Fe10As10O9F,25.186666666666667,12.399999999999999
15945,La1Fe1As1F0.1O0.9,,,,,17.0,La10Fe10As10O9F,25.186666666666667,12.399999999999999
15946,Fe1Se1,,,,,7.1,FeSe,23.362857142857145,72.9
15947,Fe1Se0.8,,,,,7.0,Fe5Se4,8.65,3.3000000000000007
15948,Ca1Fe2As2,,,,,12.0,Ca(FeAs)2,11.866666666666667,0.40000000000000036
15949,Ba0.55K0.45Fe2As2,,,,,29.75,K9Ba11(FeAs)40,30.1625,2.6000000000000014
15950,Fe1Se0.82,A,3.7729,,5.523,7.83,Fe50Se41,7.83,0.0
15951,Fe0.99Ni0.01Se0.82,A,3.7719,,5.5209,6.65,Fe99NiSe82,6.65,0.0
15952,Fe0.98Ni0.02Se0.82,A,3.7717,,5.5202,11.3,Fe49NiSe41,11.3,0.0
15953,C6Ca1H,,,,,10.0,CaHC6,10.0,0.0
15954,U1Ru2Si2,,,,,1.51,U(SiRu)2,1.31,0.5800000000000001
15955,Fe1Te0.6Se0.4,,,,,14.8,Fe5Te3Se2,13.219999999999999,6.800000000000001
15956,Fe1.18Te0.6Se0.4,,,,,11.6,Fe59(Te3Se2)10,11.6,0.0
15957,C8K1H0.19,,,,,0.22,K100H19C800,0.22,0.0
15958,Ga1V3H0.37,,,,,8.1,V300Ga100H37,8.1,0.0
15959,Ge1V3H0.033,,,,,5.83,V3000Ge1000H33,5.83,0.0
15960,Ba0.75K0.25Fe2As2,,,,,26.0,KBa3(FeAs)8,28.26,5.0
15961,Ba0.72K0.28Fe2As2,,,,,30.0,K7Ba18(FeAs)50,33.120000000000005,6.700000000000003
15962,Fe1.03Se0.25Te0.75,,,,,12.5,Fe103(Te3Se)25,12.5,0.0
15963,Fe1.03Se0.5Te0.5,,,,,14.3,Fe103(TeSe)50,13.600000000000001,1.4000000000000004
15964,Ti1Se2,,,,,1.8,TiSe2,1.8,0.0
15965,Fe1Se0.25Te0.75,,,,,14.0,Fe4Te3Se,13.225,2.0
15966,Fe1.12Se0.03Te0.97,,,,,6.5,Fe112Te97Se3,6.5,0.0
15967,Fe1.13Se0.1Te0.85,,,,,5.25,Fe113(Te17Se2)5,5.25,0.0
15968,Fe1.12Se0.11Te0.83,,,,,6.05,Fe112Te83Se11,6.05,0.0
15969,Fe1.06Se0.14Te0.83,,,,,7.85,Fe106Te83Se14,7.85,0.0
15970,Fe0.98Se0.15Te0.9,,,,,8.8,Fe98(Te6Se)15,8.8,0.0
15971,Fe1Se0.1Te0.9,,,,,10.0,Fe10Te9Se,9.925,1.9000000000000004
15972,Fe1.049Se0.2Te0.8,,,,,11.0,Fe1049(Te4Se)200,11.0,0.0
15973,Fe1.053Se0.3Te0.7,,,,,12.5,Fe1053(Te7Se3)100,12.5,0.0
15974,Fe1.013Se0.3Te0.7,,,,,13.0,Fe1013(Te7Se3)100,13.0,0.0
15975,Fe1Se0.45Te0.55,,,,,12.6,Fe20Te11Se9,12.6,0.0
15976,K1Os2O6,,,,,9.65,K(OsO3)2,9.596428571428572,0.40000000000000036
15977,Sr2V1Fe1As1O3,,,,,34.45,Sr2VFeAsO3,29.643750000000004,12.399999999999999
15978,Sr2Sc1Fe1P1O3,,,,,12.0,Sr2ScFePO3,15.25,5.0
15979,Ce1Co1Ge3,,,,,0.64,CeCoGe3,0.6866666666666665,0.10999999999999999
15980,Sm1Fe1As1F0.12O0.88,,,,,17.1,Sm25Fe25As25O22F3,33.4625,33.0
15981,Sm1Fe1As1F0.14O0.86,,,,,27.0,Sm50Fe50As50O43F7,26.9,0.1999999999999993
15982,Sm1Fe1As1F0.15O0.85,A,3.9316,,8.4932,41.8,Sm20Fe20As20O17F3,45.19,11.5
15983,Sm1Fe1As1F0.2O0.8,A,3.9261,,8.4799,51.8,Sm5Fe5As5O4F,47.07777777777778,23.5
15984,Sm1Fe1As1F0.1O0.9,A,3.9355,,8.4962,12.0,Sm10Fe10As10O9F,35.924285714285716,50.13
15985,Sr0.6La0.4Fe1As1F1,,,,,27.05,Sr3La2Fe5As5F5,27.05,0.0
15986,Ca0.4Nd0.6Fe1As1F1,,,,,54.0,Ca2Nd3Fe5As5F5,54.0,0.0
15987,Ca0.4Pr0.6Fe1As1F1,,,,,50.0,Ca2Pr3Fe5As5F5,50.0,0.0
15988,Y1Ba2Cu4O8,A,3.846,3.869,27.241,74.5,Ba2Y(CuO2)4,78.72848101265825,21.0
15989,Y0.95Sc0.05Ba2Cu4O8,A,3.845,3.869,27.24,79.0,Ba40Y19Sc(CuO2)80,79.0,0.0
15990,Y0.9Sc0.1Ba2Cu4O8,A,3.847,3.872,27.239,81.0,Ba20Y9Sc(CuO2)40,81.0,0.0
15991,Y0.8Sc0.2Ba2Cu4O8,A,3.845,3.874,27.232,87.0,Ba10Y4Sc(CuO2)20,87.0,0.0
15992,Y0.95Ga0.05Ba2Cu4O8,A,3.844,3.868,27.237,75.0,Ba40Y19Ga(CuO2)80,75.0,0.0
15993,Y0.9Ga0.1Ba2Cu4O8,A,3.846,3.871,27.233,74.0,Ba20Y9Ga(CuO2)40,74.0,0.0
15994,Y0.8Ga0.2Ba2Cu4O8,A,3.847,3.872,27.229,69.0,Ba10Y4Ga(CuO2)20,69.0,0.0
15995,Ba1Ni2P2,,,,,3.0,Ba(NiP)2,2.7179999999999995,0.4900000000000002
15996,Pr1Fe0.925Co0.075As1O1,A,3.9834,,8.6102,15.0,Pr40Fe37Co3(AsO)40,15.033333333333331,1.299999999999999
15997,Gd1Ba1Sr1Cu3O6.9371,A,3.854,,11.571,76.5,Ba10000Sr10000Gd10000Cu30000O69371,76.5,0.0
15998,Gd0.99Ca0.01Ba1Sr1Cu3O6.9198,A,3.841,,11.536,70.5,Ba5000Sr5000Ca50Gd4950(Cu5000O11533)3,70.5,0.0
15999,Gd0.96Ca0.04Ba1Sr1Cu3O6.9138,A,3.84,,11.53,71.0,Ba5000Sr5000Ca200Gd4800(Cu5000O11523)3,71.0,0.0
16000,Gd0.93Ca0.07Ba1Sr1Cu3O6.8804,A,3.842,,11.54,53.5,Ba2500Sr2500Ca175Gd2325Cu7500O17201,53.5,0.0
16001,Gd0.9Ca0.1Ba1Sr1Cu3O6.8754,A,3.851,,11.569,43.0,Ba5000Sr5000Ca500Gd4500(Cu5000O11459)3,43.0,0.0
16002,Pr1Fe1As1O0.7,,,,,44.0,Pr10Fe10As10O7,47.0,4.5
16003,Y3Ba5Cu8O18,A,3.888,3.823,31.013,100.1,Ba5Y3(Cu4O9)2,100.1,0.0
16004,La1Fe1P1O1,,,,,7.4,LaFePO,5.754666666666666,4.1000000000000005
16005,Ba0.6K0.4Fe2As2,,,,,37.8,K2Ba3(FeAs)10,36.37090909090909,10.8
16006,Sm1Fe1As1F0.15O0.85,,,,,41.5,Sm20Fe20As20O17F3,45.19,11.5
16007,Sm1Fe1As1F0.15O0.85,,,,,41.0,Sm20Fe20As20O17F3,45.19,11.5
16008,Ba0.6K0.4Fe2As2,,,,,37.3,K2Ba3(FeAs)10,36.37090909090909,10.8
16009,Ba1Fe2As1.6P0.4,A,3.9376,,12.876,7.2,Ba5Fe10(As4P)2,9.758333333333333,6.2749999999999995
16010,Ba1Fe2As1.52P0.48,A,3.9338,,12.864,30.1,Ba25Fe50(As19P6)2,26.700000000000003,6.800000000000001
16011,Ba1Fe2As1.36P0.64,A,3.9231,,12.805,29.1,Ba25Fe50(As17P8)2,29.1,0.0
16012,Ba1Fe2As1.28P0.72,A,3.9206,,12.792,22.4,Ba25Fe50(As16P9)2,22.4,0.0
16013,Ba1Fe2As1.06P0.94,A,3.9074,,12.724,20.8,Ba50Fe100As53P47,20.8,0.0
16014,Ba1Fe2As0.88P1.12,A,3.8952,,12.678,13.9,Ba25Fe50(As11P14)2,13.9,0.0
16015,Ba1Fe2As0.74P1.26,A,3.8857,,12.634,7.73,Ba50Fe100As37P63,7.73,0.0
16016,Li1Fe1P1,A,3.692,,6.031,6.0,LiFeP,4.965,1.9000000000000004
16017,Sr1Fe1.88Ni0.12As2,,,,,3.74,Sr25Fe47Ni3As50,5.92,4.359999999999999
16018,Sr1Fe1.84Ni0.16As2,,,,,8.65,Sr25Fe46(Ni2As25)2,8.65,0.0
16019,Sr1Fe1.8Ni0.2As2,,,,,7.4,Sr5Fe9NiAs10,7.4,0.0
16020,Sr1Fe1.78Ni0.22As2,,,,,2.34,Sr50Fe89Ni11As100,2.3049999999999997,0.06999999999999984
16021,La1Fe1As0.8P0.2O1,A,4.0276,,8.6846,7.0,La5Fe5As4PO5,4.655,4.6899999999999995
16022,La1Fe1As0.75P0.25O1,A,4.0237,,8.6632,10.3,La4Fe4As3PO4,10.3,0.0
16023,La1Fe1As0.7P0.3O1,A,4.0219,,8.6616,10.8,La10Fe10As7P3O10,9.743333333333332,2.9700000000000006
16024,La1Fe1As0.6P0.4O1,A,4.0139,,8.633,5.0,La5Fe5As3P2O5,5.843333333333334,2.9300000000000006
16025,Sr1Fe1.9Ni0.1As2,A,3.9221,,12.295,5.5,Sr10Fe19NiAs20,5.5,0.0
16026,Sr1Fe1.88Ni0.12As2,A,3.927,,12.294,8.1,Sr25Fe47Ni3As50,5.92,4.359999999999999
16027,Sr1Fe1.85Ni0.15As2,A,3.9251,,12.287,8.66,Sr20Fe37Ni3As40,8.93,0.5399999999999991
16028,Sr1Fe1.82Ni0.18As2,A,3.9322,,12.264,9.6,Sr50Fe91Ni9As100,9.6,0.0
16029,Sr1Fe1.78Ni0.22As2,A,3.9308,,12.262,2.27,Sr50Fe89Ni11As100,2.3049999999999997,0.06999999999999984
16030,Fe1.11Te0.6Se0.4,,,,,14.0,Fe111(Te3Se2)20,14.0,0.0
16031,Ca1Fe1.92Co0.08As2,A,3.886,,11.695,20.4,Ca25Fe48(CoAs25)2,20.4,0.0
16032,Ba0.7K0.3Fe2As2,,,,,36.5,K3Ba7(FeAs)20,36.85,1.5
16033,Ba0.6K0.4Fe2As2,,,,,37.3,K2Ba3(FeAs)10,36.37090909090909,10.8
16034,Ba0.5K0.5Fe2As2,,,,,36.0,KBa(FeAs)4,34.81142857142857,5.780000000000001
16035,Ba0.4K0.6Fe2As2,,,,,29.7,K3Ba2(FeAs)10,31.200000000000003,6.5000000000000036
16036,Ca1Fe1As1F1,,,,,29.0,CaFeAsF,23.400000000000002,13.5
16037,Ca1Fe0.9Co0.1As1F1,,,,,23.8,Ca10Fe9CoAs10F10,22.933333333333334,1.8000000000000007
16038,Ca1Fe0.85Co0.15As1F1,,,,,20.4,Ca20Fe17Co3As20F20,20.799999999999997,0.8000000000000007
16039,Ca1Fe0.8Co0.2As1F1,,,,,16.4,Ca5Fe4CoAs5F5,16.5,0.20000000000000284
16040,La1Fe1As1O1,,,,,21.0,LaFeAsO,15.6,10.8
16041,La1Fe1As1F0.05O0.95,,,,,24.9,La20Fe20As20O19F,23.549090909090907,13.34
16042,La1Fe1As1F0.08O0.92,,,,,30.4,La25Fe25As25O23F2,26.6,7.599999999999998
16043,La1Fe1As1F0.11O0.89,,,,,28.6,La100Fe100As100O89F11,26.7,7.899999999999999
16044,La1Fe1As1F0.14O0.86,,,,,19.0,La50Fe50As50O43F7,16.433333333333334,7.1
16045,Ba1Fe1.85Co0.15As2,,,,,21.4,Ba20Fe37Co3As40,23.525,3.6000000000000014
16046,Sr0.5Sm0.5Fe1As1F1,A,3.918,,8.956,53.5,SrSmFe2As2F2,53.5,0.0
16047,Cu0.12Bi2Se3,A,,,28.736,3.8,Cu3(Bi2Se3)25,3.8,0.0
16048,La1.875Ba0.125Cu1O4,,,,,3.0,BaLa15(CuO4)8,13.962499999999999,27.0
16049,Na1Fe1As1,,,,,9.0,NaFeAs,11.44181818181818,20.0
16050,Na1Fe0.99Co0.01As1,,,,,17.9,Na100Fe99CoAs100,15.6,4.899999999999999
16051,Na1Fe0.975Co0.025As1,,,,,21.1,Na40Fe39CoAs40,21.05,0.10000000000000142
16052,Na1Fe0.95Co0.05As1,,,,,16.0,Na20Fe19CoAs20,16.3,1.0999999999999996
16053,Na1Fe0.93Co0.07As1,,,,,14.0,Na100Fe93Co7As100,14.0,0.0
16054,Na1Fe0.975Ni0.025As1,,,,,15.4,Na40Fe39NiAs40,15.4,0.0
16055,U1Co1Ge1,A,6.847,4.208,7.229,0.65,UCoGe,0.581,0.45000000000000007
16056,Nb1Se2,A,3.445,,12.551,7.4,NbSe2,6.7535625,6.7
16057,Nb1Se2,,,,,7.4,NbSe2,6.7535625,6.7
16058,Ga0.05Nb1Se2,A,3.45,,12.592,5.6,Nb20GaSe40,5.6,0.0
16059,Ga0.1Nb1Se2,A,3.453,,12.605,2.7,Nb10GaSe20,2.7,0.0
16060,Nb1S2,,,,,5.4,NbS2,5.8707142857142856,1.2599999999999998
16061,Nb1Se2,,,,,6.9,NbSe2,6.7535625,6.7
16062,Nb1Te2,,,,,0.6,NbTe2,1.6,5.0
16063,Ta1S2,,,,,1.6,TaS2,1.6341388888888888,3.4699999999999998
16064,Ta1Se2,,,,,0.2,TaSe2,0.16,0.09
16065,Nd1Fe0.9Rh0.1As1O1,A,3.978,,8.537,15.0,Nd10Fe9As10RhO10,15.8,1.6000000000000014
16066,Nd1Fe1As1F0.12O0.88,,,,,52.0,Nd25Fe25As25O22F3,50.0,4.0
16067,Nb1Te2,,,,,0.74,NbTe2,1.6,5.0
16068,Ta1S2,,,,,2.1,TaS2,1.6341388888888888,3.4699999999999998
16069,Ta1Se2,,,,,0.22,TaSe2,0.16,0.09
16070,Mo1Sr2Y1Cu2O8,A,3.815,,11.446,21.0,Sr2YCu2MoO8,21.0,0.0
16071,Mo1Sr2Y0.8Ca0.2Cu2O8,A,3.813,,11.438,26.0,Sr10CaY4Cu10(MoO8)5,26.0,0.0
16072,Ta1S2,A,3.3119,,12.08,0.7145,TaS2,1.6341388888888888,3.4699999999999998
16073,Ni0.02Ta1S2,A,3.3109,,12.041,3.325,Ta50NiS100,3.325,0.0
16074,Ni0.04Ta1S2,A,3.3109,,12.033,4.095,Ta25NiS50,4.095,0.0
16075,Ni0.05Ta1S2,A,3.31,,12.024,2.305,Ta20NiS40,2.6775,0.7449999999999997
16076,Ni0.06Ta1S2,A,3.309,,12.011,1.9,Ta50Ni3S100,1.9,0.0
16077,La0.87Sr0.13Fe1As1O1,,,,,20.0,Sr13La87Fe100(AsO)100,22.066666666666666,5.899999999999999
16078,La0.77Sm0.1Sr0.13Fe1As1O1,,,,,18.0,Sr13La77Sm10Fe100(AsO)100,18.0,0.0
16079,Pr1Fe0.95Co0.05As1O1,A,3.9861,,8.6002,4.7,Pr20Fe19Co(AsO)20,6.140000000000001,4.06
16080,Pr1Fe0.9Co0.1As1O1,A,3.986,,8.59,13.8,Pr10Fe9Co(AsO)10,14.533333333333333,2.1999999999999993
16081,Pr1Fe0.85Co0.15As1O1,A,3.9852,,8.5772,5.9,Pr20Fe17Co3(AsO)20,7.485,3.17
16082,Pr1Fe0.8Co0.2As1O1,A,3.9843,,8.5569,4.0,Pr5Fe4Co(AsO)5,4.0,0.0
16083,Pr1Fe0.7Co0.3As1O1,A,3.9839,,8.537,4.0,Pr10Fe7Co3(AsO)10,4.0,0.0
16084,Fe1Se0.94,,,,,8.3,Fe50Se47,8.545,0.48999999999999844
16085,Nd1Fe0.95Rh0.05As1O1,A,3.9731,,8.5638,7.1,Nd20Fe19As20RhO20,7.1,0.0
16086,Nd1Fe0.9Rh0.1As1O1,A,3.9782,,8.5372,16.6,Nd10Fe9As10RhO10,15.8,1.6000000000000014
16087,Nd1Fe0.85Rh0.15As1O1,A,3.9829,,8.5139,14.7,Nd20Fe17As20Rh3O20,14.7,0.0
16088,Nd1Fe0.8Rh0.2As1O1,A,3.9875,,8.4965,10.0,Nd5Fe4As5RhO5,10.0,0.0
16089,Ba1Fe1.904Co0.096As2,,,,,17.1,Ba125Fe238(Co6As125)2,17.1,0.0
16090,Ba1Fe1.852Co0.148As2,,,,,22.2,Ba250Fe463Co37As500,22.7,1.1999999999999993
16091,Ba1Fe1.784Co0.216As2,,,,,14.6,Ba125Fe223Co27As250,15.3,1.4000000000000004
16092,Ba1Fe1.772Co0.228As2,,,,,10.1,Ba250Fe443Co57As500,11.405,7.879999999999999
16093,Ce2Pd1In8,,,,,0.7,Ce2In8Pd,0.6900000000000001,0.019999999999999907
16094,Ba1Fe2As1.34P0.66,,,,,30.0,Ba50Fe100As67P33,27.762500000000003,7.300000000000001
16095,Ba1Fe1.8Co0.2As2,,,,,20.0,Ba5Fe9CoAs10,20.266666666666666,9.899999999999999
16096,Fe1Te0.9S0.1,,,,,10.0,Fe10Te9S,10.0,0.0
16097,Fe1Te0.8S0.2,,,,,8.6,Fe5Te4S,7.6129999999999995,4.1
16098,Fe1Te0.8S0.2,A,3.8123,,6.2444,8.6,Fe5Te4S,7.6129999999999995,4.1
16099,Ba4C60,A,11.25,11.69,10.9,6.8,BaC15,6.75,0.09999999999999964
16100,Sm1Fe1As1O0.67,A,3.90236,,8.43148,55.0,Sm100Fe100As100O67,55.0,0.0
16101,Rh17S15,,,,,5.4,Rh17S15,5.46,0.4399999999999995
16102,Fe1.035Te0.78Se0.22,A,3.803,,6.136,6.0,Fe207(Te39Se11)4,6.0,0.0
16103,Fe1.013Te0.68Se0.32,A,3.806,,6.187,11.0,Fe1013(Te17Se8)40,11.0,0.0
16104,Ce1Pd5Al2,,,,,0.9,CeAl2Pd5,0.735,0.33000000000000007
16105,La1Ru2Zn20,A,14.9263,,,0.2,La(Zn10Ru)2,0.2,0.0
16106,La1Ir2Zn20,A,14.3535,,,0.6,La(Zn10Ir)2,0.59,0.020000000000000018
16107,Pr1Ir2Zn20,A,14.2729,,,0.05,Pr(Zn10Ir)2,0.05666666666666667,0.020000000000000004
16108,La1Fe0.95Rh0.05As1O1,A,4.0364,,8.7147,12.0,La20Fe19As20RhO20,12.0,0.0
16109,La1Fe0.9Rh0.1As1O1,A,4.0396,,8.7,14.0,La10Fe9As10RhO10,14.0,0.0
16110,La1Fe0.85Rh0.15As1O1,A,4.0431,,8.6838,14.0,La20Fe17As20Rh3O20,14.0,0.0
16111,Li0.16Zr1N1Cl1,,,,,12.6,Li4Zr25(NCl)25,13.8,2.4000000000000004
16112,Na0.28Hf1N1Cl1,,,,,22.8,Na7Hf25(NCl)25,22.9,0.1999999999999993
16113,Sr2Ca12Cu24O41,,,,,9.1,Sr2Ca12Cu24O41,6.471666666666667,4.45
16114,Y1Ba2Cu4O8,A,3.8305,3.8659,27.19,79.8,Ba2Y(CuO2)4,78.72848101265825,21.0
16115,Y1Ba2Cu3.96Co0.04O8,A,3.8393,3.8612,27.19,57.9,Ba50Y25CoCu99O200,62.96666666666667,10.600000000000001
16116,Y1Ba2Cu3.92Co0.08O8,A,3.8471,3.8561,27.19,36.2,Ba50Y25Co2(Cu49O100)2,50.18333333333334,27.549999999999997
16117,Y1Ba2Cu3.88Co0.12O8,A,3.8517,,27.19,16.9,Ba50Y25Co3Cu97O200,37.45,41.1
16118,Y1Ba2Cu3.96Ni0.04O8,A,3.832,3.8648,27.191,62.4,Ba50Y25Cu99NiO200,56.24285714285714,24.200000000000003
16119,Y1Ba2Cu3.92Ni0.08O8,A,3.831,3.8649,27.191,44.6,Ba50Y25Cu98(NiO100)2,34.291666666666664,40.400000000000006
16120,Y1Ba2Cu3.88Ni0.12O8,A,3.831,3.8556,27.191,28.5,Ba50Y25Cu97Ni3O200,39.25,21.5
16121,Pd0.11Ti1Se2,,3.5468,,6.0339,1.82,Ti100Pd11Se200,1.82,0.0
16122,Pd0.12Ti1Se2,,3.5473,,6.0337,1.93,Ti25Pd3Se50,2.055,0.2500000000000002
16123,Ba1Fe1.73Co0.27As2,,,,,8.1,Ba100Fe173Co27As200,12.600000000000001,9.000000000000002
16124,Ba1Fe1.9Pt0.1As2,A,3.9688,,12.986,25.2,Ba10Fe19As20Pt,23.733333333333334,2.1999999999999993
16125,Ba1Fe1.85Pt0.15As2,A,3.9745,,12.96,23.4,Ba20Fe37As40Pt3,23.4,0.0
16126,Ba1Fe1.75Pt0.25As2,A,3.9819,,12.95,21.1,Ba4Fe7As8Pt,21.1,0.0
16127,Fe1.04Te0.95Se0.05,A,3.8184,,6.2617,11.0,Fe104(Te19Se)5,11.0,0.0
16128,Fe1Te0.925Se0.075,,,,,11.5,Fe40Te37Se3,11.5,0.0
16129,Fe1.03Te0.9Se0.1,A,3.816,,6.2381,11.9,Fe103(Te9Se)10,11.9,0.0
16130,Fe1.02Te0.85Se0.15,A,3.8133,,6.2116,12.7,Fe102(Te17Se3)5,12.7,0.0
16131,Fe1.02Te0.8Se0.2,A,3.8114,,6.1843,13.6,Fe51(Te4Se)10,13.6,0.0
16132,Fe1Te0.5Se0.5,,,,,15.0,Fe2TeSe,13.513076923076925,7.129999999999999
16133,Ba8Si46,,,,,8.1,Ba4Si23,7.961818181818182,1.0900000000000007
16134,Pb0.99Tl0.01Te1,,,,,1.3,TlTe100Pb99,1.22,0.16000000000000014
16135,Pb0.985Tl0.01In0.005Te1,,,,,0.954,Tl2InTe200Pb197,0.954,0.0
16136,Pb0.982Tl0.01In0.008Te1,,,,,0.818,Tl5In4Te500Pb491,0.818,0.0
16137,Ce1Ir1Ge3,,,,,1.61,CeGe3Ir,1.61,0.0
16138,La1Ni1As1O1,,,,,2.98,LaNiAsO,2.72,0.5800000000000001
16139,La1Ni1As1F0.06O0.94,,,,,3.64,La50Ni50As50O47F3,3.64,0.0
16140,La1Ni1As1F0.1O0.9,,,,,4.0,La10Ni10As10O9F,3.9,0.20000000000000018
16141,La1Ni1As1F0.12O0.88,,,,,3.59,La25Ni25As25O22F3,3.59,0.0
16142,Fe1Se0.88,,,,,9.84,Fe25Se22,8.843333333333332,1.8399999999999999
16143,Fe0.99Cu0.01Se0.88,,,,,5.64,Fe99CuSe88,5.64,0.0
16144,Fe0.98Cu0.02Se0.88,,,,,4.0,Fe49CuSe44,4.0,0.0
16145,Ca5P2O10,,,,,50.0,Ca5(PO5)2,50.0,0.0
16146,Fe1Se0.85,,,,,10.6,Fe20Se17,9.62,2.34
16147,Cu0.01Fe0.99Se0.85,,,,,8.6,Fe99CuSe85,8.6,0.0
16148,Cu0.02Fe0.98Se0.85,,,,,4.1,Fe98Cu2Se85,4.1,0.0
16149,Mn0.1Fe0.9Se0.85,,,,,11.0,Mn2Fe18Se17,11.0,0.0
16150,Mn0.2Fe0.8Se0.85,,,,,11.1,Mn4Fe16Se17,11.1,0.0
16151,Mn0.3Fe0.7Se0.85,,,,,9.7,Mn6Fe14Se17,9.7,0.0
16152,Fe1Se0.85,,,,,10.0,Fe20Se17,9.62,2.34
16153,Al0.1Fe0.9Se0.85,,,,,8.5,Al2Fe18Se17,8.5,0.0
16154,Al0.25Fe0.75Se0.85,,,,,8.5,Al5Fe15Se17,8.5,0.0
16155,Ga0.1Fe0.9Se0.85,,,,,6.8,Ga2Fe18Se17,6.8,0.0
16156,Ga0.25Fe0.75Se0.85,,,,,6.8,Ga5Fe15Se17,6.8,0.0
16157,Sm0.1Fe0.9Se0.85,,,,,10.6,Sm2Fe18Se17,10.6,0.0
16158,Sm0.25Fe0.75Se0.85,,,,,9.2,Sm5Fe15Se17,9.2,0.0
16159,Pr0.8Sr0.2Fe1As1O1,A,3.9926,,8.6629,15.8,SrPr4Fe5(AsO)5,14.6,2.200000000000001
16160,Ba0.1Fe0.9Se0.85,,,,,10.6,Ba2Fe18Se17,10.6,0.0
16161,Fe1Se0.5Te0.5,,,,,13.8,Fe2TeSe,13.513076923076925,7.129999999999999
16162,Pb0.99Tl0.01Te1,,,,,1.14,TlTe100Pb99,1.22,0.16000000000000014
16163,Pb0.9875Tl0.0125Te1,,,,,1.35,TlTe80Pb79,1.35,0.0
16164,Pb0.985Tl0.015Te1,,,,,1.4,Tl3Te200Pb197,1.4,0.0
16165,Eu1Fe1.78Co0.22As2,,,,,21.0,Eu50Fe89Co11As100,21.0,0.0
16166,Pb0.99Tl0.005Na0.005Te1,,,,,1.61,NaTl(Te100Pb99)2,1.61,0.0
16167,Pb0.985Tl0.005Na0.01Te1,,,,,1.38,Na2TlTe200Pb197,1.38,0.0
16168,Pb0.987Tl0.0125Na0.005Te1,,,,,1.87,Na10Tl25(Te1000Pb987)2,1.87,0.0
16169,Pb0.975Tl0.0125Na0.0125Te1,,,,,1.71,NaTl(Te40Pb39)2,1.71,0.0
16170,La1Fe1As1F0.1O0.9,A,4.028,,8.72,28.0,La10Fe10As10O9F,25.186666666666667,12.399999999999999
16171,La0.9Y0.1Fe1As1F0.1O0.9,A,4.0269,,8.718,7.0,La9YFe10As10O9F,7.0,0.0
16172,La0.8Y0.2Fe1As1F0.1O0.9,A,4.02,,8.7109,32.0,La8Y2Fe10As10O9F,32.0,0.0
16173,La0.7Y0.3Fe1As1F0.1O0.9,A,4.0159,,8.7026,34.8,La7Y3Fe10As10O9F,34.8,0.0
16174,La0.5Y0.5Fe1As1F0.1O0.9,A,4.01,,8.6901,31.4,La5Y5Fe10As10O9F,31.4,0.0
16175,Ce1Pt3Si0.94Ge0.06,,,,,0.4505,Ce50Si47(GePt50)3,0.50525,0.10950000000000004
16176,Ce1Pt3Si1,,,,,0.748,CeSiPt3,0.6773,0.34
16177,Ce1Pt2In7,A,4.611,,21.647,2.1,CeIn7Pt2,2.1,0.0
16178,Ba0.5K0.5Fe2As2,A,3.9166,,13.328,35.0,KBa(FeAs)4,34.81142857142857,5.780000000000001
16179,Ba0.5K0.5Fe1.96Mn0.04As2,A,3.9216,,13.318,28.4,K25Ba25Mn2(Fe49As50)2,25.85,5.099999999999998
16180,Ba0.5K0.5Fe1.92Mn0.08As2,A,3.924,,13.323,15.0,K25Ba25Mn4(Fe24As25)4,15.0,0.0
16181,Ba0.5K0.5Fe1.92Zn0.08As2,A,3.9169,,13.349,34.3,K25Ba25Zn4(Fe24As25)4,34.3,0.0
16182,Ba0.5K0.5Fe1.88Zn0.12As2,A,3.9196,,13.3475,33.5,K25Ba25Zn6(Fe47As50)2,33.5,0.0
16183,Ba0.5K0.5Fe1.84Zn0.16As2,A,3.9252,,13.313,34.2,K25Ba25Zn8(Fe23As25)4,34.2,0.0
16184,Ba0.5K0.5Fe1.8Zn0.2As2,A,3.924,,13.323,34.3,K5Ba5Zn2(Fe9As10)2,26.299999999999997,15.999999999999996
16185,Sr2Ru1O4,,,,,3.2,Sr2RuO4,1.3589285714285713,2.77
16186,Ba0.6K0.4Fe2As2,,,,,36.5,K2Ba3(FeAs)10,36.37090909090909,10.8
16187,Ba0.77K0.23Fe2As2,,,,,24.0,K23Ba77(FeAs)200,22.075000000000003,7.899999999999999
16188,Ba0.75K0.25Fe2As2,,,,,28.3,KBa3(FeAs)8,28.26,5.0
16189,Ba0.72K0.28Fe2As2,,,,,36.7,K7Ba18(FeAs)50,33.120000000000005,6.700000000000003
16190,Y0.8Pr0.2Ni2B2C1,A,3.5533,,10.4807,8.62,PrY4Ni10(B2C)5,8.68,0.120000000000001
16191,Y0.9Pr0.1Ni2B2C1,A,3.5403,,10.5096,11.2,PrY9Ni20(B2C)10,11.2,0.0
16192,Y0.95Pr0.05Ni2B2C1,A,3.5351,,10.5277,14.1,PrY19Ni40(B2C)20,14.05,0.09999999999999964
16193,Y1Ni2B2C1,A,3.526,,10.5422,15.6,YNi2B2C,15.104893617021277,5.18
16194,La0.9Y0.1Fe1As1O0.6,A,4.0259,,8.7249,25.6,La9YFe10(As5O3)2,25.6,0.0
16195,La0.8Y0.2Fe1As1O0.6,A,4.0217,,8.7096,32.5,La4YFe5As5O3,32.5,0.0
16196,La0.7Y0.3Fe1As1O0.6,A,4.0112,,8.6891,35.6,La7Y3Fe10(As5O3)2,35.6,0.0
16197,La0.6Y0.4Fe1As1O0.6,A,3.9924,,8.6527,38.8,La3Y2Fe5As5O3,38.8,0.0
16198,La0.5Y0.5Fe1As1O0.6,A,3.995,,8.6586,39.3,La5Y5Fe10(As5O3)2,39.3,0.0
16199,La1Fe1As1O0.6,A,4.0298,,8.7292,21.8,La5Fe5As5O3,24.4,5.199999999999999
16200,Sr1Ni2As2,A,4.1374,,10.188,0.66,Sr(NiAs)2,0.66,0.0
16201,Nd1Fe1As1F0.18O0.82,,,,,47.0,Nd50Fe50As50O41F9,50.2,5.0
16202,Mo3Sb7,,,,,2.2,Sb7Mo3,2.8646666666666665,5.42
16203,La1Fe1P1O1,A,3.962,,8.511,5.5,LaFePO,5.754666666666666,4.1000000000000005
16204,La1Fe1P1F0.06O0.94,A,3.957,,8.503,7.1,La50Fe50P50O47F3,6.8,1.7000000000000002
16205,La0.9Ca0.1Fe1P1O1,A,3.961,,8.516,5.67,CaLa9Fe10(PO)10,5.67,0.0
16206,Sm1Fe1P1O1,A,3.8807,,8.2054,2.5,SmFePO,2.5,0.0
16207,Ni2Zr1Ga1,A,6.098,,,2.87,ZrGaNi2,2.87,0.0
16208,Ni2Zr0.85Nb0.15Ga1,A,6.074,,,2.4,Zr17Nb3(GaNi2)20,2.4,0.0
16209,Ni2Zr0.7Nb0.3Ga1,A,6.037,,,2.3,Zr7Nb3(GaNi2)10,2.3,0.0
16210,Ni2Zr0.5Nb0.5Ga1,A,5.99,,,2.0,ZrNb(GaNi2)2,2.0,0.0
16211,Ni2Nb1Al1,A,5.969,,,2.15,NbAlNi2,2.15,0.0
16212,Ni2Nb1Ga1,A,5.956,,,1.54,NbGaNi2,1.54,0.0
16213,Ni2Nb1Sn1,A,6.157,,,2.9,NbNi2Sn,3.15,0.5
16214,W7Re13B1,,,,,7.1,Re13BW7,7.1,0.0
16215,W7Re13C1,,,,,7.3,Re13W7C,7.3,0.0
16216,Mo7Re13B1,,,,,8.3,Re13BMo7,8.3,0.0
16217,Mo7Re13C1,,,,,8.1,Re13Mo7C,8.1,0.0
16218,Mg1C1Ni3,,,,,6.6,MgNi3C,6.964347826086957,4.299999999999999
16219,Lu1Ru1B2,,,,,10.2,LuB2Ru,10.00625,1.6999999999999993
16220,Y1Ru1B2,,,,,7.6,YB2Ru,7.749999999999999,0.20000000000000018
16221,Lu1Ru1B2,A,5.7973,5.233,6.2817,10.58,LuB2Ru,10.00625,1.6999999999999993
16222,Lu0.85Er0.15Ru1B2,A,5.8049,5.2389,6.2866,8.86,Er3Lu17(B2Ru)20,8.86,0.0
16223,Lu0.65Er0.35Ru1B2,,,,,6.94,Er7Lu13(B2Ru)20,6.94,0.0
16224,Lu0.6Er0.4Ru1B2,A,5.8157,5.2481,6.2908,6.295,Er2Lu3(B2Ru)5,6.295,0.0
16225,Lu0.55Er0.45Ru1B2,A,5.82,5.2514,6.2924,5.26,Er9Lu11(B2Ru)20,5.26,0.0
16226,Lu1Ru1B2,,,,,8.9,LuB2Ru,10.00625,1.6999999999999993
16227,Lu1Ru1B2,A,5.809,5.229,6.284,9.99,LuB2Ru,10.00625,1.6999999999999993
16228,Lu0.8Tm0.2Ru1B2,,,,,7.28,TmLu4(B2Ru)5,7.295,0.02999999999999936
16229,Lu0.6Tm0.4Ru1B2,,,,,4.31,Tm2Lu3(B2Ru)5,4.31,0.0
16230,Lu0.55Tm0.45Ru1B2,,,,,2.94,Tm9Lu11(B2Ru)20,2.94,0.0
16231,Lu0.9Gd0.1Ru1B2,,,,,6.4,GdLu9(B2Ru)10,6.4,0.0
16232,Lu0.9Tb0.1Ru1B2,,,,,4.76,TbLu9(B2Ru)10,4.76,0.0
16233,Lu0.9Dy0.1Ru1B2,,,,,7.34,DyLu9(B2Ru)10,7.34,0.0
16234,Lu0.9Ho0.1Ru1B2,,,,,7.53,HoLu9(B2Ru)10,7.53,0.0
16235,Lu0.9Er0.1Ru1B2,,,,,8.77,ErLu9(B2Ru)10,8.77,0.0
16236,Lu0.9Tm0.1Ru1B2,,,,,8.72,TmLu9(B2Ru)10,8.72,0.0
16237,Lu0.8Gd0.2Ru1B2,,,,,4.84,GdLu4(B2Ru)5,4.84,0.0
16238,Lu0.8Dy0.2Ru1B2,,,,,5.07,DyLu4(B2Ru)5,5.07,0.0
16239,Lu0.8Ho0.2Ru1B2,,,,,6.46,HoLu4(B2Ru)5,6.46,0.0
16240,Lu0.8Er0.2Ru1B2,,,,,7.85,ErLu4(B2Ru)5,7.85,0.0
16241,Lu0.8Tm0.2Ru1B2,,,,,7.31,TmLu4(B2Ru)5,7.295,0.02999999999999936
16242,Y0.99Gd0.01Rh4B4,,,,,10.1,GdY99(BRh)400,10.1,0.0
16243,Y0.9Gd0.1Rh4B4,,,,,8.66,GdY9(BRh)40,8.66,0.0
16244,Er1Rh4B4,,,,,8.66,Er(BRh)4,8.142000000000001,4.46
16245,Er0.98Gd0.02Rh4B4,,,,,8.22,GdEr49(BRh)200,8.22,0.0
16246,Er0.97Gd0.03Rh4B4,,,,,8.06,Gd3Er97(BRh)400,8.06,0.0
16247,Er0.95Gd0.05Rh4B4,,,,,7.61,GdEr19(BRh)80,7.61,0.0
16248,Er0.91Gd0.09Rh4B4,,,,,6.87,Gd9Er91(BRh)400,6.87,0.0
16249,Er0.8Gd0.2Rh4B4,,,,,4.41,GdEr4(BRh)20,4.41,0.0
16250,Er0.76Gd0.24Rh4B4,,,,,4.18,Gd6Er19(BRh)100,4.18,0.0
16251,Er0.9Gd0.1Rh4B4,,,,,6.88,GdEr9(BRh)40,6.88,0.0
16252,Er0.72Gd0.28Rh4B4,,,,,2.5,Gd7Er18(BRh)100,2.5,0.0
16253,Er1Rh4B4,,,,,8.7,Er(BRh)4,8.142000000000001,4.46
16254,Er0.97Tm0.15Rh4B4,,,,,8.86,Er97Tm15(BRh)400,8.86,0.0
16255,Er0.97Tm0.3Rh4B4,,,,,9.03,Er97Tm30(BRh)400,9.03,0.0
16256,Tm1Rh4B4,,,,,9.6,Tm(BRh)4,9.040000000000001,4.459999999999999
16257,Y0.7Gd0.3Rh4B4,,,,,3.54,Gd3Y7(BRh)40,3.54,0.0
16258,Y0.83Er0.17Rh4B4,,,,,10.4,Y83Er17(BRh)400,10.4,0.0
16259,Y0.71Er0.29Rh4B4,,,,,10.0,Y71Er29(BRh)400,10.0,0.0
16260,Y0.56Er0.44Rh4B4,,,,,9.64,Y14Er11(BRh)100,9.64,0.0
16261,Y0.47Er0.53Rh4B4,,,,,9.5,Y47Er53(BRh)400,9.5,0.0
16262,Y0.28Er0.72Rh4B4,,,,,9.05,Y7Er18(BRh)100,9.05,0.0
16263,Y0.12Er0.88Rh4B4,,,,,8.74,Y3Er22(BRh)100,8.74,0.0
16264,Er1Rh4B4,,,,,8.76,Er(BRh)4,8.142000000000001,4.46
16265,Er0.73Ho0.27Rh4B4,,,,,8.06,Ho27Er73(BRh)400,8.06,0.0
16266,Er0.187Ho0.813Rh4B4,,,,,6.43,Ho813Er187(BRh)4000,6.43,0.0
16267,Er0.11Ho0.89Rh4B4,,,,,5.96,Ho89Er11(BRh)400,5.883333333333333,0.27000000000000046
16268,Dy1Rh3.2Ir0.8B4,A,5.3202,,7.4089,1.78,Dy5B20(IrRh4)4,1.78,0.0
16269,Dy1Rh2.8Ir1.2B4,A,5.3251,,7.4127,2.82,Dy5B20(Ir3Rh7)2,2.82,0.0
16270,Dy1Rh2.4Ir1.6B4,A,5.3312,,7.4141,3.83,Dy5B20(Ir2Rh3)4,3.83,0.0
16271,Dy1Rh2Ir2B4,A,5.3442,,7.4145,4.53,DyB4(IrRh)2,4.585,0.10999999999999943
16272,Dy1Rh1.6Ir2.4B4,A,5.3445,,7.4148,4.3,Dy5B20(Ir3Rh2)4,4.3,0.0
16273,Dy1Rh1.2Ir2.8B4,A,5.3598,,7.3853,1.63,Dy5B20(Ir7Rh3)2,1.63,0.0
16274,Dy1Rh0.8Ir3.2B4,A,5.3763,,7.3545,1.17,Dy5B20(Ir4Rh)4,1.17,0.0
16275,Dy1Rh0.56Ir3.44B4,A,5.3845,,7.3397,1.29,Dy25B100(Ir43Rh7)2,1.29,0.0
16276,Er1Rh3.6Ir0.4B4,,,,,7.95,Er5B20(IrRh9)2,7.95,0.0
16277,Er1Rh2.4Ir1.6B4,,,,,7.56,Er5B20(Ir2Rh3)4,7.56,0.0
16278,Er1Rh2Ir2B4,,,,,6.76,ErB4(IrRh)2,7.0649999999999995,0.6100000000000003
16279,Er1Rh1.6Ir2.4B4,,,,,2.11,Er5B20(Ir3Rh2)4,2.11,0.0
16280,Ho1Rh3.6Ir0.4B4,,,,,5.09,Ho5B20(IrRh9)2,5.09,0.0
16281,Ho1Rh2Ir2B4,,,,,6.35,HoB4(IrRh)2,6.38,0.0600000000000005
