Repository: Gashmard/Streamlit_Prediction_Tc

File: SuperCon_Main_Dataset_20562sample.csv (part 27 of 34)
,element,Unit_lattice_constant,lattice_constant_a,lattice_constant_b,lattice_constant_c,Tc,Element_Normalize,Tc_mean,Tc_range
16282,Ho1Rh1.6Ir2.4B4,,,,,2.2,Ho5B20(Ir3Rh2)4,2.2,0.0
16283,Ho1Rh0.8Ir3.2B4,,,,,1.26,Ho5B20(Ir4Rh)4,1.26,0.0
16284,Er1Rh4B4,,,,,8.7,Er(BRh)4,8.142000000000001,4.46
16285,Er0.79Ho0.21Rh4B4,,,,,8.22,Ho21Er79(BRh)400,8.22,0.0
16286,Er0.46Ho0.54Rh4B4,,,,,7.32,Ho27Er23(BRh)200,7.32,0.0
16287,Er0.134Ho0.866Rh4B4,,,,,6.15,Ho433Er67(BRh)2000,6.15,0.0
16288,Er0.11Ho0.89Rh4B4,,,,,5.98,Ho89Er11(BRh)400,5.883333333333333,0.27000000000000046
16289,Er1Rh4B4,A,5.299,,7.388,8.7,Er(BRh)4,8.142000000000001,4.46
16290,Ba1Fe1.25Ru0.75As2,A,4.0059,,12.85,21.0,Ba4Fe5As8Ru3,21.0,0.0
16291,Ba1Fe1.125Ru0.875As2,A,4.0298,,12.775,22.5,Ba8Fe9As16Ru7,22.5,0.0
16292,Ba1Fe0.875Ru1.125As2,A,4.0502,,12.679,21.3,Ba8Fe7As16Ru9,21.3,0.0
16293,Ba1Fe2As1.6P0.4,A,3.9419,,12.899,13.475,Ba5Fe10(As4P)2,9.758333333333333,6.2749999999999995
16294,Ba1Fe2As1.34P0.66,A,3.9247,,12.813,30.5,Ba50Fe100As67P33,27.762500000000003,7.300000000000001
16295,Ba1Fe2As1.18P0.82,A,3.9161,,12.778,25.3,Ba50Fe100As59P41,25.3,0.0
16296,Ba1Fe2As0.72P1.28,A,3.8839,,12.632,8.545,Ba25Fe50(As9P16)2,8.545,0.0
16297,Ba1Fe1.925Ni0.075As2,,,,,12.2,Ba40Fe77Ni3As80,13.033333333333331,1.5
16298,Ba1Fe1.85Ni0.15As2,,,,,13.8,Ba20Fe37Ni3As40,14.0,1.0
16299,Er1Ir4B4,A,5.408,,7.278,2.34,Er(BIr)4,2.2199999999999998,0.23999999999999977
16300,Tm1Ir4B4,A,5.404,,7.281,1.75,Tm(BIr)4,1.675,0.1499999999999999
16301,Ho1.1Ir4B3.6,,,,,2.12,Ho11(B9Ir10)4,2.12,0.0
16302,Sm1Fe1As1F0.15O0.85,,,,,51.1,Sm20Fe20As20O17F3,45.19,11.5
16303,Sm1Fe0.95Ru0.05As1F0.15O0.85,A,3.9351,,8.47,42.7,Sm20Fe19As20RuO17F3,41.0,3.4000000000000057
16304,Sm1Fe0.9Ru0.1As1F0.15O0.85,A,3.9401,,8.4702,21.7,Sm20Fe18As20Ru2O17F3,21.7,0.0
16305,Sm1Fe0.8Ru0.2As1F0.15O0.85,A,3.9507,,8.4457,18.5,Sm20Fe16As20Ru4O17F3,17.7,1.6000000000000014
16306,Sm1Fe0.7Ru0.3As1F0.15O0.85,A,3.9597,,8.4211,13.9,Sm20Fe14As20Ru6O17F3,12.5,2.8000000000000007
16307,Sm1Fe0.64Ru0.36As1F0.15O0.85,A,3.9691,,8.3905,15.9,Sm100Fe64As100Ru36(O17F3)5,15.9,0.0
16308,Mg1B2,A,3.084,,3.513,39.0,MgB2,37.580588235294115,35.5
16309,Mg1.995Mn0.005B2,A,3.08,,3.535,37.7,Mg399MnB400,37.7,0.0
16310,Mg1.99Mn0.01B2,A,3.081,,3.525,37.6,Mg199MnB200,37.6,0.0
16311,Mg1.985Mn0.015B2,A,3.079,,3.526,37.4,Mg397Mn3B400,37.4,0.0
16312,Mg1.98Mn0.02B2,A,3.081,,3.527,36.9,Mg99MnB100,36.9,0.0
16313,Fe1.14Te0.91S0.09,,,,,8.5,Fe114Te91S9,8.5,0.0
16314,Fe1Se0.99,,,,,6.99,Fe100Se99,6.99,0.0
16315,Fe1Te0.8S0.2,A,3.8158,,6.2445,4.5,Fe5Te4S,7.6129999999999995,4.1
16316,Fe1Te0.8S0.2,A,3.8114,,6.2421,8.465,Fe5Te4S,7.6129999999999995,4.1
16317,Dy1Ni2B2C1,,,,,6.38,DyNi2B2C,5.541874999999999,5.76
16318,Dy0.9Tm0.1Ni2B2C1,,,,,4.55,Dy9TmNi20(B2C)10,4.55,0.0
16319,Dy0.85Tm0.15Ni2B2C1,,,,,2.3,Dy17Tm3Ni40(B2C)20,2.3,0.0
16320,Dy0.8Tm0.2Ni2B2C1,,,,,3.42,Dy4TmNi10(B2C)5,3.42,0.0
16321,Dy0.6Tm0.4Ni2B2C1,,,,,5.77,Dy3Tm2Ni10(B2C)5,5.77,0.0
16322,Dy0.4Tm0.6Ni2B2C1,,,,,9.0,Dy2Tm3Ni10(B2C)5,9.0,0.0
16323,Dy0.2Tm0.8Ni2B2C1,,,,,9.75,DyTm4Ni10(B2C)5,9.75,0.0
16324,Tm1Ni2B2C1,,,,,10.92,TmNi2B2C,10.791538461538458,1.0999999999999996
16325,Cu0.044Ti1Se2,,,,,1.5,Ti250Cu11Se500,1.5,0.0
16326,Cu0.057Ti1Se2,,,,,3.49,Ti1000Cu57Se2000,3.49,0.0
16327,Cu0.064Ti1Se2,,,,,3.62,Ti125(Cu4Se125)2,3.62,0.0
16328,Cu0.081Ti1Se2,,,,,4.17,Ti1000Cu81Se2000,4.17,0.0
16329,Li1Fe1As1,,,,,17.0,LiFeAs,16.77307692307692,6.300000000000001
16330,Ba0.68K0.32Fe2As2,,,,,38.5,K8Ba17(FeAs)50,38.0,1.5
16331,Pt3U1,,,,,0.49,UPt3,0.5268823529411765,0.08999999999999997
16332,Pt3U1,,,,,0.507,UPt3,0.5268823529411765,0.08999999999999997
16333,Pt3U1,,,,,0.48,UPt3,0.5268823529411765,0.08999999999999997
16334,Pt3U1,,,,,0.55,UPt3,0.5268823529411765,0.08999999999999997
16335,Pt3U1,,,,,0.5,UPt3,0.5268823529411765,0.08999999999999997
16336,Pt3U1,,,,,0.53,UPt3,0.5268823529411765,0.08999999999999997
16337,Pt3U1,,,,,0.53,UPt3,0.5268823529411765,0.08999999999999997
16338,Pt3U1,,,,,0.55,UPt3,0.5268823529411765,0.08999999999999997
16339,Pt3U1,,,,,0.51,UPt3,0.5268823529411765,0.08999999999999997
16340,Pt3U1,,,,,0.5,UPt3,0.5268823529411765,0.08999999999999997
16341,U1Ru2Si2,,,,,1.2,U(SiRu)2,1.31,0.5800000000000001
16342,Nb1Te2,A,19.39,3.642,9.375,0.5,NbTe2,1.6,5.0
16343,Ti1,,,,,0.4,Ti,0.40249999999999997,0.14999999999999997
16344,Zr1,,,,,0.55,Zr,1.0833333333333333,3.01
16345,Rh1Zr2,,,,,11.2,Zr2Rh,11.184444444444445,0.5599999999999987
16346,Hf1,,,,,0.128,Hf,0.128,0.0
16347,Hf2Rh1,,,,,1.54,Hf2Rh,1.72,0.48
16348,Hf2Rh1,,,,,1.6,Hf2Rh,1.72,0.48
16349,Rh1,,,,,0.000325,Rh,0.0002866666666666667,0.00011499999999999998
16350,Nb3S4,,,,,3.78,Nb3S4,3.81,0.3500000000000001
16351,Nb3Se4,,,,,2.31,Nb3Se4,1.8760000000000001,0.7
16352,Nb3Te4,,,,,1.95,Nb3Te4,1.7975,0.45999999999999996
16353,Nb3Te4,A,10.671,,3.6468,1.95,Nb3Te4,1.7975,0.45999999999999996
16354,Rh1Zr2,,6.53,,5.629,11.2,Zr2Rh,11.184444444444445,0.5599999999999987
16355,Rh1Zr2,,,,,11.3,Zr2Rh,11.184444444444445,0.5599999999999987
16356,Ir1Zr2,,,,,7.5,Zr2Ir,7.365,0.2699999999999996
16357,Co1Zr2,,,,,5.5,Zr2Co,5.388571428571429,4.0
16358,Ni1Zr2,,,,,1.6,Zr2Ni,1.99125,1.25
16359,Ba1Fe2As2,,,,,13.0,Ba(FeAs)2,25.457142857142856,22.0
16360,Fe1Se0.5Te0.5,A,3.798,,6.038,14.6,Fe2TeSe,13.513076923076925,7.129999999999999
16361,Ba0.6K0.4Fe2As2,,,,,35.0,K2Ba3(FeAs)10,36.37090909090909,10.8
16362,Ba0.5K0.5Fe2As2,,,,,36.9,KBa(FeAs)4,34.81142857142857,5.780000000000001
16363,Ba0.4K0.6Fe2As2,,,,,35.2,K3Ba2(FeAs)10,31.200000000000003,6.5000000000000036
16364,Ba0.2K0.8Fe2As2,,,,,13.9,K4Ba(FeAs)10,13.366666666666667,2.8000000000000007
16365,Ba1Fe1.8Co0.2As2,,,,,25.4,Ba5Fe9CoAs10,20.266666666666666,9.899999999999999
16366,Ba1Fe1.75Co0.25As2,,,,,22.0,Ba4Fe7CoAs8,22.0,0.0
16367,Ba1Fe1.73Co0.27As2,,,,,17.1,Ba100Fe173Co27As200,12.600000000000001,9.000000000000002
16368,Ca1Fe1.898Co0.102As2,,,,,18.5,Ca500Fe949Co51As1000,19.2,1.3999999999999986
16369,Ca1Fe1.888Co0.112As2,,,,,19.0,Ca125Fe236(Co7As125)2,17.75,2.5
16370,Ca1Fe1.87Co0.13As2,,,,,17.2,Ca100Fe187Co13As200,17.2,0.0
16371,Ca1Fe1.854Co0.146As2,,,,,16.8,Ca500Fe927Co73As1000,16.8,0.0
16372,Pb1.16Ti2Se5.16,A,3.553,,18.247,2.3,Ti50Pb29Se129,2.775,0.9500000000000002
16373,Pb1.12Nb2Se5.12,,,,,2.9,Nb25(Pb7Se32)2,2.9,0.0
16374,Bi1.1Nb1Se3.1,,,,,2.36,Nb10Bi11Se31,2.36,0.0
16375,Bi1.1Nb1S3.1,,,,,0.415,Nb10Bi11S31,0.415,0.0
16376,La1.14Nb1Se3.14,A,6.016,6.07,24.072,1.32,La57Nb50Se157,1.32,0.0
16377,La1.14Nb2Se5.14,,,,,5.3,La57Nb100Se257,5.3,0.0
16378,C60Cs3,,,,,34.9,CsC20,32.95,22.0
16379,C60Cs3,,,,,35.7,CsC20,32.95,22.0
16380,Ba1Fe1.678Ru0.322As2,A,3.9813,,12.884,9.31,Ba500Fe839As1000Ru161,9.31,0.0
16381,Ba1Fe1.58Ru0.42As2,,,,,14.125,Ba50Fe79As100Ru21,13.385,12.37
16382,Ba1Fe1.52Ru0.48As2,A,3.9976,,12.833,15.55,Ba25Fe38(As25Ru6)2,16.675,2.25
16383,Ba1Fe1.42Ru0.58As2,A,4.0054,,12.813,15.6,Ba50Fe71As100Ru29,15.6,0.0
16384,Ba1Fe1.28Ru0.72As2,A,4.0132,,12.773,8.95,Ba25Fe32(As25Ru9)2,8.95,0.0
16385,Rh16Ir1S15,A,9.9144,,,4.08,IrRh16S15,4.08,0.0
16386,Rh15Ir2S15,A,9.9183,,,3.5,Ir2(RhS)15,3.5,0.0
16387,Rh17S15,A,9.9093,,,5.4,Rh17S15,5.46,0.4399999999999995
16388,C1,,,,,8.3,C,10.612962962962966,51.63
16389,C1,,,,,4.0,C,10.612962962962966,51.63
16390,C1,,,,,3.5,C,10.612962962962966,51.63
16391,Al2C1Mo3,A,6.863,,,9.0,Al2Mo3C,9.487499999999999,1.8000000000000007
16392,Al2C1Mo3,A,6.866,,,9.1,Al2Mo3C,9.487499999999999,1.8000000000000007
16393,Ba1Fe1.924Co0.076As2,,,,,7.4,Ba250Fe481Co19As500,9.505,7.719999999999999
16394,Ba1Fe1.924Co0.076As2,,,,,11.6,Ba250Fe481Co19As500,9.505,7.719999999999999
16395,Ba1Fe1.916Co0.084As2,,,,,15.5,Ba250Fe479Co21As500,15.5,0.0
16396,Ba1Fe1.906Co0.094As2,,,,,18.5,Ba500Fe953Co47As1000,17.464285714285715,5.4
16397,Ba1Fe1.906Co0.094As2,,,,,18.3,Ba500Fe953Co47As1000,17.464285714285715,5.4
16398,Ba1Fe1.892Co0.108As2,,,,,20.5,Ba250Fe473Co27As500,20.5,0.0
16399,Ba1Fe1.884Co0.116As2,,,,,23.3,Ba250Fe471Co29As500,22.933333333333334,0.6000000000000014
16400,Ba1Fe1.874Co0.126As2,,,,,23.4,Ba500Fe937Co63As1000,23.45,0.10000000000000142
16401,Ba1Fe1.874Co0.126As2,,,,,23.5,Ba500Fe937Co63As1000,23.45,0.10000000000000142
16402,Ba1Fe1.852Co0.148As2,,,,,22.8,Ba250Fe463Co37As500,22.7,1.1999999999999993
16403,Ba1Fe1.824Co0.176As2,,,,,21.1,Ba125Fe228(Co11As125)2,21.05,0.10000000000000142
16404,Ba1Fe1.824Co0.176As2,,,,,21.0,Ba125Fe228(Co11As125)2,21.05,0.10000000000000142
16405,Ba1Fe1.8Co0.2As2,,,,,17.2,Ba5Fe9CoAs10,20.266666666666666,9.899999999999999
16406,La1Fe1As1O0.85,A,4.0325,,8.7134,24.0,La20Fe20As20O17,25.766666666666666,4.300000000000001
16407,La1Fe0.995Zn0.005As1O0.85,A,4.0305,,8.7141,14.1,La200ZnFe199(As20O17)10,14.1,0.0
16408,La1Fe0.99Zn0.01As1O0.85,A,4.0292,,8.7149,10.04,La100ZnFe99(As20O17)5,10.04,0.0
16409,La1Fe0.985Zn0.015As1O0.85,A,4.0271,,8.7155,6.01,La200Zn3Fe197(As20O17)10,6.01,0.0
16410,La1Fe0.98Zn0.02As1O0.85,A,4.026,,8.7159,4.32,La100Zn2Fe98(As20O17)5,4.32,0.0
16411,Ba1Fe1.3Ru0.7As2,A,4.0344,,12.76,19.5,Ba10Fe13As20Ru7,19.7,0.5
16412,Ba1Fe1.64Ru0.36As2,,,,,8.43,Ba25Fe41As50Ru9,8.43,0.0
16413,Ba1Fe1.48Ru0.52As2,,,,,18.9,Ba25Fe37As50Ru13,20.049999999999997,2.3000000000000007
16414,Ba1Fe1.3Ru0.7As2,A,4.0347,,12.766,19.6,Ba10Fe13As20Ru7,19.7,0.5
16415,Ba1Fe1.24Ru0.76As2,A,4.0342,,12.749,7.1,Ba25Fe31As50Ru19,7.1,0.0
16416,Li0.13Zr1N1Cl1,,,,,12.2,Li13Zr100(NCl)100,12.2,0.0
16417,Li0.05Zr1N1Cl1,,,,,15.0,LiZr20(NCl)20,15.0,0.0
16418,Ba1Fe1.952Ni0.048As2,A,3.9615,,13.001,3.9,Ba125Fe244(Ni3As125)2,3.4633333333333334,1.7099999999999995
16419,Ba1Fe1.936Ni0.064As2,A,3.9614,,12.997,15.1,Ba125Fe242(Ni4As125)2,14.833333333333334,0.5
16420,Ba1Fe1.908Ni0.092As2,A,3.9628,,12.987,18.4,Ba250Fe477Ni23As500,18.6,1.5
16421,Ba1Fe1.892Ni0.108As2,A,3.9625,,12.982,14.4,Ba250Fe473Ni27As500,15.88,6.4
16422,Ba1Fe1.856Ni0.144As2,A,3.9638,,12.976,6.0,Ba125Fe232(Ni9As125)2,6.185,2.4000000000000004
16423,Ba1Fe1.856Cu0.088As2,,,,,2.15,Ba125Fe232Cu11As250,2.15,0.0
16424,Ba1Fe1.936Co0.044Cu0.02As2,,,,,2.35,Ba250Fe484Co11(CuAs100)5,2.35,0.0
16425,Ba1Fe1.918Co0.044Cu0.038As2,,,,,8.7,Ba500Fe959Co22Cu19As1000,8.7,0.0
16426,Ba1Fe1.906Co0.042Cu0.052As2,,,,,11.6,Ba500Fe953Co21(Cu13As500)2,11.6,0.0
16427,Ba1Fe1.894Co0.042Cu0.064As2,,,,,9.6,Ba500Fe947Co21(Cu4As125)8,9.6,0.0
16428,Ba1Fe1.872Co0.042Cu0.086As2,,,,,4.3,Ba500Fe936Co21Cu43As1000,4.3,0.0
16429,Ba1Fe1.906Co0.094As2,,,,,17.15,Ba500Fe953Co47As1000,17.464285714285715,5.4
16430,Ba1Fe1.889Co0.102Cu0.009As2,,,,,20.95,Ba1000Fe1889Co102Cu9As2000,20.95,0.0
16431,Ba1Fe1.868Co0.094Cu0.038As2,,,,,15.55,Ba500Fe934Co47Cu19As1000,15.55,0.0
16432,Ba1Fe1.838Co0.094Cu0.068As2,,,,,5.3,Ba500Fe919Co47(Cu17As500)2,5.3,0.0
16433,Mg10Ir19B16,A,10.5629,,,3.8,Mg10B16Ir19,4.0875,0.75
16434,Mg10Ir19B16,A,10.5655,,,3.7,Mg10B16Ir19,4.0875,0.75
16435,B0.057Si0.943,,,,,0.34,Si943B57,0.34,0.0
16436,B0.039C0.961Si1,,,,,1.4,Si1000B39C961,1.4,0.0
16437,B0.978C0.022Si1,,,,,1.35,Si500B489C11,1.35,0.0
16438,B0.048C0.952,,,,,6.6,B6C119,6.6,0.0
16439,B1I3,A,4.879,,,1.86,BI3,1.86,0.0
16440,Mg12Ir19B16,,,,,2.5,Mg12B16Ir19,4.6499999999999995,3.2
16441,Mg12Ir19B16,,,,,4.7,Mg12B16Ir19,4.6499999999999995,3.2
16442,Mg12Ir19B16,,,,,5.7,Mg12B16Ir19,4.6499999999999995,3.2
16443,U1Ru2Si2,A,4.14,,9.56,1.41,U(SiRu)2,1.31,0.5800000000000001
16444,Sm0.9Th0.1Fe1As1O1,,,,,51.4,Sm9ThFe10(AsO)10,51.4,0.0
16445,Sm0.89Th0.11Fe1As1O1,A,3.9369,,8.451,48.9,Sm89Th11Fe100(AsO)100,48.9,0.0
16446,Sm0.65Th0.35Fe1As1O1,,,,,53.0,Sm13Th7Fe20(AsO)20,53.0,0.0
16447,Ba1Fe2As1.3P0.7,A,3.9266,,12.8271,30.5,Ba10Fe20As13P7,30.25,0.5
16448,Nd0.8Th0.2Fe1As1O1,A,3.9802,,8.6124,43.0,Nd4ThFe5(AsO)5,43.0,0.0
16449,Sm1Fe0.94Ir0.06As1O1,A,3.9468,,8.477,18.0,Sm50Fe47As50Ir3O50,18.0,0.0
16450,Sm1Fe0.89Ir0.11As1O1,A,3.9518,,8.4472,18.3,Sm100Fe89As100Ir11O100,18.3,0.0
16451,Sm1Fe0.84Ir0.16As1O1,A,3.957,,8.4335,17.3,Sm25Fe21As25Ir4O25,17.3,0.0
16452,Ce1Co1In4.92Sn0.08,,,,,1.22,Ce25In123Co25Sn2,1.22,0.0
16453,Ce1Co1In4.9Sn0.1,,,,,1.02,Ce10In49Co10Sn,1.02,0.0
16454,Ce1Co1In4.88Sn0.12,,,,,0.81,Ce25In122Co25Sn3,0.8700000000000001,0.12
16455,Ce1Co1In4.86Sn0.14,,,,,0.556,Ce50In243Co50Sn7,0.556,0.0
16456,Fe1.12Se0.3Te0.7,A,3.7982,,6.0651,13.7,Fe56(Te7Se3)5,13.7,0.0
16457,Fe1.04Se0.33Te0.67,,,,,14.1,Fe104Te67Se33,14.1,0.0
16458,Fe1.05Se0.15Te0.85,,,,,14.1,Fe21Te17Se3,14.1,0.0
16459,Mg0.99Fe0.01B2,,,,,38.2,Mg99FeB200,34.7,7.0000000000000036
16460,Mg0.99Fe0.01B2,,,,,31.2,Mg99FeB200,34.7,7.0000000000000036
16461,Mg0.95Fe0.05B2,,,,,29.5,Mg19FeB40,29.5,0.0
16462,Tl0.25Li0.25Ba2Ca2Cu3.5O7.955,,,,,117.0,Ba400Li50Ca400Tl50Cu700O1591,117.0,0.0
16463,Tl0.25Li0.25Ba2Ca2Cu3Si0.5O7.835,,,,,111.0,Ba400Li50Ca400Tl50Cu600Si100O1567,111.0,0.0
16464,Tl0.25Li0.25Ba2Ca2Cu2.5Si1O7.853,,,,,113.0,Ba2000Li250Ca2000Tl250Cu2500Si1000O7853,113.0,0.0
16465,Tl0.25Li0.25Ba2Ca2Cu2.25Si1.25O7.719,,,,,99.0,Ba2000Li250Ca2000Tl250Cu2250Si1250O7719,99.0,0.0
16466,Ti2In1N1,A,3.074,,13.975,7.3,Ti2InN,7.3,0.0
16467,Ba0.6K0.4Fe2As2,,,,,37.76,K2Ba3(FeAs)10,36.37090909090909,10.8
16468,Sm1Fe1As1F0.05O0.95,A,3.9355,,8.4883,39.0,Sm20Fe20As20O19F,39.0,0.0
16469,Sm1Fe1As1F0.1O0.9,A,3.9332,,8.4823,47.0,Sm10Fe10As10O9F,35.924285714285716,50.13
16470,Sm1Fe1As1F0.2O0.8,A,3.9309,,8.4768,49.0,Sm5Fe5As5O4F,47.07777777777778,23.5
16471,Sm1Fe1As1F0.3O0.7,A,3.9308,,8.4781,53.56,Sm10Fe10As10O7F3,48.53,10.060000000000002
16472,Sm1Fe1As1F0.6O0.6,,,,,55.0,Sm5Fe5As5(OF)3,55.0,0.0
16473,La1Ni1As1O1,A,4.119,,8.18,2.75,LaNiAsO,2.72,0.5800000000000001
16474,La1Ni1As1F0.1O0.9,A,4.115,,8.169,3.8,La10Ni10As10O9F,3.9,0.20000000000000018
16475,Gd1Fe0.8Ir0.2As1O1,A,3.9339,,8.4007,17.6,Gd5Fe4As5IrO5,17.6,0.0
16476,Gd1Fe0.7Ir0.3As1O1,A,3.9413,,8.3593,11.6,Gd10Fe7As10Ir3O10,11.6,0.0
16477,C6Ca1,A,4.33,,13.57,11.48,CaC6,11.373571428571427,1.6199999999999992
16478,Sn1O1,,,,,1.4,SnO,2.605,2.41
16479,Y1Rh2Sn1,A,6.7139,,,4.1,YSnRh2,4.1,0.0
16480,Lu1Rh2Sn1,A,6.6417,,,2.9,LuSnRh2,2.9,0.0
16481,Sc1Rh2Sn1,A,6.5079,,,2.0,ScSnRh2,2.0,0.0
16482,Sr2V1Fe1As1O3,A,3.9458,,15.731,33.0,Sr2VFeAsO3,29.643750000000004,12.399999999999999
16483,Ba1Fe2As2,A,3.9635,,13.022,22.0,Ba(FeAs)2,25.457142857142856,22.0
16484,C1,A,4.6729,2.8702,4.0792,5.4,C,10.612962962962966,51.63
16485,B2Os1,,,,,2.17,B2Os,2.14,0.06999999999999984
16486,Sr1Fe1.84Pt0.16As2,A,,,12.322,16.0,Sr25Fe46(As25Pt2)2,16.0,0.0
16487,Rb1Fe2As2,,,,,2.52,Rb(FeAs)2,2.38,0.8700000000000001
16488,Ba0.7K0.3Fe1.66Co0.34As2,,,,,12.0,K15Ba35Fe83Co17As100,12.0,0.0
16489,Ba0.7K0.3Fe1.72Co0.28As2,A,3.913,,13.12,12.0,K15Ba35Fe86(Co7As50)2,12.0,0.0
16490,Ba0.95K0.05Fe1.782Co0.212As2,,,,,16.0,K25Ba475Fe891(Co53As500)2,16.0,0.0
16491,Ba0.86K0.14Fe1.68Co0.32As2,,,,,11.0,K7Ba43Fe84(Co4As25)4,11.0,0.0
16492,Ba0.82K0.18Fe1.654Co0.346As2,,,,,11.0,K90Ba410Fe827Co173As1000,11.0,0.0
16493,Ba0.805K0.195Fe1.738Co0.262As2,,,,,14.0,K195Ba805Fe1738(Co131As1000)2,14.0,0.0
16494,Ba0.694K0.306Fe1.826Co0.174As2,,,,,18.0,K153Ba347Fe913Co87As1000,18.0,0.0
16495,Ba0.66K0.34Fe1.8Co0.2As2,,,,,19.0,K17Ba33Fe90(CoAs10)10,19.0,0.0
16496,Ba0.68K0.32Fe1.954Co0.046As2,,,,,35.0,K160Ba340Fe977Co23As1000,35.0,0.0
16497,Ba0.511K0.489Fe1.772Co0.228As2,,,,,22.0,K489Ba511Fe1772(Co57As500)4,22.0,0.0
16498,Ba0.49K0.51Fe1.79Co0.21As2,,,,,15.0,K51Ba49Fe179Co21As200,15.0,0.0
16499,Ni0.02Ta1Se2,A,,,12.733,2.5,Ta50NiSe100,2.5,0.0
16500,Se2Ta1,A,,,12.71,0.14,TaSe2,0.16,0.09
16501,Nd1.4Cu1O4,A,3.9437,,12.124,27.85,Nd7(CuO4)5,27.85,0.0
16502,Nd1.7Cu1O4,A,,,12.121,30.7,Nd17(CuO4)10,30.7,0.0
16503,Nd1.8Cu1O4,A,3.9449,,12.127,31.3,Nd9(CuO4)5,31.3,0.0
16504,Nd2Cu1O4,A,3.9429,,12.12,32.0,Nd2CuO4,29.5,5.0
16505,Nd2.1Cu1O4,A,3.9427,,12.125,30.35,Nd21(CuO4)10,30.35,0.0
16506,La1.9Sm0.1Cu1O4,,,,,25.0,La19Sm(CuO4)10,25.0,0.0
16507,La1.7Sm0.3Cu1O4,,,,,25.0,La17Sm3(CuO4)10,25.0,0.0
16508,Ba2Cu1O4,,,,,53.5,Ba2CuO4,48.0,11.0
16509,Ba2Cu1O4,,,,,42.5,Ba2CuO4,48.0,11.0
16510,La1.83Sr0.17Cu0.94Fe0.06O4,A,3.7859,,13.211,26.5,Sr17La183Fe6(Cu47O200)2,26.5,0.0
16511,La1.81Sr0.19Cu0.94Fe0.06O4,,,,,28.6,Sr19La181Fe6(Cu47O200)2,28.6,0.0
16512,La1.79Sr0.21Cu0.94Fe0.06O4,A,3.7832,,13.222,2.8,Sr21La179Fe6(Cu47O200)2,2.8,0.0
16513,La1.77Sr0.23Cu0.94Fe0.06O4,A,3.7802,,13.228,30.5,Sr23La177Fe6(Cu47O200)2,30.5,0.0
16514,La1.75Sr0.25Cu0.94Fe0.06O4,A,3.7778,,13.231,30.5,Sr25La175Fe6(Cu47O200)2,30.5,0.0
16515,La1.73Sr0.27Cu0.94Fe0.06O4,A,3.7758,,13.238,32.5,Sr27La173Fe6(Cu47O200)2,32.5,0.0
16516,La1.71Sr0.29Cu0.94Fe0.06O4,A,3.774,,13.244,32.5,Sr29La171Fe6(Cu47O200)2,32.5,0.0
16517,La1.69Sr0.31Cu0.94Fe0.06O4,A,3.7715,,13.247,28.4,Sr31La169Fe6(Cu47O200)2,28.4,0.0
16518,La1.81Sr0.19Cu0.94Co0.06O4,A,3.7837,,13.192,31.8,Sr19La181Co6(Cu47O200)2,31.8,0.0
16519,La1.79Sr0.21Cu0.94Co0.06O4,A,3.7793,,13.192,31.8,Sr21La179Co6(Cu47O200)2,31.8,0.0
16520,La1.77Sr0.23Cu0.94Co0.06O4,A,3.7761,,13.197,32.5,Sr23La177Co6(Cu47O200)2,32.5,0.0
16521,La1.75Sr0.25Cu0.94Co0.06O4,A,3.7754,,13.208,36.4,Sr25La175Co6(Cu47O200)2,36.4,0.0
16522,La1.73Sr0.27Cu0.94Co0.06O4,A,3.7729,,13.211,34.0,Sr27La173Co6(Cu47O200)2,34.0,0.0
16523,La1.71Sr0.29Cu0.94Co0.06O4,A,3.7707,,13.214,33.0,Sr29La171Co6(Cu47O200)2,33.0,0.0
16524,La1.69Sr0.31Cu0.94Co0.06O4,,,,,31.0,Sr31La169Co6(Cu47O200)2,31.0,0.0
16525,La1.67Sr0.33Cu0.94Co0.06O4,,,,,29.0,Sr33La167Co6(Cu47O200)2,29.0,0.0
16526,La1.81Sr0.19Cu0.94Ni0.06O4,,,,,26.4,Sr19La181Cu94(Ni3O200)2,26.4,0.0
16527,La1.79Sr0.21Cu0.94Ni0.06O4,A,5.3446,,13.212,28.3,Sr21La179Cu94(Ni3O200)2,28.3,0.0
16528,La1.77Sr0.23Cu0.94Ni0.06O4,A,5.3389,,13.211,31.5,Sr23La177Cu94(Ni3O200)2,31.5,0.0
16529,La1.75Sr0.25Cu0.94Ni0.06O4,A,5.336,,13.22,36.5,Sr25La175Cu94(Ni3O200)2,36.5,0.0
16530,La1.73Sr0.27Cu0.94Ni0.06O4,A,5.3355,,13.226,34.4,Sr27La173Cu94(Ni3O200)2,34.4,0.0
16531,La1.71Sr0.29Cu0.94Ni0.06O4,,,,,30.4,Sr29La171Cu94(Ni3O200)2,30.4,0.0
16532,Ce1Fe0.95Co0.05As1F0.1O0.9,A,3.9965,,8.609,23.5,Ce20Fe19CoAs20(O9F)2,23.5,0.0
16533,Ce1Fe0.9Co0.1As1F0.1O0.9,A,3.9929,,8.5939,9.8,Ce10Fe9CoAs10O9F,9.8,0.0
16534,Ce1Fe0.85Co0.15As1F0.1O0.9,A,3.9844,,8.5919,4.0,Ce20Fe17Co3As20(O9F)2,4.0,0.0
16535,Ba1Pb0.85Sb0.15O3,,,,,1.4,Ba20Sb3Pb17O60,1.4,0.0
16536,Ba1Pb0.8Sb0.2O3,,,,,1.7,Ba5SbPb4O15,1.7,0.0
16537,Ba1Pb0.75Sb0.25O3,A,6.028,,8.511,3.5,Ba4Sb(PbO4)3,3.5,0.0
16538,Tl2Ba2Cu1O6,A,3.866,,23.239,86.5,Ba2Tl2CuO6,60.51578947368422,80.1
16539,Sr1.84Ba0.16Cu1O3.4,A,3.815,,12.576,75.0,Ba4Sr46(Cu5O17)5,75.0,0.0
16540,Sr1.68Ba0.32Cu1O3.4,A,3.839,,12.667,88.0,Ba8Sr42(Cu5O17)5,88.0,0.0
16541,Sr1.4Ba0.6Cu1O3.4,A,3.889,,12.776,98.0,Ba3Sr7Cu5O17,98.0,0.0
16542,Sr2V1Fe1As1O2.9,A,3.93,,15.67,40.0,Sr20V10Fe10As10O29,40.0,0.0
16543,Sr2V1Fe1As1O2.5,A,3.93,,15.67,20.0,Sr4V2Fe2As2O5,20.0,0.0
16544,La3Rh4Sn13,A,9.746,,,3.1,La3Sn13Rh4,3.1,0.0
16545,La3Ir4Sn13,A,9.755,,,2.5,La3Sn13Ir4,2.533333333333333,0.10000000000000009
16546,Sr3Rh4Sn13,A,9.805,,,4.2,Sr3Sn13Rh4,4.271666666666666,0.5
16547,Sr3Ir4Sn13,A,9.807,,,5.0,Sr3Sn13Ir4,5.292857142857143,2.05
16548,Ca3Rh4Sn13,A,9.702,,,8.3,Ca3Sn13Rh4,7.601666666666667,3.9899999999999993
16549,Ca3Ir4Sn13,A,9.709,,,6.8,Ca3Sn13Ir4,6.935,3.09
16550,Ba1Fe1.85Co0.15As2,,,,,25.0,Ba20Fe37Co3As40,23.525,3.6000000000000014
16551,Tm5Rh6Sn18,,,,,2.19,Tm5(Sn3Rh)6,2.2199999999999998,0.06000000000000005
16552,Tm4Y1Rh6Sn18,,,,,2.61,YTm4(Sn3Rh)6,2.61,0.0
16553,Tm1.4Y3.6Rh6Sn18,,,,,3.14,Y18Tm7(Sn3Rh)30,3.14,0.0
16554,Y5Rh6Sn18,,,,,3.14,Y5(Sn3Rh)6,3.046666666666667,0.14000000000000012
16555,Tm5Rh4.8Co1.2Sn18,,,,,1.97,Tm25Co6(Sn15Rh4)6,1.97,0.0
16556,Tm5Rh3.6Co2.4Sn18,,,,,1.57,Tm25Co12(Sn5Rh)18,1.57,0.0
16557,Tm5Rh2.4Co3.6Sn18,,,,,1.27,Tm25Co18(Sn15Rh2)6,1.27,0.0
16558,K0.8Fe2Se2,A,3.9136,,14.0367,28.3,K2(FeSe)5,31.20555555555556,4.699999999999999
16559,Fe0.9Se0.25Te0.75,A,3.8125,,6.1699,9.7,Fe18(Te3Se)5,9.7,0.0
16560,Fe0.95Se0.25Te0.75,A,3.8096,,6.1524,8.5,Fe19(Te3Se)5,8.5,0.0
16561,Fe0.98Se0.25Te0.75,,,,,6.5,Fe98(Te3Se)25,6.5,0.0
16562,Sm1Fe1As1O0.85,,,,,54.9,Sm20Fe20As20O17,53.48571428571428,4.5
16563,Pr1Fe0.925Co0.075As1O1,,,,,14.4,Pr40Fe37Co3(AsO)40,15.033333333333331,1.299999999999999
16564,Ce1Co1In5,,,,,2.26,CeIn5Co,2.254714285714286,0.3750000000000002
16565,Ce1Co1In4.9945Cd0.0055,,,,,2.23,Ce2000Cd11In9989Co2000,2.226,0.008000000000000007
16566,Ce1Co1In4.989Cd0.011,,,,,2.18,Ce1000Cd11In4989Co1000,2.18,0.0
16567,Ce1Co1In4.9835Cd0.0165,,,,,2.15,Ce2000Cd33In9967Co2000,2.15,0.0
16568,Ce1Co1In4.996Sn0.004,,,,,2.21,Ce250In1249Co250Sn,2.21,0.0
16569,Sr0.6La0.4Fe2As2,,,,,20.5,Sr3La2(FeAs)10,20.5,0.0
16570,Y1Ni2B2C1,,,,,15.55,YNi2B2C,15.104893617021277,5.18
16571,Y0.9Gd0.1Ni2B2C1,,,,,12.5,GdY9Ni20(B2C)10,12.0,1.3000000000000007
16572,Y0.86Gd0.14Ni2B2C1,,,,,10.475,Gd7Y43Ni100(B2C)50,10.475,0.0
16573,Y0.79Gd0.21Ni2B2C1,,,,,7.81,Gd21Y79Ni200(B2C)100,7.81,0.0
16574,Y0.74Gd0.26Ni2B2C1,,,,,5.935,Gd13Y37Ni100(B2C)50,5.935,0.0
16575,Lu1Ni2B2C1,,,,,16.35,LuNi2B2C,16.117586206896554,2.5
16576,Lu0.945Gd0.055Ni2B2C1,,,,,13.28,Gd11Lu189Ni400(B2C)200,13.28,0.0
16577,Lu0.87Gd0.13Ni2B2C1,,,,,9.715,Gd13Lu87Ni200(B2C)100,9.715,0.0
16578,Lu0.81Gd0.19Ni2B2C1,,,,,6.155,Gd19Lu81Ni200(B2C)100,6.155,0.0
16579,Fe1Se0.98,A,3.7698,,5.5164,8.21,Fe50Se49,8.105,0.21000000000000085
16580,Sm1Fe1As1O0.85,A,3.915,,,54.0,Sm20Fe20As20O17,53.48571428571428,4.5
16581,Sm1Fe1As1H0.3O0.6,,,,,51.4,Sm10Fe10As10(HO2)3,51.4,0.0
16582,Sm1Fe1As1H0.12O0.77,,,,,54.2,Sm100Fe100As100H12O77,54.2,0.0
16583,Sm1Fe1As1O0.8,,,,,40.1,Sm5Fe5As5O4,40.1,0.0
16584,Ba1Fe1.91Co0.09As2,,,,,15.1,Ba100Fe191Co9As200,15.453333333333333,2.2600000000000016
16585,Ba1Fe1.85Co0.15As2,A,,,12.978,24.8,Ba20Fe37Co3As40,23.525,3.6000000000000014
16586,Ba1Fe1.774Co0.226As2,,,,,12.8,Ba500Fe887Co113As1000,12.8,0.0
16587,La1Fe1As1H0.6O0.6,A,3.9938,,8.6898,35.0,La5Fe5As5(HO)3,35.0,0.0
16588,Ce1Fe1As1H0.6O0.6,A,3.974,,8.5953,45.8,Ce5Fe5As5(HO)3,45.8,0.0
16589,Pr1Fe1As1H0.6O0.6,A,3.9522,,8.5608,49.7,Pr5Fe5As5(HO)3,49.7,0.0
16590,Dy1Fe1As1O0.7,A,3.8748,,8.345,37.0,Dy10Fe10As10O7,45.849999999999994,14.200000000000003
16591,Dy1Fe1As1O0.7,A,3.8668,,8.3355,44.0,Dy10Fe10As10O7,45.849999999999994,14.200000000000003
16592,Dy1Fe1As1O0.7,A,3.8625,,8.3216,51.2,Dy10Fe10As10O7,45.849999999999994,14.200000000000003
16593,La1Fe1As1O0.7,A,4.0257,,8.719,28.4,La10Fe10As10O7,28.4,0.0
16594,Ce1Fe1As1O0.7,A,3.995,,8.631,40.2,Ce10Fe10As10O7,40.2,0.0
16595,Pr1Fe1As1O0.7,A,3.9627,,8.5721,48.5,Pr10Fe10As10O7,47.0,4.5
16596,Nd1Fe1As1O0.7,A,3.9432,,8.529,53.7,Nd10Fe10As10O7,53.7,0.0
16597,Sm1Fe1As1O0.7,A,3.9218,,8.4522,52.1,Sm10Fe10As10O7,52.1,0.0
16598,Gd1Fe1As1O0.7,A,3.8905,,8.3928,53.6,Gd10Fe10As10O7,53.6,0.0
16599,Tb1Fe1As1O0.7,A,3.8753,,8.3527,52.2,Tb10Fe10As10O7,39.76666666666667,37.300000000000004
16600,Fe2As2Ca4Al1.34Ti0.66O6,A,3.77,,15.4,12.5,Ca200Ti33Al67Fe100(AsO3)100,12.5,0.0
16601,Fe2As2Ca5Al1.5Ti1.5O9,A,3.79,,19.0,15.0,Ca10Ti3Al3Fe4(As2O9)2,15.0,0.0
16602,Fe2As2Ca6Al1.32Ti2.68O12,A,3.815,,22.68,36.0,Ca150Ti67Al33Fe50(AsO6)50,36.0,0.0
16603,Fe2As2Ca4Sc2.01Ti0.99O7.5,A,3.922,,33.56,31.0,Ca400Sc201Ti99Fe200(As4O15)50,31.0,0.0
16604,Fe2As2Ca5Sc2Ti2O10,A,3.902,,41.26,36.0,Ca5Sc2Ti2Fe2(AsO5)2,36.0,0.0
16605,Fe2As2Ca4Sc2Ti3O13,A,3.884,,49.16,36.0,Ca4Sc2Ti3Fe2As2O13,36.0,0.0
16606,Rh17S15,,,,,5.4,Rh17S15,5.46,0.4399999999999995
16607,U1Co1Ge1,,,,,0.48,UCoGe,0.581,0.45000000000000007
16608,La1Fe1As1F0.11O0.89,A,,,8.717,26.3,La100Fe100As100O89F11,26.7,7.899999999999999
16609,K1Os2O6,,,,,9.62,K(OsO3)2,9.596428571428572,0.40000000000000036
16610,B1,,,,,6.0,B,6.166666666666667,9.5
16611,Rb1Fe2As2,A,3.863,,14.447,2.6,Rb(FeAs)2,2.38,0.8700000000000001
16612,Y1Fe2Si2,A,3.915,,9.936,2.9,Y(FeSi)2,2.9,0.0
16613,La1.85Sr0.15Cu0.996Zn0.004O4,,,,,32.6,Sr75La925Zn2(Cu249O1000)2,33.825,8.0
16614,La1.85Sr0.15Cu0.992Zn0.008O4,,,,,27.8,Sr75La925Zn4(Cu31O125)16,29.375,10.200000000000003
16615,La1.85Sr0.15Cu0.989Zn0.011O4,,,,,23.2,Sr150La1850Zn11Cu989O4000,23.2,0.0
16616,La1.85Sr0.15Cu0.983Zn0.017O4,,,,,16.0,Sr150La1850Zn17Cu983O4000,19.4,6.800000000000001
16617,La1.85Sr0.15Cu1O4,,,,,36.8,Sr3La37(CuO4)20,36.01482142857143,22.299999999999997
16618,La1.85Sr0.15Cu0.991Ni0.009O4,,,,,30.0,Sr150La1850Cu991Ni9O4000,30.0,0.0
16619,La1.85Sr0.15Cu0.982Ni0.018O4,,,,,22.5,Sr75La925Cu491Ni9O2000,22.5,0.0
16620,La1.85Sr0.15Cu0.971Ni0.029O4,,,,,11.6,Sr150La1850Cu971Ni29O4000,11.6,0.0
16621,Nb1,,,,,7.13,Nb,9.040157894736844,2.580000000000001
16622,Nb1,,,,,7.95,Nb,9.040157894736844,2.580000000000001
16623,Nb1,,,,,8.81,Nb,9.040157894736844,2.580000000000001
16624,Nb1,,,,,9.09,Nb,9.040157894736844,2.580000000000001
16625,Nb1,,,,,9.47,Nb,9.040157894736844,2.580000000000001
16626,Nb1,,,,,9.71,Nb,9.040157894736844,2.580000000000001
16627,Sr1Fe1.85Ni0.15As2,,,,,9.2,Sr20Fe37Ni3As40,8.93,0.5399999999999991
16628,Ba1Rh2P2,A,3.939,,12.576,1.0,Ba(PRh)2,1.0,0.0
16629,Ba1Ir2P2,A,3.946,,12.572,2.1,Ba(PIr)2,2.1,0.0
16630,Sr1Ir2As2,A,4.068,,11.794,2.8,Sr(AsIr)2,2.8,0.0
16631,Ce1Rh1Si3,,,,,1.06,CeSi3Rh,0.9400000000000001,0.6400000000000001
16632,Ce1Rh1Si3,,,,,1.09,CeSi3Rh,0.9400000000000001,0.6400000000000001
16633,Nd1Fe1As1F0.11O0.89,A,3.9562,,8.5404,48.0,Nd100Fe100As100O89F11,49.05,2.1000000000000014
16634,Nd1Fe0.98Ru0.02As1F0.11O0.89,A,3.9591,,8.5441,46.5,Nd100Fe98As100Ru2O89F11,46.6,0.20000000000000284
16635,Nd1Fe0.9Ru0.1As1F0.11O0.89,A,3.9687,,8.5249,40.0,Nd100Fe90As100Ru10O89F11,38.7,2.6000000000000014
16636,Nd1Fe0.85Ru0.15As1F0.11O0.89,A,3.973,,8.5069,34.0,Nd100Fe85As100Ru15O89F11,34.0,0.0
16637,Nd1Fe0.5Ru0.5As1F0.11O0.89,A,4.0208,,8.3778,14.5,Nd100Fe50As100Ru50O89F11,14.1,0.8000000000000007
16638,U1Ru2Si2,,,,,1.4,U(SiRu)2,1.31,0.5800000000000001
16639,Y1Pd2Al3,A,5.3704,,4.1932,2.2,YAl3Pd2,2.2,0.0
16640,Li1Rh1B1.5,,,,,2.5,Li2B3Rh2,2.5,0.0
16641,Li1.2Rh1B1.5,,,,,2.5,Li12(B3Rh2)5,2.5,0.0
16642,Y2Al1Ge3,A,6.785,4.189,17.676,4.5,Y2AlGe3,4.5,0.0
16643,Fe1Te0.75S0.25,A,3.806,,6.226,7.28,Fe4Te3S,7.28,0.0
16644,Y2Al1Ge3,A,6.785,4.189,17.676,4.5,Y2AlGe3,4.5,0.0
16645,Tl2Mo6Se6,A,8.934,,4.494,4.2,Tl(MoSe)3,4.96,3.9
16646,In2Mo6Se6,A,8.854,,4.493,2.85,In(MoSe)3,2.85,0.0
16647,Tl2Mo6Se6,,,,,5.0,Tl(MoSe)3,4.96,3.9
16648,U1Ru2Si2,,,,,1.45,U(SiRu)2,1.31,0.5800000000000001
16649,Eu0.5Ca0.5Fe2As2,A,3.897,,12.006,24.0,CaEu(FeAs)4,24.0,0.0
16650,U1Pd2Al3,A,5.3646,,4.1876,1.9,UAl3Pd2,1.932,0.3999999999999999
16651,U0.85La0.15Pd2Al3,A,5.3828,,4.1892,1.2,La3U17(Al3Pd2)20,1.2,0.0
16652,U0.7La0.3Pd2Al3,A,5.4096,,4.2056,1.2,La3U7(Al3Pd2)10,1.2,0.0
16653,U0.4La0.6Pd2Al3,A,5.4465,,4.2172,1.2,La3U2(Al3Pd2)5,1.2,0.0
16654,La1Pd2Al3,A,5.5086,,4.2289,0.85,LaAl3Pd2,0.85,0.0
16655,Eu1Fe1.715Co0.285As2,,,,,21.0,Eu200Fe343Co57As400,21.0,0.0
16656,Eu0.6Sr0.4Fe1.715Co0.285As2,,,,,13.9,Sr80Eu120Fe343Co57As400,13.9,0.0
16657,Eu0.7Sr0.3Fe1.715Co0.285As2,,,,,10.2,Sr60Eu140Fe343Co57As400,10.2,0.0
16658,La1Fe1As1F0.11O0.89,A,4.0286,,8.7219,27.1,La100Fe100As100O89F11,26.7,7.899999999999999
16659,La1Fe0.985Ru0.015As1F0.11O0.89,A,4.0309,,8.7194,27.5,La200Fe197As200Ru3(O89F11)2,27.5,0.0
16660,La1Fe0.97Ru0.03As1F0.11O0.89,A,4.0297,,8.7192,25.6,La100Fe97As100Ru3O89F11,25.6,0.0
16661,La1Fe0.9Ru0.1As1F0.11O0.89,A,4.0393,,8.7007,23.6,La100Fe90As100Ru10O89F11,23.65,0.09999999999999787
16662,La1Fe0.85Ru0.15As1F0.11O0.89,A,4.0402,,8.6826,23.6,La100Fe85As100Ru15O89F11,23.6,0.0
16663,La1Fe0.7Ru0.3As1F0.11O0.89,A,4.0555,,8.6441,17.2,La100Fe70As100Ru30O89F11,17.75,1.1000000000000014
16664,La1Fe1As1F0.11O0.89,,,,,27.3,La100Fe100As100O89F11,26.7,7.899999999999999
16665,La1Fe1As1F0.13O0.87,,,,,25.4,La100Fe100As100O87F13,25.4,0.0
16666,La1Fe1As1F0.15O0.85,,,,,20.0,La20Fe20As20O17F3,20.25,15.7
16667,La1Fe1As1F0.2O0.8,,,,,4.52,La5Fe5As5O4F,13.54,20.48
16668,La1Fe1As1F0.18O0.82,,,,,14.3,La50Fe50As50O41F9,14.3,0.0
16669,Pr1Os4Sb12,,,,,1.86,Pr(Sb3Os)4,1.8411764705882354,0.10000000000000009
16670,Pr0.9Nd0.1Os4Sb12,,,,,1.73,Pr9Nd(Sb3Os)40,1.73,0.0
16671,Pr0.8Nd0.2Os4Sb12,,,,,1.61,Pr4Nd(Sb3Os)20,1.52,0.18000000000000016
16672,Pr0.75Nd0.25Os4Sb12,,,,,1.48,Pr3Nd(Sb3Os)16,1.48,0.0
16673,Pr0.7Nd0.3Os4Sb12,,,,,1.27,Pr7Nd3(Sb3Os)40,1.27,0.0
16674,Pr0.6Nd0.4Os4Sb12,,,,,0.89,Pr3Nd2(Sb3Os)20,0.89,0.0
16675,Pr0.5Nd0.5Os4Sb12,,,,,0.6,PrNd(Sb3Os)8,0.6,0.0
16676,Ca1Ir1Si3,A,4.1833,,9.8728,3.6,CaSi3Ir,3.3,0.6000000000000001
16677,Ca1Pt1Si3,A,4.1988,,9.8111,2.3,CaSi3Pt,2.3,0.0
16678,Pr1Fe0.95Co0.05As1O1,A,3.9864,,8.5964,8.76,Pr20Fe19Co(AsO)20,6.140000000000001,4.06
16679,Pr1Fe0.925Co0.075As1O1,A,3.9855,,8.5902,15.7,Pr40Fe37Co3(AsO)40,15.033333333333331,1.299999999999999
16680,Pr1Fe0.9Co0.1As1O1,A,3.9873,,8.5815,16.0,Pr10Fe9Co(AsO)10,14.533333333333333,2.1999999999999993
16681,Pr1Fe0.85Co0.15As1O1,A,3.9859,,8.5673,9.07,Pr20Fe17Co3(AsO)20,7.485,3.17
16682,Pr0.8Sr0.2Fe1As1O1,A,3.9945,,8.6563,14.0,SrPr4Fe5(AsO)5,14.6,2.200000000000001
16683,Pr0.8Sr0.2Fe0.95Co0.05As1O1,A,3.9943,,8.6495,7.05,Sr4Pr16Fe19Co(AsO)20,7.05,0.0
16684,Pr0.8Sr0.2Fe0.925Co0.075As1O1,A,3.9939,,8.645,3.5,Sr8Pr32Fe37Co3(AsO)40,3.5,0.0
16685,Pr0.8Sr0.2Fe0.9Co0.1As1O1,A,3.9925,,8.6385,6.86,Sr2Pr8Fe9Co(AsO)10,6.86,0.0
16686,Pr0.8Sr0.2Fe0.85Co0.15As1O1,A,3.9929,,8.6204,16.0,Sr4Pr16Fe17Co3(AsO)20,15.9,0.1999999999999993
16687,Pr0.8Sr0.2Fe0.8Co0.2As1O1,A,3.9926,,8.6102,11.5,SrPr4Fe4Co(AsO)5,11.5,0.0
16688,Pr0.8Sr0.2Fe0.7Co0.3As1O1,A,3.9924,,8.5831,4.48,Sr2Pr8Fe7Co3(AsO)10,4.48,0.0
16689,Fe1.03Te0.7Se0.3,,,,,13.0,Fe103(Te7Se3)10,12.7,0.5999999999999996
16690,Sn1Mo6S8,,,,,14.2,Sn(Mo3S4)2,12.466666666666665,3.6999999999999993
16691,Sn1Mo6S8,,,,,14.2,Sn(Mo3S4)2,12.466666666666665,3.6999999999999993
16692,Pb1Mo6S8,,,,,14.9,Mo6PbS8,13.629545454545452,3.5500000000000007
16693,Pb1Mo6S8,,,,,14.9,Mo6PbS8,13.629545454545452,3.5500000000000007
16694,Hg0.44Re1O3,A,7.366,,7.506,7.7,Re25Hg11O75,7.7,0.0
16695,Cu0.1Ti1Se2,A,,,6.042,3.9,Ti10CuSe20,3.1999999999999997,1.2199999999999998
16696,U0.99Y0.01Pd2Al3,,,,,1.09,YU99(Al3Pd2)100,1.1099999999999999,0.039999999999999813
16697,U0.99Gd0.01Pd2Al3,,,,,1.16,GdU99(Al3Pd2)100,1.16,0.0
16698,U0.92Gd0.02Pd2Al3,,,,,0.64,GdU46(Al3Pd2)50,0.64,0.0
16699,U0.98Th0.02Pd2Al3,,,,,1.97,ThU49(Al3Pd2)50,1.97,0.0
16700,U0.9Th0.1Pd2Al3,,,,,1.28,ThU9(Al3Pd2)10,1.28,0.0
16701,U0.99Y0.01Pd2Al3,,,,,1.13,YU99(Al3Pd2)100,1.1099999999999999,0.039999999999999813
16702,K0.5Mo1O3,A,12.36,,3.86,4.2,K(MoO3)2,4.2,0.0
16703,K0.3Re1O3,A,7.335,,7.48,3.6,K3(ReO3)10,3.6,0.0
16704,Cs0.19W1O3,,,,,6.7,Cs19(WO3)100,6.7,0.0
16705,Cs0.23W1O3,,,,,6.0,Cs23(WO3)100,6.0,0.0
16706,Cs0.25W1O3,,,,,4.0,Cs(WO3)4,4.0,0.0
16707,Cs0.3W1O3,,,,,2.0,Cs3(WO3)10,2.0,0.0
16708,Rb0.33W1O3,,,,,1.98,Rb33(WO3)100,3.3560000000000003,5.94
16709,Rb0.2W1O3,,,,,3.52,Rb(WO3)5,4.126666666666666,1.1800000000000002
16710,Rb0.18W1O3,,,,,4.24,Rb9(WO3)50,4.24,0.0
16711,Rb0.16W1O3,,,,,4.8,Rb4(WO3)25,4.949999999999999,0.2999999999999998
16712,Cu0.06Ti1Se2,,,,,2.5,Ti50Cu3Se100,2.3966666666666665,0.20000000000000018
16713,La1Fe0.9975Mn0.0025As1F0.11O0.89,,,,,10.1,La400MnFe399As400(O89F11)4,10.1,0.0
16714,La1Fe1As1F0.11O0.89,,,,,27.0,La100Fe100As100O89F11,26.7,7.899999999999999
16715,La1Fe0.9875Co0.0125As1F0.11O0.89,,,,,24.0,La400Fe395Co5As400(O89F11)4,24.5,1.0
16716,La1Fe0.95Co0.05As1F0.11O0.89,,,,,16.1,La100Fe95Co5As100O89F11,16.1,0.0
16717,Nd1Fe0.97Mn0.03As1F0.11O0.89,,,,,11.9,Nd100Mn3Fe97As100O89F11,11.9,0.0
16718,Nd1Fe0.98Mn0.02As1F0.11O0.89,,,,,27.1,Nd100Mn2Fe98As100O89F11,27.1,0.0
16719,Nd1Fe0.99Mn0.01As1F0.11O0.89,,,,,38.0,Nd100MnFe99As100O89F11,38.0,0.0
16720,Nd1Fe0.98Co0.02As1F0.11O0.89,,,,,40.1,Nd100Fe98Co2As100O89F11,40.1,0.0
16721,Nd1Fe0.95Co0.05As1F0.11O0.89,,,,,30.1,Nd100Fe95Co5As100O89F11,30.1,0.0
16722,Nd1Fe0.9Co0.1As1F0.11O0.89,,,,,9.0,Nd100Fe90Co10As100O89F11,9.0,0.0
16723,U1Ni2Al3,,,,,1.126,UAl3Ni2,1.01575,0.22599999999999987
16724,U1.02Ni2Al3,,,,,0.51,U51(Al3Ni2)50,0.51,0.0
16725,U0.98Ni2Al3,,,,,1.145,U49(Al3Ni2)50,1.145,0.0
16726,U1Ni2.02Al3,,,,,1.14,U50Al150Ni101,1.14,0.0
16727,U1Ni1.98Al3,,,,,1.13,U50(Al50Ni33)3,1.13,0.0
16728,U1Ni2Al3.02,,,,,1.135,U50Al151Ni100,1.135,0.0
16729,U1Ni2Al2.98,,,,,1.155,U50Al149Ni100,1.155,0.0
16730,U1Ni1.95Al3.05,,,,,0.16,U20Al61Ni39,0.16,0.0
16731,U1Pd2Al3,,,,,2.0,UAl3Pd2,1.932,0.3999999999999999
16732,U1.01Pd2Al3,,,,,1.88,U101(Al3Pd2)100,1.88,0.0
16733,U0.99Pd2Al3,,,,,1.94,U99(Al3Pd2)100,1.94,0.0
16734,U1Pd2.02Al3,,,,,0.83,U50Al150Pd101,0.83,0.0
16735,U1Pd1.98Al3,,,,,1.2,U50(Al50Pd33)3,1.2,0.0
16736,U1Pd2Al3.03,,,,,0.61,U100Al303Pd200,0.61,0.0
16737,U1Pd2Al3,,,,,2.0,UAl3Pd2,1.932,0.3999999999999999
16738,Fe2As2Ca5Mg0.8Ti3.2O9.8,A,3.864,,41.05,39.0,Ca25Mg4Ti16Fe10As10O49,39.0,0.0
16739,Fe2As2Ca4Mg0.75Ti2.25O7.5,A,3.877,,33.37,43.0,Ca16Mg3Ti9Fe8(As4O15)2,42.5,1.0
16740,Ni2P2Sr4Sc2O6,A,4.044,,15.232,3.6,Sr2ScNiPO3,3.5250000000000004,0.1499999999999999
16741,Ni2As2Sr4Sc2O6,A,4.0787,,15.414,2.7,Sr2ScNiAsO3,2.75,0.09999999999999964
16742,Fe2As2Sr4Mg0.9Ti1.1O6,A,3.935,,15.929,23.5,Sr40Mg9Ti11Fe20(AsO3)20,23.5,0.0
16743,Fe2As2Sr4Mg0.8Ti1.2O6,A,3.936,,15.931,26.0,Sr10Mg2Ti3Fe5(AsO3)5,26.0,0.0
16744,Fe2As2Sr4Mg0.6Ti1.4O6,A,3.936,,15.904,29.0,Sr20Mg3Ti7Fe10(AsO3)10,32.85,7.700000000000003
16745,Fe2As2Sr4Mg0.4Ti1.6O6,,,,,28.0,Sr10MgTi4Fe5(AsO3)5,28.0,0.0
16746,Fe2As2Sr4Mg1Ti1O6,A,3.935,,15.952,6.0,Sr4MgTiFe2(AsO3)2,6.0,0.0
16747,Fe1.9Co0.1As2Sr4Mg1Ti1O6,A,3.935,,15.943,22.0,Sr40Mg10Ti10Fe19Co(AsO3)20,24.1,4.199999999999999
16748,Fe1.8Co0.2As2Sr4Mg1Ti1O6,A,3.935,,15.912,24.0,Sr20Mg5Ti5Fe9Co(AsO3)10,24.0,0.0
16749,Fe1.7Co0.3As2Sr4Mg1Ti1O6,A,3.935,,15.905,16.0,Sr40Mg10Ti10Fe17Co3(AsO3)20,16.0,0.0
16750,Fe1P1Sr2Sc1O3,,,,,15.0,Sr2ScFePO3,15.25,5.0
16751,Fe2P2Sr4Sc2O6,A,4.016,,15.543,17.0,Sr2ScFePO3,15.25,5.0
16752,Cu0.29Bi2Se3,,,,,3.2,Cu29(Bi2Se3)100,3.2,0.0
16753,Yb1Ga1.1Si0.9,A,4.1275,,4.2357,2.4,Yb10Ga11Si9,2.4,0.0
16754,Lu2Fe3Si5,,,,,6.1,Lu2Fe3Si5,5.8964285714285705,1.75
16755,Bi1Cu0.9S1O1,A,3.8686,,8.5682,5.8,Cu9Bi10(SO)10,5.8,0.0
16756,Eu1Fe2As1.7P0.3,A,3.891,,11.948,21.0,Eu10Fe20As17P3,23.0,4.0
16757,Eu1Fe2As1.68P0.32,A,3.89,,11.93,22.0,Eu25Fe50(As21P4)2,22.0,0.0
16758,Eu1Fe2As1.6P0.4,A,3.887,,11.89,29.0,Eu5Fe10(As4P)2,29.0,0.0
16759,Eu1Fe2As1.46P0.54,,,,,26.0,Eu50Fe100As73P27,26.0,0.0
16760,Rb0.88Fe1.81Se2,A,3.925,,14.5655,30.6,Rb88Fe181Se200,31.3,1.3999999999999986
16761,K0.8Fe1.5Se2,A,3.9034,,14.165,32.4,K8(Fe3Se4)5,32.4,0.0
16762,Cs0.8Fe2Se1.96,A,3.9601,,15.2846,27.4,Cs20Fe50Se49,28.5,2.200000000000003
16763,K0.8Fe2Se1.96,A,3.9092,,14.1353,29.5,K20Fe50Se49,29.5,0.0
16764,K0.86Fe2Se1.82,,3.8912,,14.139,29.0,K43Fe100Se91,30.05,2.1000000000000014
16765,Cs0.86Fe1.66Se2,,3.9618,,15.285,25.5,Cs43Fe83Se100,28.166666666666668,4.5
16766,Eu1Fe1As1.64P0.36,,,,,28.0,Eu25Fe25As41P9,28.0,0.0
16767,Sm1Fe1As1F0.15O0.85,,,,,49.5,Sm20Fe20As20O17F3,45.19,11.5
16768,Ca1Fe1.922Co0.078As2,,,,,21.2,Ca500Fe961Co39As1000,21.2,0.0
16769,Ca1Fe1.898Co0.102As2,,,,,19.9,Ca500Fe949Co51As1000,19.2,1.3999999999999986
16770,Ca1Fe1.888Co0.112As2,,,,,16.5,Ca125Fe236(Co7As125)2,17.75,2.5
16771,Ca1Fe1.874Co0.126As2,,,,,14.8,Ca500Fe937Co63As1000,14.8,0.0
16772,Ce2Pd1In8,,,,,0.7,Ce2In8Pd,0.6900000000000001,0.019999999999999907
16773,La1Rh1Si3,A,4.2694,,9.8357,2.16,LaSi3Rh,2.245,0.1599999999999997
16774,Li1Fe1As1,,,,,17.5,LiFeAs,16.77307692307692,6.300000000000001
16775,Eu1Fe2As2,,,,,30.0,Eu(FeAs)2,28.642857142857142,6.0
16776,Sr1Pd2Ge2,A,4.4129,,10.1204,2.7,Sr(GePd)2,2.8200000000000003,0.52
16777,Sr1Pd2Ge2,A,4.4088,,10.127,3.04,Sr(GePd)2,2.8200000000000003,0.52
16778,Ba1Ni2As2,,,,,0.68,Ba(NiAs)2,0.7575000000000001,0.52
16779,Ba1Ni2As2,A,4.112,,11.54,0.68,Ba(NiAs)2,0.7575000000000001,0.52
16780,Ca1Fe1.94Co0.06As2,,,,,15.5,Ca50Fe97Co3As100,15.3,0.40000000000000036
16781,Ca1Fe1.9Co0.1As2,,,,,17.7,Ca10Fe19CoAs20,17.7,0.0
16782,Ca1Fe1.85Co0.15As2,,,,,15.2,Ca20Fe37Co3As40,15.2,0.0
16783,Ca1Fe1.82Co0.18As2,,,,,15.7,Ca50Fe91Co9As100,15.7,0.0
16784,Ca1Fe1.8Co0.2As2,,,,,17.1,Ca5Fe9CoAs10,17.1,0.0
16785,Ca1Fe1.75Co0.25As2,,,,,14.1,Ca4Fe7CoAs8,14.1,0.0
16786,Ca1Fe1.73Co0.27As2,,,,,12.0,Ca100Fe173Co27As200,12.0,0.0
16787,Ca1Fe1.7Co0.3As2,,,,,10.8,Ca10Fe17Co3As20,10.8,0.0
16788,Ca1Fe1.6Co0.4As2,,,,,2.0,Ca5Fe8(CoAs5)2,2.0,0.0
16789,Sr1Fe1.916Co0.084As2,A,3.9313,,12.329,2.0,Sr250Fe479Co21As500,2.0,0.0
16790,Sr1Fe1.888Co0.112As2,A,3.9333,,12.313,2.0,Sr125Fe236(Co7As125)2,2.0,0.0
16791,Sr1Fe1.86Co0.14As2,A,3.9319,,12.31,7.2,Sr50Fe93Co7As100,7.2,0.0
16792,Sr1Fe1.826Co0.174As2,A,3.9339,,12.295,9.5,Sr500Fe913Co87As1000,9.5,0.0
16793,Sr1Fe1.816Co0.184As2,A,3.9313,,12.285,13.4,Sr125Fe227Co23As250,13.4,0.0
16794,Sr1Fe1.792Co0.208As2,A,3.9323,,12.283,13.9,Sr125Fe224(Co13As125)2,13.9,0.0
16795,Sr1Fe1.766Co0.234As2,A,3.9334,,12.279,14.4,Sr500Fe883Co117As1000,14.4,0.0
16796,Sr1Fe1.752Co0.248As2,A,3.9305,,12.266,13.2,Sr125Fe219Co31As250,13.2,0.0
16797,Sr1Fe1.732Co0.268As2,A,3.9336,,12.265,11.0,Sr250Fe433Co67As500,11.0,0.0
16798,Sr1Fe1.66Co0.34As2,A,3.9356,,12.261,5.56,Sr50Fe83Co17As100,5.56,0.0
16799,Sr1Fe1.76Co0.24As2,A,3.9333,,12.278,13.5,Sr25Fe44(Co3As25)2,13.5,0.0
16800,Sr0.958Eu0.042Fe1.76Co0.24As2,A,3.9312,,12.274,13.3,Sr479Eu21Fe880(Co3As25)40,13.3,0.0
16801,Sr0.85Eu0.15Fe1.76Co0.24As2,A,3.9314,,12.258,12.5,Sr85Eu15Fe176(Co3As25)8,12.5,0.0
16802,Sr0.81Eu0.19Fe1.76Co0.24As2,A,3.9302,,12.228,12.0,Sr81Eu19Fe176(Co3As25)8,12.0,0.0
16803,Sr0.66Eu0.34Fe1.76Co0.24As2,A,3.9276,,12.189,9.82,Sr33Eu17Fe88(Co3As25)4,9.82,0.0
16804,Sr0.57Eu0.43Fe1.76Co0.24As2,A,3.9252,,12.168,8.78,Sr57Eu43Fe176(Co3As25)8,8.78,0.0
16805,Sr0.5Eu0.5Fe1.76Co0.24As2,A,3.9258,,12.16,8.45,Sr25Eu25Fe88(Co3As25)4,8.45,0.0
16806,Sr0.4Eu0.6Fe1.76Co0.24As2,A,3.9243,,12.133,7.97,Sr10Eu15Fe44(Co3As25)2,7.97,0.0
16807,Sr0.28Eu0.72Fe1.76Co0.24As2,A,3.9258,,12.112,12.3,Sr7Eu18Fe44(Co3As25)2,12.3,0.0
16808,Sr0.15Eu0.85Fe1.76Co0.24As2,A,3.9211,,12.073,2.0,Sr15Eu85Fe176(Co3As25)8,2.0,0.0
16809,Sr0.05Eu0.95Fe1.76Co0.24As2,A,3.9226,,12.047,2.0,Sr5Eu95Fe176(Co3As25)8,2.0,0.0
16810,Eu1Fe1.76Co0.24As2,A,3.9194,,12.023,2.0,Eu25Fe44(Co3As25)2,2.0,0.0
16811,K0.68Fe1.79Se2,,,,,32.0,K68Fe179Se200,32.0,0.0
16812,Tl0.45K0.34Fe1.84Se2,,,,,28.0,K34Tl45(Fe23Se25)8,28.0,0.0
16813,K0.8Fe2Se2,,,,,33.0,K2(FeSe)5,31.20555555555556,4.699999999999999
16814,Yb1Ga1.15Si0.85,A,4.1315,,4.2378,2.6,Yb20Ga23Si17,2.6,0.0
16815,Yb1Ga1.1Si0.9,A,4.1275,,4.2357,2.4,Yb10Ga11Si9,2.4,0.0
16816,Lu1Ni2B2C1,,,,,16.0,LuNi2B2C,16.117586206896554,2.5
16817,Lu1Ni2B2C1,,,,,16.1,LuNi2B2C,16.117586206896554,2.5
16818,Lu1Ni2B2C1,,,,,15.0,LuNi2B2C,16.117586206896554,2.5
16819,Lu1Ni2B2C1,,,,,16.1,LuNi2B2C,16.117586206896554,2.5
16820,Y1Ni2B2C1,,,,,15.5,YNi2B2C,15.104893617021277,5.18
16821,Sr1Pt2As2,A,4.46,4.51,9.81,5.45,Sr(AsPt)2,5.083333333333333,0.8500000000000005
16822,Nb0.18Re0.82,A,9.6293,,,8.75,Nb9Re41,8.9625,1.1999999999999993
16823,K0.8Fe2Se2,,,,,32.0,K2(FeSe)5,31.20555555555556,4.699999999999999
16824,Ce1Co1In5,,,,,2.325,CeIn5Co,2.254714285714286,0.3750000000000002
16825,Bi2Te3,,,,,9.5,Bi2Te3,4.899166666666666,6.7
16826,La3Ni2B2N2.7,A,3.7184,,20.539,12.5,La30Ni20B20N27,12.5,0.0
16827,La2.95Ce0.05Ni2B2N2.7,A,3.7165,,20.542,10.2,La59CeNi40(B20N27)2,10.2,0.0
16828,La2.9Ce0.1Ni2B2N2.7,A,3.7132,,20.544,4.9,La29CeNi20B20N27,4.9,0.0
16829,Y0.95Ce0.05Ni2B2C1,,,,,13.8,CeY19Ni40(B2C)20,13.8,0.0
16830,Y0.9Ce0.1Ni2B2C1,,,,,11.9,CeY9Ni20(B2C)10,11.9,0.0
16831,Ce1Ni2B2C1,A,3.637,,10.226,0.1,CeNi2B2C,0.1,0.0
16832,Bi3Ni1,,,,,3.85,NiBi3,3.989,0.49999999999999956
16833,Fe1Te0.57Se0.43,,,,,15.0,Fe100Te57Se43,15.0,0.0
16834,B12Li2.5,,,,,6.62,Li5B24,6.62,0.0
16835,B12Li1.7,,,,,7.05,Li17B120,7.05,0.0
16836,Cs0.8Fe2Se1.96,,,,,29.6,Cs20Fe50Se49,28.5,2.200000000000003
16837,Sr2V1Fe1As1O3,A,3.93,,,36.4,Sr2VFeAsO3,29.643750000000004,12.399999999999999
16838,Sr2V1Fe1As1O3,A,3.93,,,26.0,Sr2VFeAsO3,29.643750000000004,12.399999999999999
16839,Sr2Mg0.3Ti0.7Fe1As1O3,A,3.936,,,36.7,Sr20Mg3Ti7Fe10(AsO3)10,32.85,7.700000000000003
16840,Sr2Mg0.5Ti0.5Fe0.95Co0.05As1O3,,,,,26.2,Sr40Mg10Ti10Fe19Co(AsO3)20,24.1,4.199999999999999
16841,Cd2Re2O7,,,,,0.97,Cd2Re2O7,1.0464285714285715,0.43999999999999995
16842,W5Si1B2,A,6.032,,11.02,5.8,SiB2W5,5.8,0.0
16843,Nb5Si3,A,10.0289,,5.0698,0.69,Nb5Si3,0.69,0.0
16844,Si3W5,,,,,2.7,Si3W5,2.7,0.0
16845,Ce1Ge2Rh1,A,4.3335,17.115,4.3196,0.45,CeGe2Rh,0.45,0.0
16846,Ce1Pt1Si2,,,,,0.14,CeSi2Pt,0.14,0.0
16847,Tl1Fe1.7Se2,,,,,22.4,Tl10Fe17Se20,22.4,0.0
16848,Tl0.63K0.37Fe1.78Se2,,,,,28.4,K37Tl63(Fe89Se100)2,28.4,0.0
16849,Tl0.75K0.25Fe1.84Se2,,,,,29.8,K25Tl75(Fe23Se25)8,29.8,0.0
16850,Tl0.54K0.46Fe1.88Se2,,,,,30.4,K23Tl27(Fe47Se50)2,30.4,0.0
16851,K0.82Fe1.63Se2,,,,,32.0,K82Fe163Se200,32.0,0.0
16852,K0.8Fe2Se2,,,,,33.0,K2(FeSe)5,31.20555555555556,4.699999999999999
16853,Ba0.72K0.28Fe2As2,,,,,33.1,K7Ba18(FeAs)50,33.120000000000005,6.700000000000003
16854,Tl0.47Rb0.34Fe1.63Se2,,,,,32.0,Rb34Tl47Fe163Se200,32.0,0.0
16855,Lu2Fe3Si5,,,,,6.0,Lu2Fe3Si5,5.8964285714285705,1.75
16856,Ce1Co1In5,,,,,2.24,CeIn5Co,2.254714285714286,0.3750000000000002
16857,Ce0.95Yb0.05Co1In5,,,,,2.16,YbCe19(In5Co)20,2.0100000000000002,0.43000000000000016
16858,Ce0.9Yb0.1Co1In5,,,,,2.09,YbCe9(In5Co)10,1.7799999999999998,0.6199999999999999
16859,Ce0.875Yb0.125Co1In5,,,,,1.97,YbCe7(In5Co)8,1.97,0.0
