Repository: Gashmard/Streamlit_Prediction_Tc

File: SuperCon_Main_Dataset_20562sample.csv (part 28 of 34)
,element,Unit_lattice_constant,lattice_constant_a,lattice_constant_b,lattice_constant_c,Tc,Element_Normalize,Tc_mean,Tc_range
16860,Ce0.5Yb0.5Co1In5,,,,,1.19,YbCe(In5Co)2,1.19,0.0
16861,Ce1Co1In5,A,4.613,,7.542,2.3,CeIn5Co,2.254714285714286,0.3750000000000002
16862,Ce0.98La0.02Co1In5,A,4.613,,7.551,2.0,LaCe49(In5Co)50,2.05,0.10000000000000009
16863,Ce0.95La0.05Co1In5,A,4.614,,7.551,1.68,LaCe19(In5Co)20,1.68,0.0
16864,Ce0.925La0.075Co1In5,A,4.615,,7.551,1.31,La3Ce37(In5Co)40,1.31,0.0
16865,Ce0.9La0.1Co1In5,A,4.615,,7.537,1.22,LaCe9(In5Co)10,1.22,0.0
16866,Ce0.875La0.125Co1In5,A,4.623,,7.546,0.86,LaCe7(In5Co)8,0.86,0.0
16867,Ce0.85La0.15Co1In5,A,4.619,,7.563,0.78,La3Ce17(In5Co)20,0.78,0.0
16868,Ce0.95Nd0.05Co1In5,A,4.601,,7.546,2.0,Ce19Nd(In5Co)20,1.9566666666666668,0.10000000000000009
16869,Si1,,,,,7.7,Si,6.214,8.06
16870,Ge1,,,,,5.5,Ge,5.298,0.5599999999999996
16871,Ga1P1,,,,,10.3,GaP,8.25,4.1000000000000005
16872,Bi2Te3,A,4.385,,30.51,4.35,Bi2Te3,4.899166666666666,6.7
16873,Bi2Te3,,,,,2.9,Bi2Te3,4.899166666666666,6.7
16874,Ge1,,,,,4.94,Ge,5.298,0.5599999999999996
16875,Fe1Te1,A,3.7782,,6.2835,3.0,FeTe,3.0,0.0
16876,Nb5Si3,A,10.0289,,5.0698,0.69,Nb5Si3,0.69,0.0
16877,Tl2Mo6Se6,,,,,6.5,Tl(MoSe)3,4.96,3.9
16878,Tl2Mo6Se6,,,,,2.6,Tl(MoSe)3,4.96,3.9
16879,Pd0.5Bi2Te3,,,,,5.5,Bi4Te6Pd,5.5,0.0
16880,Ba1Pb0.75Bi0.25O3,,,,,12.0,Ba4Bi(PbO4)3,11.614285714285714,2.0
16881,Ba1Pb0.5Hg0.25Bi0.25O3,,,,,2.93,Ba4HgBi(PbO6)2,2.93,0.0
16882,Ba1Pb0.4Hg0.35Bi0.25O3,,,,,9.97,Ba20Hg7Bi5(Pb2O15)4,9.97,0.0
16883,Li1Fe1As1,,,,,17.0,LiFeAs,16.77307692307692,6.300000000000001
16884,Li1Fe1As1,,,,,15.6,LiFeAs,16.77307692307692,6.300000000000001
16885,Li1Fe1As1,,,,,16.3,LiFeAs,16.77307692307692,6.300000000000001
16886,Li1Fe1As1,,,,,16.0,LiFeAs,16.77307692307692,6.300000000000001
16887,K1Fe2As2,,,,,2.79,K(FeAs)2,3.4225,1.15
16888,Ce0.98Th0.02Pt3Si1,A,4.0781,,5.4491,0.4,Ce49Th(SiPt3)50,0.4,0.0
16889,K1Fe2As2,,,,,3.7,K(FeAs)2,3.4225,1.15
16890,K1Fe2As2,,,,,3.1,K(FeAs)2,3.4225,1.15
16891,La1Sb2,A,6.219,6.278,18.46,1.2,LaSb2,0.9333333333333332,0.7999999999999999
16892,La0.9Y0.1Co2B2,,,,,4.25,La9Y(CoB)20,4.175,0.15000000000000036
16893,La1Co1.4Fe0.6B2,,,,,4.0,La5Fe3Co7B10,4.0,0.0
16894,Bi3Ni1,A,8.879,4.0998,11.483,4.05,NiBi3,3.989,0.49999999999999956
16895,Ba2Ca2Cu3F1.2O6.8,,,,,120.0,Ba10Ca10Cu15(O17F3)2,120.0,0.0
16896,Ba2Ca2Cu3F1.6O6.4,,,,,102.0,Ba10Ca10Cu15(O4F)8,102.0,0.0
16897,Ba2Ca2Cu3F1.8O6.2,,,,,81.0,Ba10Ca10Cu15O31F9,81.0,0.0
16898,Sm1Fe1As1F0.1O0.9,,,,,38.9,Sm10Fe10As10O9F,35.924285714285716,50.13
16899,Cu0.05Zr1Te3,A,5.88,3.92,10.11,3.8,Zr20CuTe60,3.8,0.0
16900,Sr1Pt1As1,A,4.244,,8.989,2.4,SrAsPt,2.425,0.050000000000000266
16901,Ce1Fe1As1F0.05O0.95,A,3.999,,8.6241,11.7,Ce20Fe20As20O19F,11.8,0.20000000000000107
16902,Ce1Fe1As0.95P0.05F0.05O0.95,,,,,17.2,Ce20Fe20As19PO19F,17.2,0.0
16903,Ce1Fe1As0.9P0.1F0.05O0.95,A,3.9936,,8.5872,19.3,Ce20Fe20As18P2O19F,19.3,0.0
16904,Ce1Fe1As0.85P0.15F0.05O0.95,,,,,21.8,Ce20Fe20As17P3O19F,21.75,0.10000000000000142
16905,Ce1Fe1As0.8P0.2F0.05O0.95,A,3.9877,,8.5585,20.6,Ce20Fe20As16P4O19F,20.6,0.0
16906,Ce1Fe1As0.7P0.3F0.05O0.95,A,3.9823,,8.5369,18.2,Ce20Fe20As14P6O19F,18.15,0.09999999999999787
16907,Ce1Fe1As0.6P0.4F0.05O0.95,A,3.9737,,8.5072,16.0,Ce20Fe20As12P8O19F,16.0,0.0
16908,Sr0.95Nd0.05Cu1O2,A,,,3.024,20.7,Sr19Nd(CuO2)20,29.35,17.3
16909,Y0.95Ca0.05Ba2Cu2.8Zn0.2O6.74,,,,,3.5,Ba200Ca5Y95Zn20(Cu140O337)2,3.5,0.0
16910,Y0.9Ca0.1Ba2Cu2.8Zn0.2O6.74,,,,,15.8,Ba100Ca5Y45Zn10Cu140O337,15.8,0.0
16911,Y0.85Ca0.15Ba2Cu2.8Zn0.2O6.74,,,,,34.6,Ba200Ca15Y85Zn20(Cu140O337)2,34.6,0.0
16912,Y0.8Ca0.2Ba2Cu2.8Zn0.2O6.74,,,,,44.0,Ba100Ca10Y40Zn10Cu140O337,44.0,0.0
16913,Ba1Fe1.922Rh0.078As2,,,,,14.0,Ba500Fe961As1000Rh39,15.9,3.8000000000000007
16914,Pa1,,,,,0.43,Pa,0.9149999999999999,0.97
16915,La0.81Sm0.06Sr0.13Fe1As1O1,A,,,8.8034,18.5,Sr13La81Sm6Fe100(AsO)100,18.5,0.0
16916,La0.81Gd0.06Sr0.13Fe1As1O1,A,,,8.7574,17.1,Sr13La81Gd6Fe100(AsO)100,17.1,0.0
16917,La0.81Dy0.06Sr0.13Fe1As1O1,A,,,8.7441,16.5,Sr13La81Dy6Fe100(AsO)100,16.5,0.0
16918,Ca1,,,,,29.0,Ca,23.0,14.0
16919,Li1Fe1As1,,,,,16.9,LiFeAs,16.77307692307692,6.300000000000001
16920,Li1Fe1As1,A,3.7914,,6.364,18.0,LiFeAs,16.77307692307692,6.300000000000001
16921,Na0.9Fe1As1,A,3.9866,,7.094,18.0,Na9(FeAs)10,12.5,11.0
16922,Eu1Fe2As2,,,,,25.0,Eu(FeAs)2,28.642857142857142,6.0
16923,Ca4Al2Fe2As2O5.785,A,3.71,,14.4,27.0,Ca800Al400Fe400As400O1157,27.0,0.0
16924,Ca4Al2Fe2As2O5.65,A,3.713,,15.407,26.8,Ca80Al40Fe40As40O113,26.8,0.0
16925,Ca4Al2Fe2P2O5.8,A,3.692,,14.934,17.0,Ca20Al10Fe10P10O29,17.0,0.0
16926,Fe2As2Sr4Sc1.8Ti1.2O8,A,4.024,,35.546,28.0,Sr20Sc9Ti6Fe10(AsO4)10,28.0,0.0
16927,Fe2As2Sr4Sc1.5Ti1.5O8,A,4.01,,35.294,22.0,Sr8Sc3Ti3Fe4(AsO4)4,22.0,0.0
16928,Fe2As2Ba4Sc3O7.5,A,4.123,,37.565,11.0,Ba8Sc6Fe4As4O15,11.0,0.0
16929,Ba1Fe1.922Rh0.078As2,,,,,17.8,Ba500Fe961As1000Rh39,15.9,3.8000000000000007
16930,Ba1Fe1.848Rh0.152As2,,,,,22.2,Ba125Fe231As250Rh19,22.2,0.0
16931,Ba1Fe1.738Rh0.262As2,,,,,8.3,Ba500Fe869As1000Rh131,8.3,0.0
16932,Ba1Fe1.958Pd0.042As2,,,,,4.1,Ba500Fe979As1000Pd21,4.1,0.0
16933,Ba1Fe1.946Pd0.054As2,,,,,12.3,Ba500Fe973As1000Pd27,12.3,0.0
16934,Ba1Fe1.94Pd0.06As2,,,,,16.4,Ba50Fe97As100Pd3,16.4,0.0
16935,Ba1Fe1.894Pd0.106As2,,,,,13.3,Ba500Fe947As1000Pd53,13.3,0.0
16936,Ba1Fe1.866Pd0.134As2,,,,,7.16,Ba500Fe933As1000Pd67,7.16,0.0
16937,Ba1Fe1.952Ni0.048As2,,,,,4.1,Ba125Fe244(Ni3As125)2,3.4633333333333334,1.7099999999999995
16938,Ba1Fe1.936Ni0.064As2,,,,,14.8,Ba125Fe242(Ni4As125)2,14.833333333333334,0.5
16939,Ba1Fe1.908Ni0.092As2,,,,,18.9,Ba250Fe477Ni23As500,18.6,1.5
16940,Ba1Fe1.892Ni0.108As2,,,,,14.8,Ba250Fe473Ni27As500,15.88,6.4
16941,Ba1Fe1.856Ni0.144As2,,,,,6.14,Ba125Fe232(Ni9As125)2,6.185,2.4000000000000004
16942,Nd1.85Ce0.15Cu1O4,,,,,20.9,Ce3Nd37(CuO4)20,21.61857142857143,10.499999999999998
16943,Nd1.85Ce0.15Cu1O4,,,,,19.4,Ce3Nd37(CuO4)20,21.61857142857143,10.499999999999998
16944,Nb1C1N1,,,,,15.75,NbCN,16.516666666666666,1.5500000000000007
16945,Nb1C1N1,,,,,16.5,NbCN,16.516666666666666,1.5500000000000007
16946,Ag7N1O11,A,9.89,,,1.04,Ag7NO11,1.038125,0.015000000000000124
16947,Ag7H1F2O8,A,9.82,,,1.38,Ag7H(O4F)2,1.44,0.1200000000000001
16948,Ag7N1O11,A,9.893,,,1.04,Ag7NO11,1.038125,0.015000000000000124
16949,Ag7F1O8,A,9.833,,,0.3,Ag7O8F,0.3,0.0
16950,Ag7B1F4O8,A,9.942,,,0.15,Ag7B(O2F)4,0.15,0.0
16951,Zr55Co30Al15,,,,,2.4,Zr11(AlCo2)3,2.4,0.0
16952,Co15Zr85,,,,,3.3,Zr17Co3,3.3,0.0
16953,Zr55Cu30Al10Ni5,,,,,2.7,Zr11Al2Cu6Ni,2.7,0.0
16954,Zr55Cu25Nb5Al10Ni5,,,,,3.0,Zr11NbAl2Cu5Ni,3.0,0.0
16955,K0.75Fe1.68Se2,,,,,31.0,K75(Fe21Se25)8,31.0,0.0
16956,K0.8Fe1.76Se2,,,,,32.2,K10Fe22Se25,31.150000000000002,2.1000000000000014
16957,Tl0.58Rb0.42Fe1.72Se2,A,3.896,,14.303,31.5,Rb21Tl29(Fe43Se50)2,32.5,2.0
16958,Cu0.4Bi2Se3,,,,,3.09,Cu2(Bi2Se3)5,3.09,0.0
16959,Li1Fe1As1,,,,,18.0,LiFeAs,16.77307692307692,6.300000000000001
16960,Li1Fe1As1,,,,,17.8,LiFeAs,16.77307692307692,6.300000000000001
16961,Li1Fe1As1,,,,,17.5,LiFeAs,16.77307692307692,6.300000000000001
16962,Li2Pd3B1,,,,,7.46,Li2BPd3,7.548333333333332,1.419999999999999
16963,Li2Pd2.85Pt0.15B1,,,,,6.4,Li40B20(Pd19Pt)3,6.4,0.0
16964,Li2Pd2.4Pt0.6B1,,,,,5.47,Li10B5(Pd4Pt)3,5.1850000000000005,0.5699999999999994
16965,Li2Pd1.5Pt1.5B1,,,,,4.36,Li4B2(PdPt)3,3.9933333333333336,0.6400000000000001
16966,Li2Pd0.48Pt2.52B1,,,,,3.07,Li50B25(Pd4Pt21)3,3.07,0.0
16967,Li2Pd0.3Pt2.7B1,,,,,3.37,Li20B10(PdPt9)3,3.37,0.0
16968,Li2Pt3B1,,,,,3.12,Li2BPt3,2.5833333333333335,1.3299999999999998
16969,Ca1Ir1Si3,A,4.19,,9.86,3.0,CaSi3Ir,3.3,0.6000000000000001
16970,K0.64Fe1.44Se2,,,,,31.0,K8Fe18Se25,31.0,0.0
16971,K0.73Fe1.44Se1.68S0.32,,,,,31.4,K73Fe144(Se21S4)8,31.4,0.0
16972,K0.7Fe1.55Se1.01S0.99,,,,,21.4,K70Fe155Se101S99,21.4,0.0
16973,K0.76Fe1.61Se0.96S1.04,,,,,16.4,K76Fe161(Se12S13)8,16.4,0.0
16974,K0.8Fe2Se0.42S1.58,,,,,1.9,K40Fe100Se21S79,1.9,0.0
16975,K0.2Fe2S2,A,8.3984,,13.5988,1.8,K(FeS)10,1.8,0.0
16976,K0.65Fe1.41Se2,,,,,32.0,K65Fe141Se200,32.0,0.0
16977,Nb1S2,,,,,6.05,NbS2,5.8707142857142856,1.2599999999999998
16978,Nb1S2,,,,,6.05,NbS2,5.8707142857142856,1.2599999999999998
16979,Nb1S2,,,,,5.7,NbS2,5.8707142857142856,1.2599999999999998
16980,Nb1Se2,,,,,6.7,NbSe2,6.7535625,6.7
16981,Nb0.7Fe1.55Se1.01S0.99,,,,,23.5,Nb70Fe155Se101S99,23.5,0.0
16982,Nb0.76Fe1.61Se0.96S1.04,,,,,18.0,Nb76Fe161(Se12S13)8,18.0,0.0
16983,Li1Fe0.975Co0.025As1,,,,,13.8,Li40Fe39CoAs40,13.4,0.8000000000000007
16984,Li1Fe0.95Co0.05As1,,,,,10.8,Li20Fe19CoAs20,10.29,1.0200000000000014
16985,Li1Fe1As1,,,,,16.8,LiFeAs,16.77307692307692,6.300000000000001
16986,Li1Fe1As1,A,3.7768,,6.3559,16.6,LiFeAs,16.77307692307692,6.300000000000001
16987,Li0.99Fe1.01As1,A,3.776,,6.3554,14.0,Li99Fe101As100,14.0,0.0
16988,Li0.98Fe1.02As1,A,3.7738,,6.3485,4.61,Li49Fe51As50,4.61,0.0
16989,Li1Fe0.975Co0.025As1,A,3.7778,,6.3502,13.0,Li40Fe39CoAs40,13.4,0.8000000000000007
16990,Li1Fe0.95Co0.05As1,A,3.7789,,6.3424,9.78,Li20Fe19CoAs20,10.29,1.0200000000000014
16991,Li1Fe0.925Co0.075As1,A,3.7792,,6.3322,7.66,Li40Fe37Co3As40,7.66,0.0
16992,Li1Fe0.99Ni0.01As1,,,,,13.35,Li100Fe99NiAs100,13.35,0.0
16993,Li1Fe0.98Ni0.02As1,A,3.7773,,6.3485,10.58,Li50Fe49NiAs50,10.58,0.0
16994,Ca10Fe8.2Pt4.8As18,A,8.719,8.727,11.161,38.0,Ca50Fe41(As15Pt4)6,38.0,0.0
16995,Ca10Fe9.2Pt3.8As18,A,8.795,8.789,21.008,13.0,Ca50Fe46As90Pt19,13.0,0.0
16996,Ce1Ir1Si3,,,,,1.6,CeSi3Ir,1.5462500000000001,0.20000000000000018
16997,Ce1Cu2Si2,,,,,0.46,Ce(CuSi)2,0.6453888888888888,0.34
16998,Zr1Ru1P1,,,,,13.8,ZrPRu,9.086,10.34
16999,Zr1Ru0.95Fe0.05P1,,,,,10.3,Zr20FeP20Ru19,10.3,0.0
17000,Zr1Ru0.8Fe0.2P1,,,,,2.6,Zr5FeP5Ru4,2.6,0.0
17001,Zr1Ru1Si1,A,6.684,,3.672,12.2,ZrSiRu,10.35,7.199999999999999
17002,Zr1Ru1P1,A,6.459,,3.778,13.0,ZrPRu,9.086,10.34
17003,Zr1Ru1P1,A,6.417,7.322,3.862,4.0,ZrPRu,9.086,10.34
17004,Zr1Rh1P1,A,6.438,7.393,3.787,1.5,ZrPRh,1.5375,0.050000000000000044
17005,Zr1Ru0.99Rh0.01P1,,,,,10.1,Zr100P100Ru99Rh,10.1,0.0
17006,Zr1Ru0.95Rh0.05P1,,,,,9.3,Zr20P20Ru19Rh,6.15,6.300000000000001
17007,Zr1Ru0.95Rh0.05P1,,,,,3.0,Zr20P20Ru19Rh,6.15,6.300000000000001
17008,Zr1Ru0.9Rh0.1P1,,,,,2.9,Zr10P10Ru9Rh,2.9,0.0
17009,Zr1Ru1P1,A,6.43,3.861,7.334,3.76,ZrPRu,9.086,10.34
17010,Zr1Ru1P1,A,6.445,,3.765,10.1,ZrPRu,9.086,10.34
17011,Zr1Ru1P0.95B0.05,A,6.466,,3.753,8.4,Zr20BP19Ru20,8.4,0.0
17012,Zr1Ru1P0.9B0.1,A,6.471,,3.737,8.1,Zr10BP9Ru10,8.1,0.0
17013,Zr1Ru1P0.85B0.15,A,6.481,,3.686,6.4,Zr20B3P17Ru20,6.4,0.0
17014,Zr1Ru1P0.8B0.2,A,6.487,,3.66,5.4,Zr5BP4Ru5,5.4,0.0
17015,Zr1Ru1P0.6B0.4,A,6.494,,3.601,5.6,Zr5B2P3Ru5,5.6,0.0
17016,La1Ru2P2,A,4.032,,10.632,4.0,La(PRu)2,3.9333333333333336,0.39999999999999947
17017,La1Ru2P1.6B0.4,A,4.037,,10.477,2.0,La5B2(P4Ru5)2,2.0,0.0
17018,Zr1Ru1P1,,,,,10.3,ZrPRu,9.086,10.34
17019,Pr1Fe0.95Co0.05As1O1,,3.9865,,8.5988,4.96,Pr20Fe19Co(AsO)20,6.140000000000001,4.06
17020,Pr0.8Sr0.2Fe1As1O1,,,,,15.0,SrPr4Fe5(AsO)5,14.6,2.200000000000001
17021,Pr0.8Sr0.2Fe0.85Co0.15As1O1,,3.9922,,8.6203,15.8,Sr4Pr16Fe17Co3(AsO)20,15.9,0.1999999999999993
17022,La1.76Sr0.24Cu0.94Mn0.06O4,A,3.778,,13.202,34.0,Sr12La88Mn3Cu47O200,35.5,3.0
17023,Zr1Ru1P1,,,,,7.6,ZrPRu,9.086,10.34
17024,Tl0.59Cs0.26Fe1.9Se2,A,3.881,,14.057,30.3,Cs26Tl59(Fe19Se20)10,30.3,0.0
17025,Sr1Pt1As1,A,4.2976,,9.0884,2.4,SrAsPt,2.425,0.050000000000000266
17026,Fe1Se0.5Te0.5,,,,,12.5,Fe2TeSe,13.513076923076925,7.129999999999999
17027,Co1Zr2,A,6.366,,5.511,5.47,Zr2Co,5.388571428571429,4.0
17028,Zr2Co0.95Ga0.05,A,6.379,,5.476,5.79,Zr40GaCo19,5.79,0.0
17029,Zr2Co0.9Ga0.1,A,6.409,,5.462,5.72,Zr20GaCo9,5.72,0.0
17030,Zr2Co0.85Ga0.15,A,6.426,,5.441,5.56,Zr40Ga3Co17,5.56,0.0
17031,Zr2Co0.8Ga0.2,A,6.46,,5.441,5.29,Zr10GaCo4,5.29,0.0
17032,Zr2Co0.75Ga0.25,A,6.463,,5.413,5.1,Zr8GaCo3,5.1,0.0
17033,Zr2Co0.7Ga0.3,A,6.463,,5.403,4.97,Zr20Ga3Co7,4.97,0.0
17034,Fe1Cr0.01Se1,,,,,10.4,Cr(FeSe)100,10.8,0.7999999999999989
17035,Fe1Cr0.01Se1,,,,,11.2,Cr(FeSe)100,10.8,0.7999999999999989
17036,Co1Zr2,A,6.4,,5.5331,5.0,Zr2Co,5.388571428571429,4.0
17037,Zr2Co0.85Ni0.15,A,6.4106,,5.4906,5.92,Zr40Co17Ni3,5.98,0.08000000000000007
17038,Zr2Co0.75Ni0.25,A,6.4288,,5.4469,4.91,Zr8Co3Ni,4.91,0.0
17039,Zr2Co0.5Ni0.5,A,6.45,,5.3925,3.11,Zr4CoNi,3.14,0.10999999999999988
17040,Zr2Co0.3Ni0.7,A,6.4794,,5.3538,1.87,Zr20Co3Ni7,1.87,0.0
17041,Zr2Co0.15Ni0.85,A,6.495,,5.3181,1.4,Zr40Co3Ni17,1.4,0.0
17042,Ni1Zr2,A,6.5163,,5.2869,1.56,Zr2Ni,1.99125,1.25
17043,La1Pt1Si1,A,4.25,,14.52,4.3,LaSiPt,3.8333333333333335,1.0
17044,La1Pt0.9Ni0.1Si1,A,4.247,,14.483,3.23,La10Si10NiPt9,3.23,0.0
17045,La1Pt0.8Ni0.2Si1,A,4.241,,14.442,2.82,La5Si5NiPt4,2.82,0.0
17046,La1Pt0.7Ni0.3Si1,A,4.232,,14.392,2.775,La10Si10Ni3Pt7,2.775,0.0
17047,La1Pt0.6Ni0.4Si1,A,4.228,,14.348,2.63,La5Si5Ni2Pt3,2.63,0.0
17048,La1Pt0.5Ni0.5Si1,A,4.219,,14.306,2.285,La2Si2NiPt,2.285,0.0
17049,La1Pt0.4Ni0.6Si1,A,4.211,,14.245,1.945,La5Si5Ni3Pt2,1.945,0.0
17050,La1Pt0.3Ni0.7Si1,A,4.203,,14.199,1.655,La10Si10Ni7Pt3,1.655,0.0
17051,La1Pt0.1Ni0.9Si1,A,4.191,,14.127,1.275,La10Si10Ni9Pt,1.275,0.0
17052,La1Ni1Si1,A,4.181,,14.069,1.23,LaSiNi,1.23,0.0
17053,La1Ni1Si1,A,4.181,,14.069,1.23,LaSiNi,1.23,0.0
17054,Fe1.01Se1,,,,,8.0,Fe101Se100,8.25,0.5
17055,Bi4Te3,A,4.311,4.6052,6.2641,2.1,Bi4Te3,5.25,6.300000000000001
17056,Bi4Te3,A,3.6702,,,8.4,Bi4Te3,5.25,6.300000000000001
17057,Ca0.8La0.2Fe2As2,,,,,40.0,Ca4La(FeAs)10,40.0,0.0
17058,Ba0.7Rb0.3Fe2As2,,,,,36.9,Rb3Ba7(FeAs)20,36.9,0.0
17059,Ba0.65Rb0.35Fe2As2,,,,,35.8,Rb7Ba13(FeAs)40,35.8,0.0
17060,Ba0.6Rb0.4Fe2As2,,,,,34.0,Rb2Ba3(FeAs)10,34.0,0.0
17061,La1Fe1As1F0.055O0.945,,,,,7.0,La200Fe200As200O189F11,7.0,0.0
17062,Bi1Pd1,A,5.6284,10.6615,5.6752,3.8,BiPd,3.766666666666667,0.09999999999999964
17063,Li1Fe1As1,,,,,17.4,LiFeAs,16.77307692307692,6.300000000000001
17064,Yb1Ga1.1Si0.9,A,4.1275,,4.2357,2.4,Yb10Ga11Si9,2.4,0.0
17065,Ca1Ga1Si1,A,4.12,,4.4401,4.3,CaGaSi,4.25,0.35000000000000053
17066,Ca1Al1Si1,,,,,6.5,CaAlSi,6.574782608695651,5.300000000000001
17067,Ca1Al1Si1,,,,,5.95,CaAlSi,6.574782608695651,5.300000000000001
17068,Ca1Al1Si1,,,,,7.89,CaAlSi,6.574782608695651,5.300000000000001
17069,La1Fe1As0.95Sb0.05F0.2O0.8,A,4.02,,8.701,30.1,La20Fe20SbAs19(O4F)4,30.1,0.0
17070,La1Fe1As0.9Sb0.1F0.2O0.8,A,4.023,,8.719,28.6,La10Fe10SbAs9(O4F)2,28.6,0.0
17071,Rb0.88Fe1.81Se2,A,8.788,,14.597,32.0,Rb88Fe181Se200,31.3,1.3999999999999986
17072,Cs0.86Fe1.66Se2,A,8.865,,15.289,29.0,Cs43Fe83Se100,28.166666666666668,4.5
17073,Tl0.4K0.3Fe1.7Se2,A,8.645,,14.061,28.0,K3Tl4Fe17Se20,27.125,1.75
17074,Tl0.4Rb0.4Fe1.6Se2,A,8.683,,14.388,32.0,RbTlFe4Se5,32.0,0.0
17075,K0.86Fe1.66Se2,A,8.7306,,14.1128,32.0,K43Fe83Se100,32.0,0.0
17076,K0.8Fe1.7Se2,,,,,31.0,K8Fe17Se20,31.666666666666668,1.0
17077,Rb0.8Fe1.7Se2,,,,,31.75,Rb8Fe17Se20,31.875,0.25
17078,Cs0.8Fe1.7Se2,,,,,29.2,Cs8Fe17Se20,29.2,0.0
17079,Tl0.4K0.3Fe1.7Se2,,,,,26.25,K3Tl4Fe17Se20,27.125,1.75
17080,Tl0.4Rb0.4Fe1.7Se2,,,,,31.35,Rb4Tl4Fe17Se20,31.35,0.0
17081,Mo5Si1B2,A,6.001,,11.022,5.8,SiB2Mo5,5.8,0.0
17082,Ca0.5Na0.5Fe2As2,A,3.87,,12.049,19.4,NaCa(FeAs)4,19.72,4.199999999999999
17083,Ca0.4Na0.6Fe2As2,A,3.8496,,12.147,25.0,Na3Ca2(FeAs)10,25.0,0.0
17084,Ca0.25Na0.75Fe2As2,A,3.84,,12.248,33.4,Na3Ca(FeAs)8,33.4,0.0
17085,Ba0.65Na0.35Fe2As2,,,,,29.4,Ba13Na7(FeAs)40,31.25,3.700000000000003
17086,Y1Ni1Ge3,A,4.06,21.529,4.063,0.46,YNiGe3,0.46,0.0
17087,Nd0.8Ba0.2Fe1As1F0.4O0.6,A,3.962,,8.536,50.03,BaNd4Fe5As5O3F2,50.03,0.0
17088,Ca0.8Na0.2Fe2As2,A,3.8931,,11.771,14.0,NaCa4(FeAs)10,14.0,0.0
17089,Ca0.6Na0.4Fe2As2,A,3.8801,,11.892,21.0,Na2Ca3(FeAs)10,21.0,0.0
17090,Ni2P2Sr4Sc2O6,A,4.044,,15.23,3.45,Sr2ScNiPO3,3.5250000000000004,0.1499999999999999
17091,Ni2As2Sr4Sc2O6,A,4.078,,15.41,2.8,Sr2ScNiAsO3,2.75,0.09999999999999964
17092,Sr1Fe2As1.4P0.6,A,3.909,,12.122,25.0,Sr5Fe10As7P3,27.950000000000003,8.899999999999999
17093,Sr1Fe2As1.3P0.7,A,3.902,,12.089,27.0,Sr10Fe20As13P7,27.439999999999998,10.7
17094,Sr1Fe2As1.2P0.8,A,3.898,,12.043,27.0,Sr5Fe10(As3P2)2,27.0,0.0
17095,Ca1Fe2As1.925P0.075,A,3.898,,11.691,13.0,Ca40Fe80As77P3,13.0,0.0
17096,Ca0.5Na0.5Fe2As2,A,3.829,,11.862,20.0,NaCa(FeAs)4,19.72,4.199999999999999
17097,Ba1Fe2Se3,A,11.8903,5.4079,9.1375,11.0,BaFe2Se3,11.0,0.0
17098,Ba1Fe2As3,,,,,35.4,BaFe2As3,35.4,0.0
17099,Na0.86Fe1As1,,,,,26.0,Na43(FeAs)50,26.0,0.0
17100,Tb0.56Ca0.44Fe1As1O1,A,3.9,,8.423,15.6,Ca11Tb14Fe25(AsO)25,15.6,0.0
17101,Nd0.8Sr0.2Fe1As1O1,A,3.9777,,8.6417,13.5,SrNd4Fe5(AsO)5,13.5,0.0
17102,Ba1Fe1.92Co0.08As2,,,,,5.8,Ba25Fe48(CoAs25)2,7.833333333333333,5.2
17103,Ba1Fe1.9Co0.1As2,,,,,19.5,Ba10Fe19CoAs20,19.5,0.0
17104,Ba1Fe1.89Co0.11As2,,,,,21.5,Ba100Fe189Co11As200,23.25,3.5
17105,Ba1Fe1.885Co0.115As2,,,,,24.3,Ba200Fe377Co23As400,24.3,0.0
17106,Ba1Fe1.85Co0.15As2,,,,,22.9,Ba20Fe37Co3As40,23.525,3.6000000000000014
17107,Ba1Fe1.82Co0.18As2,,,,,20.7,Ba50Fe91Co9As100,20.7,0.0
17108,Ba1Fe1.776Co0.224As2,,,,,11.1,Ba125Fe222(Co14As125)2,11.1,0.0
17109,Ba1Fe1.76Co0.24As2,,,,,5.1,Ba25Fe44(Co3As25)2,5.1,0.0
17110,Ni0.05Zr1Te3,A,5.895,3.923,10.16,3.1,Zr20NiTe60,3.1,0.0
17111,Ce1Fe1As1F0.16O0.84,A,3.989,,8.631,41.0,Ce25Fe25As25O21F4,40.9,0.29999999999999716
17112,Ce1Fe1As1F0.3O0.7,A,3.985,,8.598,46.0,Ce10Fe10As10O7F3,46.0,0.0
17113,Li1Fe1As1,,,,,16.8,LiFeAs,16.77307692307692,6.300000000000001
17114,Fe1.04Te0.6Se0.4,A,,,6.014,14.0,Fe26(Te3Se2)5,14.0,0.0
17115,K0.8Fe2Se2,,,,,31.0,K2(FeSe)5,31.20555555555556,4.699999999999999
17116,Rb0.8Fe2Se2,,,,,31.75,Rb2(FeSe)5,31.4,0.6999999999999993
17117,Cs0.8Fe2Se2,,,,,29.2,Cs2(FeSe)5,29.2,0.0
17118,Tl0.4K0.3Fe2Se2,,,,,26.25,K3Tl4(FeSe)20,26.25,0.0
17119,Tl0.4Rb0.4Fe2Se2,,,,,31.35,RbTl(FeSe)5,31.35,0.0
17120,Eu1Fe1.5Ru0.5As2,A,,,11.79,21.5,Eu2Fe3As4Ru,21.5,0.0
17121,Sm1Fe0.925Co0.075As1O1,A,3.9399,,8.4864,11.6,Sm40Fe37Co3(AsO)40,13.3,3.4000000000000004
17122,Sm1Fe0.9Co0.1As1O1,A,3.9402,,8.4852,15.0,Sm10Fe9Co(AsO)10,15.966666666666667,2.3000000000000007
17123,Sm1Fe0.875Co0.125As1O1,A,3.9403,,8.4637,12.8,Sm8Fe7Co(AsO)8,14.3,3.0
17124,Sm1Fe0.85Co0.15As1O1,A,3.9404,,8.4586,10.0,Sm20Fe17Co3(AsO)20,10.875,1.75
17125,Sm1Fe0.825Co0.175As1O1,A,3.9406,,8.4508,5.8,Sm40Fe33Co7(AsO)40,5.8,0.0
17126,Sm1Fe0.9Co0.1As1O1,A,3.9391,,8.497,15.6,Sm10Fe9Co(AsO)10,15.966666666666667,2.3000000000000007
17127,Sm1Fe0.9Rh0.1As1O1,A,3.9427,,8.4501,9.6,Sm10Fe9As10RhO10,9.6,0.0
17128,Sm1Fe0.875Ir0.125As1O1,A,3.9521,,8.419,16.5,Sm8Fe7As8IrO8,16.5,0.0
17129,Fe1Te0.5Se0.5,A,3.7945,,6.0311,13.0,Fe2TeSe,13.513076923076925,7.129999999999999
17130,Eu0.7Na0.3Fe2As1.4P0.6,A,3.871,,11.924,25.2,Na3Eu7Fe20(As7P3)2,25.2,0.0
17131,Ca8Mg1.5Ti4.5Fe2As2O9.5,A,3.86,,30.0,40.0,Ca16Mg3Ti9Fe4As4O19,40.0,0.0
17132,Ca1Fe0.95Rh0.05As1F1,A,3.8852,,8.5726,3.81,Ca20Fe19As20RhF20,3.81,0.0
17133,Ca1Fe0.92Rh0.08As1F1,A,3.8923,,8.5387,22.2,Ca25Fe23As25Rh2F25,22.2,0.0
17134,Ca1Fe0.85Rh0.15As1F1,A,3.9043,,8.4951,18.4,Ca20Fe17As20Rh3F20,18.4,0.0
17135,Th3Ni5C5,A,13.92,7.14,7.04,5.0,Th3(NiC)5,5.0,0.0
17136,Y2Fe1C4,A,7.529,9.565,5.0406,3.6,Y2FeC4,3.6,0.0
17137,Rh17S15,,,,,5.36,Rh17S15,5.46,0.4399999999999995
17138,Pd17Se15,A,10.604,,,2.2,Pd17Se15,2.2,0.0
17139,Fe1Se0.4Te0.6,,,,,14.0,Fe5Te3Se2,13.219999999999999,6.800000000000001
17140,Ba1Fe2As2,,,,,16.6,Ba(FeAs)2,25.457142857142856,22.0
17141,Ba1Fe1.82Ru0.18As2,,,,,25.8,Ba50Fe91As100Ru9,25.8,0.0
17142,Ba1Fe1.68Ru0.32As2,,,,,23.0,Ba25Fe42(As25Ru4)2,23.0,0.0
17143,Ba1Fe1.58Ru0.42As2,,,,,6.83,Ba50Fe79As100Ru21,13.385,12.37
17144,Ba1Fe1.44Ru0.56As2,,,,,15.0,Ba25Fe36(As25Ru7)2,15.0,0.0
17145,Sm1Fe1As0.5P0.5O1,A,3.9066,,8.3489,23.4,Sm2Fe2AsPO2,21.7,3.3999999999999986
17146,Sm1Fe1As0.5P0.5O1,,,,,20.0,Sm2Fe2AsPO2,21.7,3.3999999999999986
17147,Sm1Fe1As0.5P0.5O0.85,A,3.9102,,8.3367,17.0,Sm20Fe20As10P10O17,19.35,4.699999999999999
17148,Sm1Fe1As0.5P0.5O0.85,,,,,21.7,Sm20Fe20As10P10O17,19.35,4.699999999999999
17149,Ce2Pd1In8,,,,,0.68,Ce2In8Pd,0.6900000000000001,0.019999999999999907
17150,Rb0.653Fe1.532Se2,A,3.9285,,14.6003,30.9,Rb653(Fe383Se500)4,30.9,0.0
17151,Rb0.796Fe1.596Se2,A,3.9228,,14.5909,32.4,Rb199Fe399Se500,32.4,0.0
17152,Rb0.801Fe1.602Se2,A,3.9304,,14.605,32.4,Rb801(Fe801Se1000)2,32.4,0.0
17153,Rb0.74Fe1.6Se2,A,3.919,,14.5515,32.4,Rb37(Fe4Se5)20,32.4,0.0
17154,Rb2Fe4Se5,,,,,32.0,Rb2Fe4Se5,32.2,0.3999999999999986
17155,Fe1Se0.5Te0.5,,,,,15.2,Fe2TeSe,13.513076923076925,7.129999999999999
17156,Rb0.76Fe1.62Se2,,,,,29.5,Rb38Fe81Se100,29.5,0.0
17157,Rb0.8Fe1.68Se2,,,,,32.0,Rb10Fe21Se25,32.0,0.0
17158,Ba1Fe1.902Co0.098As2,,,,,15.8,Ba500Fe951Co49As1000,15.8,0.0
17159,Ba1Fe1.898Co0.102As2,,,,,18.6,Ba500Fe949Co51As1000,18.6,0.0
17160,Ba1Fe1.86Co0.14As2,,,,,22.4,Ba50Fe93Co7As100,22.3,0.5
17161,Ba1Fe1.83Co0.17As2,,,,,19.6,Ba100Fe183Co17As200,19.6,0.0
17162,Ba1Fe1.78Co0.22As2,,,,,13.5,Ba50Fe89Co11As100,16.23,5.460000000000001
17163,Lu2Fe3Si5,,,,,5.6,Lu2Fe3Si5,5.8964285714285705,1.75
17164,Sc2Fe3Si5,,,,,4.8,Sc2Fe3Si5,4.5600000000000005,0.33999999999999986
17165,Sc5Ir4Si10,,,,,8.4,Sc5(Si5Ir2)2,8.342222222222224,0.5
17166,Fe1Se0.5Te0.5,,3.8025,,6.03,13.9,Fe2TeSe,13.513076923076925,7.129999999999999
17167,Fe0.98Mn0.02Se0.5Te0.5,,3.8013,,6.06,14.4,MnFe49(TeSe)25,14.4,0.0
17168,U1Ru2Si2,,,,,0.95,U(SiRu)2,1.31,0.5800000000000001
17169,U1Ru2Si2,,,,,1.42,U(SiRu)2,1.31,0.5800000000000001
17170,U1Ru2Si2,,,,,1.45,U(SiRu)2,1.31,0.5800000000000001
17171,Fe1Se1,,5.2952,5.3066,5.4545,13.4,FeSe,23.362857142857145,72.9
17172,Ca0.33Na0.66Fe2As2,A,3.841,,12.2,33.0,Na66Ca33(FeAs)200,33.0,0.0
17173,K0.74Fe1.67Se1.61S0.4,A,3.856,,14.0344,32.0,K74Fe167Se161S40,32.0,0.0
17174,Cs0.86Fe1.66Se2,,,,,30.0,Cs43Fe83Se100,28.166666666666668,4.5
17175,K0.85Fe2Se1.8,,,,,32.6,K17(Fe10Se9)4,32.6,0.0
17176,K0.86Fe2Se1.82,,,,,31.1,K43Fe100Se91,30.05,2.1000000000000014
17177,K0.79Fe1.64Se2,A,3.9106,,14.0663,30.4,K79(Fe41Se50)4,30.4,0.0
17178,Fe1Se0.42Te0.58,,,,,14.8,Fe50Te29Se21,14.8,0.0
17179,B2Mg1,,,,,40.5,MgB2,37.580588235294115,35.5
17180,B2Mg0.988Sc0.012,,,,,41.4,Mg247Sc3B500,41.4,0.0
17181,La1.85Sr0.15Cu1O4,,,,,44.0,Sr3La37(CuO4)20,36.01482142857143,22.299999999999997
17182,La1.82Sr0.18Cu1O4,,,,,41.0,Sr9La91(CuO4)50,36.36,8.799999999999997
17183,La1.79Sr0.21Cu1O4,,,,,33.0,Sr21La179(CuO4)100,30.0,6.0
17184,La1.76Sr0.24Cu1O4,,,,,19.0,Sr6La44(CuO4)25,18.214285714285715,5.800000000000001
17185,La1.73Sr0.27Cu1O4,,,,,4.0,Sr27La173(CuO4)100,12.333333333333334,17.0
17186,La1.73Sr0.27Cu1O4,,,,,21.0,Sr27La173(CuO4)100,12.333333333333334,17.0
17187,La1.7Sr0.3Cu1O4,,,,,9.0,Sr3La17(CuO4)10,14.5,9.3
17188,W1F0.45O2.55,,,,,0.38,W20(O17F3)3,0.38,0.0
17189,W1F0.41O2.59,A,3.8122,,,0.42,W100O259F41,0.42,0.0
17190,W1F0.44O2.56,A,3.8143,,,0.41,W25O64F11,0.41,0.0
17191,La1Fe1As1F0.1O0.9,A,4.0314,,8.7134,23.0,La10Fe10As10O9F,25.186666666666667,12.399999999999999
17192,La1Fe0.98Zn0.02As1F0.1O0.9,A,4.0304,,8.7174,25.5,La50ZnFe49As50(O9F)5,25.5,0.0
17193,La1Fe0.95Zn0.05As1F0.1O0.9,A,4.0295,,8.7192,25.4,La20ZnFe19As20(O9F)2,25.4,0.0
17194,La1Fe0.9Zn0.1As1F0.1O0.9,A,4.0291,,8.7191,19.9,La10ZnFe9As10O9F,19.9,0.0
17195,La1Fe0.85Zn0.15As1F0.1O0.9,A,4.0292,,8.7193,19.9,La20Zn3Fe17As20(O9F)2,19.9,0.0
17196,Sm1Fe1As1F0.2O0.8,A,3.9351,,8.4861,52.5,Sm5Fe5As5O4F,47.07777777777778,23.5
17197,Sm1Fe0.95Zn0.05As1F0.2O0.8,A,3.9399,,8.4974,23.3,Sm20ZnFe19As20(O4F)4,23.3,0.0
17198,Sm1Fe0.9Zn0.1As1F0.2O0.8,A,3.94,,8.4979,18.2,Sm10ZnFe9As10(O4F)2,18.2,0.0
17199,Ca3Co4Sn13,A,9.745,,,5.75,Ca3Co4Sn13,5.75,0.0
17200,La3Co4Sn13,A,9.755,,,2.7,La3Co4Sn13,2.567142857142857,0.9200000000000002
17201,W5Si1B2,A,6.034,,11.02,5.8,SiB2W5,5.8,0.0
17202,Re3W1,A,9.5987,,,7.8,Re3W,8.733333333333334,1.6000000000000005
17203,Re3W1,A,2.77,,4.5207,9.4,Re3W,8.733333333333334,1.6000000000000005
17204,Ca0.64Na0.36Fe2As2,A,3.859,,12.0155,17.0,Na9Ca16(FeAs)50,17.0,0.0
17205,Ca0.5Na0.5Fe2As2,A,3.851,,12.0874,22.0,NaCa(FeAs)4,19.72,4.199999999999999
17206,Ca0.34Na0.66Fe2As2,A,3.8423,,12.212,34.0,Na33Ca17(FeAs)100,34.0,0.0
17207,Ba1Fe1.9Se3,A,11.94,5.444,9.174,11.0,Ba10Fe19Se30,11.0,0.0
17208,La1Ru3Si2,A,5.68,,3.565,7.8,LaSi2Ru3,7.138571428571429,1.2999999999999998
17209,Y1Pt1Bi1,A,6.6522,,,0.77,YBiPt,0.8725,0.20999999999999996
17210,Fe1Te0.95Se0.05,,,,,6.7,Fe20Te19Se,6.7,0.0
17211,Fe1Te0.93Se0.07,,,,,8.2,Fe100Te93Se7,8.2,0.0
17212,Fe1Te0.9Se0.1,A,3.826,,6.245,9.6,Fe10Te9Se,9.925,1.9000000000000004
17213,Fe1Te0.7Se0.3,,,,,12.9,Fe10Te7Se3,13.560000000000002,2.9000000000000004
17214,Fe1Te0.4Se0.4,A,3.804,,6.069,14.4,Fe5(TeSe)2,14.4,0.0
17215,Nb4Ni1Si1,A,6.1948,,5.039,7.7,Nb4SiNi,7.7,0.0
17216,Nb4Co1Si1,A,6.1637,,5.0563,6.0,Nb4CoSi,6.0,0.0
17217,Nb4Fe1Si1,A,6.1819,,5.0364,6.8,Nb4FeSi,6.8,0.0
17218,Sr1Fe1.9Pt0.1As2,A,3.9355,,12.351,1.6,Sr10Fe19As20Pt,1.6,0.0
17219,Sr1Fe1.85Pt0.15As2,A,3.9416,,12.333,11.7,Sr20Fe37As40Pt3,11.7,0.0
17220,Sr1Fe1.8Pt0.2As2,A,3.947,,12.322,15.8,Sr5Fe9As10Pt,15.8,0.0
17221,Sr1Fe1.7Pt0.3As2,A,3.9529,,12.305,12.6,Sr10Fe17As20Pt3,12.6,0.0
17222,Sr1Fe1.6Pt0.4As2,A,3.9663,,12.259,7.0,Sr5Fe8(As5Pt)2,7.0,0.0
17223,Ba0.6K0.4O3,A,4.2856,,,30.6,K2Ba3O15,30.700000000000003,0.1999999999999993
17224,Ba0.4K0.6O3,A,4.25,,,7.0,K3Ba2O15,7.0,0.0
17225,Zn0.025In2O3,,,,,2.68,ZnIn80O120,2.68,0.0
17226,Sr1Fe1.75Pt0.25As2,,,,,16.3,Sr4Fe7As8Pt,16.3,0.0
17227,Sr1Fe1.5Ru0.5As2,A,3.9772,,12.13,7.0,Sr2Fe3As4Ru,10.25,6.5
17228,Sr1Fe1.4Ru0.6As2,A,3.9918,,12.0635,19.8,Sr5Fe7As10Ru3,19.8,0.0
17229,Sr1Fe1.3Ru0.7As2,A,4.0051,,12.0087,20.1,Sr10Fe13As20Ru7,16.8,6.600000000000001
17230,Sr1Fe1.2Ru0.8As2,A,4.011,,11.9835,17.2,Sr5Fe6(As5Ru2)2,17.2,0.0
17231,Ba1Fe1.8Ir0.2As2,A,3.975,,12.997,27.4,Ba5Fe9As10Ir,27.4,0.0
17232,Ba1Fe1.7Ir0.3As2,A,3.989,,12.985,27.0,Ba10Fe17As20Ir3,27.0,0.0
17233,Ba1Fe1.6Ir0.4As2,A,3.987,,12.981,24.5,Ba5Fe8(As5Ir)2,24.5,0.0
17234,Ba1Fe1.9Pt0.1As2,A,3.9772,,12.988,23.0,Ba10Fe19As20Pt,23.733333333333334,2.1999999999999993
17235,Ce2Co1In8,,,,,0.4,Ce2In8Co,0.4,0.0
17236,Sr1Si1.9Ni0.1,A,4.0521,,4.7341,2.3,Sr10Si19Ni,2.3,0.0
17237,Sr1Si1.8Ni0.2,A,4.0595,,4.7057,2.6,Sr5Si9Ni,2.6,0.0
17238,Sr1Si1.7Ni0.3,A,4.0611,,4.6932,2.8,Sr10Si17Ni3,2.8,0.0
17239,Al20.3V2,A,14.5157,,,1.49,Al203V20,1.49,0.0
17240,Ga0.2V2Al20,A,14.5171,,,1.66,Al100V10Ga,1.6549999999999998,0.010000000000000009
17241,Y1V2Al20,A,14.5386,,,0.69,Y(Al10V)2,0.6499999999999999,0.07999999999999996
17242,Sr0.8Eu0.2Fe1.78Co0.22As2,,,,,18.0,Sr40Eu10Fe89Co11As100,18.0,0.0
17243,Sr0.54Eu0.46Fe1.78Co0.22As2,,,,,16.2,Sr27Eu23Fe89Co11As100,16.2,0.0
17244,Tl0.58Rb0.42Fe1.72Se2,,,,,33.5,Rb21Tl29(Fe43Se50)2,32.5,2.0
17245,Fe1Se0.98,,,,,8.0,Fe50Se49,8.105,0.21000000000000085
17246,Fe1Se0.94,,,,,8.79,Fe50Se47,8.545,0.48999999999999844
17247,La1Fe1As1O0.89,,,,,27.8,La100Fe100As100O89,27.8,0.0
17248,Pr1Fe1As1O0.896,,,,,44.4,Pr125Fe125As125O112,44.4,0.0
17249,Nd1Fe1As1O0.9,,,,,46.9,Nd10Fe10As10O9,46.9,0.0
17250,Tb1Fe1As1O0.8,,,,,32.0,Tb5Fe5As5O4,33.85,3.700000000000003
17251,Ga0.05V2Al20,A,14.5118,,,1.53,Al400V40Ga,1.53,0.0
17252,Ga0.1V2Al20,A,14.5121,,,1.53,Al200V20Ga,1.53,0.0
17253,Ga0.15V2Al20,A,14.5144,,,1.53,Al400V40Ga3,1.53,0.0
17254,Ga0.2V2Al20,A,14.5203,,,1.65,Al100V10Ga,1.6549999999999998,0.010000000000000009
17255,Ga0.3V2Al20,A,14.5202,,,1.6,Al200V20Ga3,1.5175,0.17000000000000015
17256,Ga0.3V2Al20,A,14.5245,,,1.54,Al200V20Ga3,1.5175,0.17000000000000015
17257,Ga0.3V2Al20,A,14.5196,,,1.5,Al200V20Ga3,1.5175,0.17000000000000015
17258,Ga0.3V2Al20,A,14.525,,,1.43,Al200V20Ga3,1.5175,0.17000000000000015
17259,Al20.3V20,A,14.5157,,,1.49,Al203V200,1.49,0.0
17260,Bi2Pd1,A,3.37,,12.96,5.35,Bi2Pd,4.134,3.8000000000000003
17261,Fe1Te0.65Se0.35,,,,,15.0,Fe20Te13Se7,15.0,0.0
17262,Fe1Te0.65Se0.35,,,,,15.0,Fe20Te13Se7,15.0,0.0
17263,Y1Ir2Si2,A,4.0938,,9.6856,2.72,Y(SiIr)2,2.339,1.6749999999999998
17264,La1Ir2Si2,A,4.1873,,9.938,1.4,La(SiIr)2,1.4380000000000002,0.48
17265,Ba1Ti2Sb2O1,A,4.1104,,8.0864,1.2,BaTi2Sb2O,1.2028571428571428,0.53
17266,Fe1Se0.82Cl0.18,A,3.609,,5.899,10.5,Fe50Se41Cl9,10.5,0.0
17267,Fe1Se0.4Te0.6,,,,,14.4,Fe5Te3Se2,13.219999999999999,6.800000000000001
17268,Fe1Se0.3Te0.7,,,,,14.8,Fe10Te7Se3,13.560000000000002,2.9000000000000004
17269,Fe1Se0.2Te0.8,,,,,12.8,Fe5Te4Se,11.225,4.4
17270,Fe1Se0.1Te0.9,,,,,9.1,Fe10Te9Se,9.925,1.9000000000000004
17271,Y2Ni1Ge3,A,4.066,,4.025,0.533,Y2NiGe3,0.533,0.0
17272,La2Ni1Ge3,A,4.18,,4.334,0.394,La2NiGe3,0.394,0.0
17273,Lu2Fe3Si5,,,,,6.1,Lu2Fe3Si5,5.8964285714285705,1.75
17274,Ca1.875Na0.125Cu1Cl2O2,A,,,15.1388,15.0,NaCa15Cu8(ClO)16,20.0,10.0
17275,Ca1.867Na0.133Cu1Cl2O2,A,,,15.1481,20.0,Na133Ca1867Cu1000(ClO)2000,20.0,0.0
17276,Ca1.843Na0.157Cu1Cl2O2,A,,,15.1565,25.0,Na157Ca1843Cu1000(ClO)2000,25.0,0.0
17277,Sr1Pd2Ge2,,,,,2.6,Sr(GePd)2,2.8200000000000003,0.52
17278,Pr2Ba4Cu7O14.06,,,,,30.5,Ba200Pr100Cu350O703,30.5,0.0
17279,Pr2Ba4Cu7O14.3,,,,,21.0,Ba40Pr20Cu70O143,21.0,0.0
17280,Pb7Bi3,A,3.5058,,5.7959,10.3,Bi3Pb7,8.91,2.500000000000001
17281,Pb7Bi3,,,,,7.8,Bi3Pb7,8.91,2.500000000000001
17282,Ba1Fe1.93Ni0.07As2,,,,,17.0,Ba100Fe193Ni7As200,17.0,0.0
17283,Ba1Fe1.85Ni0.15As2,,,,,13.5,Ba20Fe37Ni3As40,14.0,1.0
17284,Y1In3,A,4.593,,,0.96,YIn3,0.84,0.17999999999999994
17285,Ca10Pt5.8Fe8.2As18,A,8.719,8.727,11.161,33.65,Ca50Fe41As90Pt29,33.65,0.0
17286,Ca10Pt4.8Fe9.2As18,A,8.795,8.789,21.008,13.7,Ca25Fe23(As15Pt4)3,13.7,0.0
17287,Fe2As2Sr4V2O6,A,,,15.7,27.0,Sr2VFeAsO3,29.643750000000004,12.399999999999999
17288,Fe2As2Ca4Mg0.75Ti2.25O7.5,A,,,16.7,42.0,Ca16Mg3Ti9Fe8(As4O15)2,42.5,1.0
17289,Fe2As2Ca5Sc2Ti2O10.5,A,,,20.6,33.0,Ca10Sc4Ti4Fe4As4O21,33.0,0.0
17290,Fe2As2Ca6Al1Ti3O11,A,,,22.7,32.0,Ca6Ti3AlFe2As2O11,32.0,0.0
17291,Fe2As2Ca5Mg1Ti3O9.5,A,,,30.0,36.0,Ca10Mg2Ti6Fe4As4O19,36.0,0.0
17292,Ba1Fe1.91Co0.09As2,,,,,16.76,Ba100Fe191Co9As200,15.453333333333333,2.2600000000000016
17293,Ba1Fe1.87Zn0.04Co0.09As2,,,,,13.42,Ba100Zn4Fe187Co9As200,13.42,0.0
17294,Ba1Fe1.83Zn0.08Co0.09As2,,,,,7.54,Ba100Zn8Fe183Co9As200,7.54,0.0
17295,Ba1Fe1.78Co0.22As2,,,,,18.96,Ba50Fe89Co11As100,16.23,5.460000000000001
17296,Ba1Fe1.74Zn0.04Co0.22As2,,,,,15.82,Ba50Zn2Fe87Co11As100,15.82,0.0
17297,Ba1Fe1.7Zn0.08Co0.22As2,,,,,8.77,Ba50Zn4Fe85Co11As100,8.77,0.0
17298,Ba1Fe1.66Zn0.12Co0.22As2,,,,,4.6,Ba50Zn6Fe83Co11As100,4.6,0.0
17299,Ba1Fe1.79Zn0.12Co0.09As2,,,,,3.37,Ba100Zn12Fe179Co9As200,3.37,0.0
17300,Sr1Fe1.8Co0.2As2,,,,,17.53,Sr5Fe9CoAs10,18.643333333333334,1.6699999999999982
17301,Sr1Fe1.76Zn0.04Co0.2As2,,,,,12.1,Sr25ZnFe44(CoAs10)5,12.1,0.0
17302,Sr1Fe1.72Zn0.08Co0.2As2,,,,,9.41,Sr25Zn2Fe43(CoAs10)5,9.41,0.0
17303,Sr1Fe1.68Zn0.12Co0.2As2,,,,,6.22,Sr25Zn3Fe42(CoAs10)5,6.22,0.0
17304,Ba1Fe2As1.6P0.4,,,,,8.6,Ba5Fe10(As4P)2,9.758333333333333,6.2749999999999995
17305,Ba1Fe2As1.5P0.5,,,,,29.9,Ba2Fe4As3P,22.9,13.999999999999998
17306,Cu1Rh2S4,,,,,4.72,Cu(RhS2)2,4.745,0.09999999999999964
17307,Cu1Rh2Se4,,,,,3.38,Cu(RhSe2)2,3.47,0.1200000000000001
17308,In1N1,,,,,0.47,InN,1.975,3.1799999999999997
17309,In1N1,,,,,2.4,InN,1.975,3.1799999999999997
17310,In1N1,,,,,1.3,InN,1.975,3.1799999999999997
17311,In1N1,,,,,2.7,InN,1.975,3.1799999999999997
17312,Fe1Te0.8Se0.2,,,,,10.5,Fe5Te4Se,11.225,4.4
17313,Fe1Te0.6Se0.4,,,,,14.3,Fe5Te3Se2,13.219999999999999,6.800000000000001
17314,Er1Ni2B2C,,,,,11.0,ErNi2B2C,10.45190476190476,1.6999999999999993
17315,Mg1.2C1.6Ni3,A,3.8106,,,7.3,Mg6Ni15C8,7.3,0.0
17316,Mg1.2C1.52B0.08Ni3,A,3.8164,,,6.9,Mg30Ni75(BC19)2,6.9,0.0
17317,Mg1.2C1.44B0.16Ni3,A,3.8173,,,6.6,Mg30Ni75(BC9)4,6.6,0.0
17318,Na1Fe1As1,,,,,13.0,NaFeAs,11.44181818181818,20.0
17319,Na1Fe1As1,,,,,26.0,NaFeAs,11.44181818181818,20.0
17320,Ba1Fe1.988Mo0.012As2,A,3.9617,,13.0195,16.3,Ba250Fe497Mo3As500,16.3,0.0
17321,Ba1Fe1.982Mo0.018As2,A,3.9613,,13.0208,16.7,Ba500Fe991Mo9As1000,16.7,0.0
17322,Ba1Fe1.974Mo0.026As2,A,3.9607,,13.0298,12.5,Ba500Fe987Mo13As1000,12.5,0.0
17323,Ba1Fe1.948Mo0.052As2,A,3.9612,,13.0484,7.4,Ba250Fe487Mo13As500,7.4,0.0
17324,Ba1Fe1.946Mo0.056As2,A,3.9605,,13.0517,4.9,Ba500Fe973(Mo7As250)4,4.9,0.0
17325,Ca10Pt3.28Fe9.72As18,,,,,6.0,Ca250Fe243(As225Pt41)2,6.0,0.0
17326,Ca10Pt3.41Fe9.59As18,,,,,7.38,Ca1000Fe959As1800Pt341,7.38,0.0
17327,Ca10Pt3.42Fe9.58As18,,,,,8.78,Ca500Fe479(As100Pt19)9,9.870000000000001,2.1800000000000015
17328,Ca10Pt3.97Fe9.03As18,,,,,10.5,Ca1000Fe903As1800Pt397,10.75,0.5
17329,Eu0.64K0.36Fe2As2,,,,,27.6,K9Eu16(FeAs)50,27.6,0.0
17330,Eu0.56K0.44Fe2As2,,,,,28.7,K11Eu14(FeAs)50,28.7,0.0
17331,Eu0.51K0.49Fe2As2,,,,,32.5,K49Eu51(FeAs)200,32.5,0.0
17332,Eu0.48K0.52Fe2As2,,,,,30.0,K13Eu12(FeAs)50,30.0,0.0
17333,Eu1Fe2As1.58P0.42,,,,,29.0,Eu50Fe100As79P21,29.0,0.0
17334,Ca0.835La0.165Fe2As2,,,,,41.2,Ca167La33(FeAs)400,41.2,0.0
17335,Ca0.719La0.281Fe2As2,,,,,31.7,Ca719La281(FeAs)2000,31.7,0.0
17336,Ca0.88Ce0.12Fe2As2,,,,,33.2,Ca22Ce3(FeAs)50,33.2,0.0
17337,Ca0.78Ce0.22Fe2As2,,,,,36.2,Ca39Ce11(FeAs)100,36.2,0.0
17338,Ca0.902Pr0.098Fe2As2,,,,,40.0,Ca451Pr49(FeAs)1000,40.0,0.0
17339,Ca0.858Pr0.142Fe2As2,,,,,45.3,Ca429Pr71(FeAs)1000,45.3,0.0
17340,Ca0.923Nd0.077Fe2As2,,,,,41.8,Ca923Nd77(FeAs)2000,41.8,0.0
17341,Ca0.906Nd0.094Fe2As2,A,3.9022,,11.5908,19.3,Ca453Nd47(FeAs)1000,19.3,0.0
17342,U1Co1Ge1,,,,,0.6,UCoGe,0.581,0.45000000000000007
17343,Ba1Fe1.55Ru0.45As2,,,,,8.18,Ba20Fe31As40Ru9,8.18,0.0
17344,Ba1Fe1.32Ru0.68As2,,,,,14.5,Ba25Fe33As50Ru17,14.5,0.0
17345,Ba1Fe1.2Ru0.8As2,,,,,5.02,Ba5Fe6(As5Ru2)2,5.02,0.0
17346,Sr1Ni2Ge2,A,4.181,,10.251,0.895,Sr(NiGe)2,0.8825000000000001,0.025000000000000022
17347,Sr1Pd2Ge2,A,4.42,,10.104,3.12,Sr(GePd)2,2.8200000000000003,0.52
17348,Sr1Pd1.8Ni0.2Ge2,,,,,3.1,Sr5NiGe10Pd9,3.1500000000000004,0.10000000000000009
17349,Sr1Pd1.8Rh0.2Ge2,,,,,2.92,Sr5Ge10Pd9Rh,2.92,0.0
17350,Sr1Pd1.94Co0.06Ge2,,,,,2.58,Sr50Co3Ge100Pd97,2.58,0.0
17351,K0.8Fe1.7S1Se1,,,,,24.5,K8Fe17(SeS)10,24.5,0.0
17352,La1Ni2P2,,4.0145,,9.6471,2.6,La(NiP)2,2.6,0.0
17353,Rb0.77Fe1.61Se2,,,,,32.6,Rb77Fe161Se200,32.6,0.0
17354,K0.74Fe1.66Se2,,,,,31.0,K37Fe83Se100,31.0,0.0
17355,Ca10Pt4.054Fe9.7As18,,,,,26.5,Ca5000Fe4850As9000Pt2027,26.5,0.0
17356,Ru0.7Rh0.3P1,,,,,1.13,P10Ru7Rh3,1.13,0.0
17357,Ru0.55Rh0.45P1,,,,,3.6,P20Ru11Rh9,3.6500000000000004,0.10000000000000009
17358,Ru0.4Rh0.6P1,,,,,1.27,P5Ru2Rh3,1.27,0.0
17359,Ru0.86Rh0.14As1,,,,,0.75,As50Ru43Rh7,0.75,0.0
17360,Ru0.77Rh0.23As1,,,,,1.88,As100Ru77Rh23,1.88,0.0
17361,Ru0.58Rh0.42As1,,,,,0.68,As50Ru29Rh21,0.68,0.0
17362,Ru1Sb1,,,,,1.2,SbRu,1.2,0.0
17363,Eu0.5K0.5Fe2As2,A,3.875,,13.0309,33.0,KEu(FeAs)4,32.166666666666664,1.5
17364,Eu0.5K0.5Fe1.94Ni0.06As2,A,3.8781,,12.8472,23.0,K25Eu25Fe97Ni3As100,23.0,0.0
17365,Eu0.5K0.5Fe1.9Ni0.1As2,A,3.8791,,12.8931,18.0,K5Eu5Fe19NiAs20,18.0,0.0
17366,K0.5Ti1N1Cl1,,,,,16.0,KTi2(NCl)2,16.15,0.3000000000000007
17367,Hf1N1Cl0.7,,,,,24.0,Hf10N10Cl7,24.0,0.0
17368,Y1Pd2Sn1,A,6.716,,,4.7,YSnPd2,4.83,0.71
17369,Lu1Pd2Sn1,A,6.6401,,,2.8,LuSnPd2,2.9800000000000004,0.25
17370,Sc1Pd2Sn1,A,6.5021,,,2.0,ScSnPd2,2.1225,0.29000000000000004
17371,Hf1Pd2Al1,A,6.3728,,,3.66,HfAlPd2,3.6025,0.3999999999999999
17372,Zr1Pd2Al1,A,6.3942,,,3.4,ZrAlPd2,3.266666666666667,0.19999999999999973
17373,Hf1Pd2In1,A,6.5342,,,2.86,HfInPd2,2.63,0.45999999999999996
17374,Zr1Pd2In1,A,6.5534,,,2.19,ZrInPd2,2.645,0.9100000000000001
17375,Ga3Sc1,A,4.0919,,,2.1,ScGa3,2.1,0.0
17376,Ga3Lu1,A,4.19,,,2.2,LuGa3,2.2666666666666666,0.09999999999999964
17377,Rb0.8Fe2Se2,,,,,31.05,Rb2(FeSe)5,31.4,0.6999999999999993
17378,Rb0.8Fe2Se1.9Te0.1,,,,,26.25,Rb8Fe20TeSe19,26.25,0.0
17379,Rb0.8Fe2Se1.8Te0.2,,,,,25.05,Rb4Fe10TeSe9,25.05,0.0
17380,Rb0.8Fe2Se1.75Te0.25,,,,,22.2,Rb16Fe40(TeSe7)5,22.2,0.0
17381,Rb0.8Fe2Se1.7Te0.3,,,,,25.5,Rb8Fe20Te3Se17,25.5,0.0
17382,Ca0.67Sr0.33Fe2As2,A,3.907,,11.988,22.0,Sr33Ca67(FeAs)200,22.0,0.0
17383,Te3Zr1,,,,,1.8,ZrTe3,2.7700000000000005,2.2
17384,Ce1Cu2Si2,,,,,0.8,Ce(CuSi)2,0.6453888888888888,0.34
17385,Ba0.5K0.5Fe2As2,A,4.014,,13.298,37.78,KBa(FeAs)4,34.81142857142857,5.780000000000001
17386,Ba0.5K0.5Fe1.9Mn0.1As2,A,3.984,,13.196,9.53,K5Ba5MnFe19As20,9.53,0.0
17387,Ba0.5K0.5Fe1.9Ru0.1As2,A,4.051,,13.419,37.14,K5Ba5Fe19As20Ru,37.14,0.0
17388,Ba0.5K0.5Fe1.9Co0.1As2,A,4.038,,13.383,30.31,K5Ba5Fe19CoAs20,30.31,0.0
17389,Ba0.5K0.5Fe1.9Ni0.1As2,A,3.99,,13.229,26.75,K5Ba5Fe19NiAs20,26.75,0.0
17390,Ba0.5K0.5Fe1.9Cu0.1As2,A,3.97,,13.05,22.29,K5Ba5Fe19CuAs20,22.29,0.0
17391,Ba0.5K0.5Fe1.9Zn0.1As2,A,4.102,,13.322,30.15,K5Ba5ZnFe19As20,30.15,0.0
17392,Ba0.5K0.5Fe1.96Mn0.04As2,,,,,23.3,K25Ba25Mn2(Fe49As50)2,25.85,5.099999999999998
17393,Ba0.5K0.5Fe1.8Cu0.2As2,,,,,11.83,K5Ba5Fe18(CuAs10)2,11.83,0.0
17394,Ba0.5K0.5Fe1.8Ni0.2As2,,,,,11.1,K5Ba5Fe18(NiAs10)2,11.1,0.0
17395,Ba0.5K0.5Fe1.7Ni0.3As2,,,,,5.1,K5Ba5Fe17Ni3As20,5.1,0.0
17396,Ba0.5K0.5Fe1.8Zn0.2As2,,,,,18.3,K5Ba5Zn2(Fe9As10)2,26.299999999999997,15.999999999999996
17397,Ba0.5K0.5Fe1.7Zn0.3As2,,,,,7.86,K5Ba5Zn3Fe17As20,7.86,0.0
17398,Ba0.5K0.5Fe1.8Co0.2As2,,,,,19.95,K5Ba5Fe18(CoAs10)2,19.95,0.0
17399,Ba0.5K0.5Fe1.7Co0.3As2,,,,,13.56,K5Ba5Fe17Co3As20,13.56,0.0
17400,Ba0.5K0.5Fe1.8Ru0.2As2,,,,,36.5,K5Ba5Fe18(As10Ru)2,36.5,0.0
17401,Rb0.8Fe1.6Se2,,,,,32.4,Rb2Fe4Se5,32.2,0.3999999999999986
17402,Ce1Fe1As1H0.07O0.93,,,,,31.3,Ce100Fe100As100H7O93,31.3,0.0
17403,Ce1Fe1As1H0.2O0.8,,,,,45.6,Ce5Fe5As5HO4,45.6,0.0
17404,Ce1Fe1As1H0.3O0.7,,,,,44.9,Ce10Fe10As10H3O7,44.9,0.0
17405,Ce1Fe1As1H0.4O0.6,,,,,37.3,Ce5Fe5As5H2O3,40.2,5.800000000000004
17406,Yb1Sb2,A,4.554,16.715,4.267,1.3,YbSb2,1.3,0.0
17407,Ba0.55K0.45Fe1.95Co0.05As2,,,,,32.5,K9Ba11Fe39CoAs40,32.5,0.0
17408,Na1Fe1As1,A,,,7.056,9.58,NaFeAs,11.44181818181818,20.0
17409,Na1Fe0.99Co0.01As1,A,,,7.0499,13.7,Na100Fe99CoAs100,15.6,4.899999999999999
17410,Na1Fe0.979Co0.021As1,A,,,7.0417,19.4,Na1000Fe979Co21As1000,19.4,0.0
17411,Na1Fe0.972Co0.028As1,A,,,7.0376,20.1,Na250Fe243Co7As250,20.1,0.0
17412,Na1Fe0.939Co0.061As1,A,,,7.021,13.4,Na1000Fe939Co61As1000,13.4,0.0
17413,Na1Fe0.925Co0.075As1,A,,,7.0132,10.6,Na40Fe37Co3As40,10.6,0.0
17414,Ca10Pt3.213Fe9.787As18,A,8.7608,8.7551,10.6831,4.3,Ca10000Fe9787(As2000Pt357)9,4.3,0.0
17415,Ca10Pt3.474Fe9.526As18,,,,,11.85,Ca5000Fe4763(As1000Pt193)9,11.85,0.0
17416,Ca10Pt3.53Fe9.47As18,,,,,15.8,Ca1000Fe947As1800Pt353,15.8,0.0
17417,Ca10Pt3.617Fe9.383As18,,,,,13.6,Ca10000Fe9383As18000Pt3617,13.6,0.0
17418,Ca10Pt3.981Fe9.019As18,,,,,7.49,Ca10000Fe9019(As6000Pt1327)3,7.49,0.0
17419,Ce1Fe1As0.7P0.3O1,,,,,4.0,Ce10Fe10As7P3O10,4.0,0.0
17420,La1Ru3Si2,A,5.6748,,3.5569,7.18,LaSi2Ru3,7.138571428571429,1.2999999999999998
17421,La1Ru2.97Fe0.03Si2,A,5.6765,,3.5595,6.22,La100Fe3Si200Ru297,6.1899999999999995,0.05999999999999961
17422,La1Ru2.94Fe0.06Si2,A,5.6755,,3.5601,4.58,La50Fe3Si100Ru147,4.545,0.07000000000000028
17423,La1Ru2.925Fe0.075Si2,A,5.6739,,3.5577,3.12,La40Fe3Si80Ru117,3.06,0.1200000000000001
17424,La1Ru2.9175Fe0.0825Si2,A,5.6747,,3.5588,2.51,La400Fe33Si800Ru1167,2.5,0.019999999999999574
17425,La1Ru2.94Co0.06Si2,A,5.6734,,3.5568,6.62,La50Co3Si100Ru147,6.62,0.0
17426,La1Ru2.85Co0.15Si2,A,5.6722,,3.5555,6.45,La20Co3Si40Ru57,6.45,0.0
17427,La1Ru2.76Co0.24Si2,A,5.6635,,3.5536,6.04,La25Co6Si50Ru69,6.04,0.0
17428,Na0.16Ti1N1Cl1,,4.0187,3.2738,16.884,14.0,Na4Ti25(NCl)25,14.0,0.0
17429,Lu2Ir3Si5,A,9.915,11.287,5.722,5.55,Lu2Si5Ir3,4.425,2.25
17430,Lu2Ir3Si4.98Ge0.02,A,9.917,11.302,5.728,6.32,Lu100Si249GeIr150,6.32,0.0
17431,Lu2Ir3Si4.95Ge0.05,A,9.924,11.302,5.732,6.75,Lu40Si99GeIr60,6.75,0.0
17432,Lu2Ir3Si4.9Ge0.1,A,9.926,11.331,5.738,7.74,Lu20Si49GeIr30,7.74,0.0
17433,Lu2Ir3Si4.75Ge0.25,A,9.91,11.348,5.748,6.2,Lu8Si19GeIr12,6.2,0.0
17434,Lu2Ir3Si4.5Ge0.5,A,9.909,11.389,5.759,5.2,Lu4Si9GeIr6,5.2,0.0
17435,Lu2Ir3Si4.25Ge0.75,A,9.854,11.423,5.786,4.6,Lu8Si17(GeIr4)3,4.6,0.0
17436,Lu2Ir3Si4Ge1,A,9.709,11.562,5.984,3.6,Lu2Si4GeIr3,3.6,0.0
17437,Lu2Ir2.97Rh0.03Si5,A,9.881,11.264,5.709,4.6,Lu200Si500(Ir99Rh)3,4.6,0.0
17438,Lu2Ir2.91Rh0.09Si5,A,9.76,11.251,5.661,3.8,Lu200Si500(Ir97Rh3)3,3.8,0.0
17439,Lu2Ir2.7Rh0.3Si5,A,9.711,11.173,5.652,3.1,Lu20Si50(Ir9Rh)3,3.1,0.0
17440,Lu2Ir2.4Rh0.6Si5,A,9.666,11.171,5.645,2.5,Lu10Si25(Ir4Rh)3,2.5,0.0
17441,Lu1.96Sc0.04Ir3Si5,A,9.898,11.167,5.684,2.8,Lu49Sc(Si5Ir3)25,2.8,0.0
17442,Lu1.92Sc0.08Ir3Si5,A,9.644,10.831,5.656,3.1,Lu48Sc2(Si5Ir3)25,3.1,0.0
17443,Lu1.9Sc0.1Ir3Si5,A,9.601,10.801,5.616,3.2,Lu19Sc(Si5Ir3)10,3.2,0.0
17444,Rh3Bi14,A,6.891,17.388,31.718,2.94,Bi14Rh3,2.895,0.08999999999999986
17445,K1Ni2Se2,A,3.9098,,13.4145,0.8,K(NiSe)2,0.8,0.0
17446,La1Fe1As1O0.85,A,4.032,,8.713,25.0,La20Fe20As20O17,25.766666666666666,4.300000000000001
17447,La1Fe1As1H0.15,A,4.025,,8.705,27.5,La20Fe20As20H3,27.5,0.0
17448,La1Fe1As1H0.35,A,4.018,,8.698,29.0,La20Fe20As20H7,29.0,0.0
17449,La1Fe1As1H0.55,A,4.012,,8.692,30.5,La20Fe20As20H11,30.5,0.0
17450,La1Fe1As1H0.7,A,4.004,,8.688,32.5,La10Fe10As10H7,32.5,0.0
17451,La1Fe1As1H0.85,A,4.002,,8.685,35.0,La20Fe20As20H17,35.0,0.0
17452,Ca3Ir4Sn13,,,,,6.9,Ca3Sn13Ir4,6.935,3.09
17453,Ba1Fe2As1.5P0.5,,,,,15.9,Ba2Fe4As3P,22.9,13.999999999999998
17454,Ba1Fe2As1.46P0.54,,,,,24.5,Ba50Fe100As73P27,24.5,0.0
17455,Ba1Fe2As1.34P0.66,,,,,28.8,Ba50Fe100As67P33,27.762500000000003,7.300000000000001
