Repository: Gashmard/Streamlit_Prediction_Tc

File: SuperCon_Main_Dataset_20562sample.csv (part 29 of 34)
,element,Unit_lattice_constant,lattice_constant_a,lattice_constant_b,lattice_constant_c,Tc,Element_Normalize,Tc_mean,Tc_range
17456,Ba1Ni2Ge1P1,A,4.0806,,11.5191,0.68,BaNi2GeP,0.68,0.0
17457,Ba1Ni2Ge0.8P1.2,A,4.0419,,11.6027,1.38,Ba5Ni10(Ge2P3)2,1.38,0.0
17458,Ba1Ni2Ge0.6P1.4,A,4.0102,,11.8746,2.45,Ba5Ni10Ge3P7,2.45,0.0
17459,Ba1Ni2Ge0.4P1.6,A,3.9821,,11.7381,2.84,Ba5Ni10(GeP4)2,2.84,0.0
17460,Ba1Ni2Ge0.2P1.8,A,3.9563,,11.9967,2.59,Ba5Ni10GeP9,2.59,0.0
17461,Ba1Ni2P2,A,3.9457,,11.8117,2.55,Ba(NiP)2,2.7179999999999995,0.4900000000000002
17462,Ca0.5Na0.5Fe2As2,,,,,19.4,NaCa(FeAs)4,19.72,4.199999999999999
17463,Ca0.5Na0.5Fe2As2,,,,,17.8,NaCa(FeAs)4,19.72,4.199999999999999
17464,Ca10Pt3.97Fe9.03As18,,,,,11.0,Ca1000Fe903As1800Pt397,10.75,0.5
17465,Na1Al1Si1,A,4.1247,,7.368,7.4,NaAlSi,7.2,0.40000000000000036
17466,Ba0.77K0.23Fe2As2,,,,,16.5,K23Ba77(FeAs)200,22.075000000000003,7.899999999999999
17467,Ba0.68K0.32Fe2As2,,,,,38.5,K8Ba17(FeAs)50,38.0,1.5
17468,Ba0.39K0.61Fe2As2,,,,,24.5,K61Ba39(FeAs)200,24.5,0.0
17469,La1Fe1P1O1,,,,,7.32,LaFePO,5.754666666666666,4.1000000000000005
17470,La1Fe1P1O1,,,,,6.72,LaFePO,5.754666666666666,4.1000000000000005
17471,Pr1Fe1P1O1,,,,,3.96,PrFePO,3.5866666666666673,0.7599999999999998
17472,Nd1Fe1P1O1,,,,,3.83,NdFePO,3.465,0.73
17473,La1Fe1P1O1,,,,,6.61,LaFePO,5.754666666666666,4.1000000000000005
17474,La1Fe1P1O1,,,,,5.63,LaFePO,5.754666666666666,4.1000000000000005
17475,La1Fe1P1O1,,,,,7.22,LaFePO,5.754666666666666,4.1000000000000005
17476,Ce1Bi1S2F0.33O0.67,A,4.0361,,13.465,2.25,Ce100Bi100S200O67F33,2.25,0.0
17477,Ce1Bi1S2F0.4O0.6,A,4.0383,,13.406,2.77,Ce5Bi5S10O3F2,2.81,0.08000000000000007
17478,Ce1Bi1S2F0.5O0.5,A,4.0388,,13.373,3.0,Ce2Bi2S4OF,3.446,5.73
17479,Ce1Bi1S2F0.6O0.4,A,4.0371,,13.341,2.96,Ce5Bi5S10O2F3,3.71,1.5
17480,Fe1Te0.6Se0.4,A,3.8023,,6.069,11.0,Fe5Te3Se2,13.219999999999999,6.800000000000001
17481,La1Bi1S2F0.5O0.5,A,4.0614,,13.379,2.7,La2Bi2S4OF,4.575833333333334,8.860000000000001
17482,La1Bi1S2F0.5O0.5,A,4.0528,,13.321,3.0,La2Bi2S4OF,4.575833333333334,8.860000000000001
17483,La1Bi1S2F0.5O0.5,A,,,,9.09,La2Bi2S4OF,4.575833333333334,8.860000000000001
17484,Bi4S3O4,A,3.9592,,41.241,6.55,Bi4S3O4,4.607777777777778,2.5300000000000002
17485,La2Pt3Ge5,A,10.1508,12.03,6.2709,8.1,La2Ge5Pt3,8.1,0.0
17486,Pr2Pt3Ge5,A,10.1333,11.86,6.2288,7.8,Pr2Ge5Pt3,7.25,1.0999999999999996
17487,K1Fe2As2,,,,,3.4,K(FeAs)2,3.4225,1.15
17488,Ba1Ti2Bi2O1,A,4.1232,,8.3447,4.6,BaTi2Bi2O,4.6,0.0
17489,Ba1Ti2As0.2Sb1.8O1,A,4.1066,,7.9991,0.48,Ba5Ti10Sb9AsO5,0.48,0.0
17490,Ba1Ti2Sb2O1,A,4.1126,,8.0804,1.48,BaTi2Sb2O,1.2028571428571428,0.53
17491,Ba1Ti2Sb1.6Bi0.4O1,A,4.1121,,8.1252,3.47,Ba5Ti10Bi2Sb8O5,3.47,0.0
17492,Ba1Ti2Sb1.4Bi0.6O1,A,4.1138,,8.1617,2.59,Ba5Ti10Bi3Sb7O5,2.59,0.0
17493,Ba1Ti2Sb0.8Bi1.2O1,A,4.1199,,8.2177,4.02,Ba5Ti10Bi6Sb4O5,4.02,0.0
17494,Ba1Ti2Sb0.4Bi1.6O1,A,4.1211,,8.2794,4.52,Ba5Ti10Bi8Sb2O5,4.52,0.0
17495,Ba1Ti2Bi2O1,A,4.1253,,8.3439,4.6,BaTi2Bi2O,4.6,0.0
17496,Nd1Bi1S2F0.1O0.9,A,3.9999,,13.583,4.24,Nd10Bi10S20O9F,4.24,0.0
17497,Nd1Bi1S2F0.2O0.8,A,3.9981,,13.581,5.12,Nd5Bi5S10O4F,5.12,0.0
17498,Nd1Bi1S2F0.3O0.7,A,3.9976,,13.4703,5.12,Nd10Bi10S20O7F3,4.428,1.73
17499,Nd1Bi1S2F0.4O0.6,A,4.0035,,13.4423,5.25,Nd5Bi5S10O3F2,5.25,0.0
17500,Nd1Bi1S2F0.5O0.5,A,3.9991,,13.4067,4.7,Nd2Bi2S4OF,4.641818181818182,0.75
17501,Nd1Bi1S2F0.6O0.4,A,4.0016,,13.4019,4.35,Nd5Bi5S10O2F3,4.35,0.0
17502,Nd1Bi1S2F0.7O0.3,A,3.9953,,13.4115,4.25,Nd10Bi10S20O3F7,4.5,0.5
17503,Bi6S5O8,A,3.9,,39.91,2.4,Bi6S5O8,2.4,0.0
17504,Bi4S3O4,A,3.9753,,41.4287,4.11,Bi4S3O4,4.607777777777778,2.5300000000000002
17505,Bi3.99Cu0.01S3O4,A,3.975,,41.4083,3.93,CuBi399(S3O4)100,3.935,0.009999999999999787
17506,Bi3.975Cu0.025S3O4,A,3.9687,,41.4009,2.99,CuBi159(S3O4)40,2.99,0.0
17507,Bi3.95Cu0.05S3O4,A,3.9668,,41.3861,2.59,CuBi79(S3O4)20,2.5949999999999998,0.010000000000000231
17508,Bi3.9Cu0.1S3O4,A,3.9655,,41.3954,2.99,CuBi39(S3O4)10,2.995,0.009999999999999787
17509,Ca4Al2Fe2As2O6,A,3.713,,15.407,28.2,Ca2AlFeAsO3,27.5,1.3999999999999986
17510,Ca4Al2Fe2P2O6,A,3.692,,14.934,17.1,Ca2AlFePO3,16.85,0.5
17511,Ca3Al2Fe2As2O5,A,4.742,,26.078,30.2,Ca3Al2Fe2As2O5,30.2,0.0
17512,Ca3Al2Fe2P2O5,A,3.715,,25.236,16.6,Ca3Al2Fe2P2O5,16.6,0.0
17513,C3Y2,,,,,15.65,Y2C3,14.894444444444446,6.5
17514,Pr1Pt4Ge12,A,8.61,,,7.91,Pr(Ge3Pt)4,7.886923076923076,0.3600000000000012
17515,Mg1B1.9C0.1,,,,,31.4,Mg10B19C,32.965,10.299999999999997
17516,Mg1B1.8C0.2,,,,,19.7,Mg5B9C,27.975714285714286,27.5
17517,Fe1.03Te0.9Se0.1,,,,,11.9,Fe103(Te9Se)10,11.9,0.0
17518,Fe1.03Te0.8Se0.2,,,,,13.5,Fe103(Te4Se)20,13.5,0.0
17519,Fe1.03Te0.72Se0.28,,,,,13.9,Fe103(Te18Se7)4,13.9,0.0
17520,Fe1.03Te0.6Se0.4,,,,,14.0,Fe103(Te3Se2)20,14.0,0.0
17521,Fe1.03Te0.5Se0.5,,,,,12.9,Fe103(TeSe)50,13.600000000000001,1.4000000000000004
17522,K0.58Fe1.56Se2,,,,,31.9,K29(Fe39Se50)2,31.9,0.0
17523,Y3Ru4Ge13,A,8.9723,,,2.85,Y3Ge13Ru4,2.1700000000000004,1.1500000000000001
17524,Sr0.5La0.5F1Bi1S2,A,4.0822,,13.335,2.8,SrLaBi2(S2F)2,2.685,0.94
17525,Te3Zr1,A,5.917,3.948,10.155,3.0,ZrTe3,2.7700000000000005,2.2
17526,Li1Fe1P1,,,,,4.86,LiFeP,4.965,1.9000000000000004
17527,Sm0.9U0.1Fe1As1O1,A,3.9315,,8.4654,47.0,Sm9UFe10(AsO)10,47.0,0.0
17528,Sm0.8U0.2Fe1As1O1,A,3.9214,,8.4165,46.0,Sm4UFe5(AsO)5,46.0,0.0
17529,Ca9.57La0.43Pt3Fe10As18,,,,,13.3,Ca957La43Fe1000(As6Pt)300,13.3,0.0
17530,Ca9.35La0.65Pt3Fe10As18,,,,,19.7,Ca187La13Fe200(As6Pt)60,19.7,0.0
17531,Ca9.07La0.93Pt3Fe10As18,,,,,22.2,Ca907La93Fe1000(As6Pt)300,22.2,0.0
17532,Ca8.55La1.45Pt3Fe10As18,,,,,26.1,Ca171La29Fe200(As6Pt)60,26.1,0.0
17533,Ca8.18La1.82Pt3Fe10As18,,,,,22.1,Ca409La91Fe500(As6Pt)150,22.1,0.0
17534,Li1Fe1P1,A,3.6955,,6.0411,4.9,LiFeP,4.965,1.9000000000000004
17535,Li1Fe1As1,A,3.7914,,6.3639,17.3,LiFeAs,16.77307692307692,6.300000000000001
17536,Sr1Pt2Sb2,A,4.603,,10.565,2.1,Sr(SbPt)2,2.1,0.0
17537,Pr1Pt4Ge12,A,8.6105,,,7.8,Pr(Ge3Pt)4,7.886923076923076,0.3600000000000012
17538,Ca10Pt4Fe10As18,,,,,38.0,Ca5Fe5As9Pt2,36.5,3.0
17539,Ca10Pt4.1Fe9.9As18,,,,,32.2,Ca100Fe99As180Pt41,32.2,0.0
17540,Ca10Pt4.3Fe9.7As18,,,,,33.9,Ca100Fe97As180Pt43,30.45,6.899999999999999
17541,Ca10Pt4.6Fe9.4As18,,,,,22.5,Ca50Fe47As90Pt23,22.5,0.0
17542,Ca10Pt5Fe9As18,,,,,9.78,Ca10Fe9As18Pt5,9.78,0.0
17543,Ca10Pt3.42Fe9.58As18,,,,,10.96,Ca500Fe479(As100Pt19)9,9.870000000000001,2.1800000000000015
17544,Ca10Pt3.51Fe9.49As18,,,,,12.44,Ca1000Fe949(As200Pt39)9,12.44,0.0
17545,Ca10Pt3.72Fe9.28As18,,,,,14.9,Ca250Fe232(As150Pt31)3,14.9,0.0
17546,Ca8La2Pt3.3Fe9.7As18,,,,,29.4,Ca80La20Fe97(As60Pt11)3,29.4,0.0
17547,Ag1Sn1Se2,A,5.675,,,4.55,AgSnSe2,4.664,0.16000000000000014
17548,Sr1Fe2As1.3P0.7,,,,,23.3,Sr10Fe20As13P7,27.439999999999998,10.7
17549,Sr1Fe2As1.3P0.7,,,,,23.3,Sr10Fe20As13P7,27.439999999999998,10.7
17550,Ba1Fe1.892Ni0.108As2,,,,,16.0,Ba250Fe473Ni27As500,15.88,6.4
17551,Ba1Fe1.856Ni0.144As2,,,,,7.5,Ba125Fe232(Ni9As125)2,6.185,2.4000000000000004
17552,K0.83Fe1.83Se2,,,,,32.5,K83Fe183Se200,32.5,0.0
17553,K0.8Fe2Se2,,,,,32.5,K2(FeSe)5,31.20555555555556,4.699999999999999
17554,Eu0.5K0.5Fe2As2,,,,,31.5,KEu(FeAs)4,32.166666666666664,1.5
17555,Sr1Pd2Ge2,,,,,2.7,Sr(GePd)2,2.8200000000000003,0.52
17556,Ba0.8K0.2Fe2As2,,,,,7.28,KBa4(FeAs)10,19.036,18.02
17557,Ba0.7K0.3Fe2As2,,,,,37.4,K3Ba7(FeAs)20,36.85,1.5
17558,Ba0.6K0.4Fe2As2,,,,,38.0,K2Ba3(FeAs)10,36.37090909090909,10.8
17559,Ba0.4K0.6Fe2As2,,,,,28.7,K3Ba2(FeAs)10,31.200000000000003,6.5000000000000036
17560,Ba0.3K0.7Fe2As2,,,,,19.4,K7Ba3(FeAs)20,19.7,0.6000000000000014
17561,Ba0.2K0.8Fe2As2,,,,,11.7,K4Ba(FeAs)10,13.366666666666667,2.8000000000000007
17562,Ba0.1K0.9Fe2As2,,,,,6.86,K9Ba(FeAs)20,7.083333333333333,0.5299999999999994
17563,K1Fe2As2,,,,,3.0,K(FeAs)2,3.4225,1.15
17564,Mo3Sb7,,,,,2.35,Sb7Mo3,2.8646666666666665,5.42
17565,Nb1S2,,,,,6.0,NbS2,5.8707142857142856,1.2599999999999998
17566,Fe1Se1,A,3.78,,5.49,9.9,FeSe,23.362857142857145,72.9
17567,K1Fe2As2,,,,,3.8,K(FeAs)2,3.4225,1.15
17568,Ca0.8Na0.2Fe2As2,,,,,14.0,NaCa4(FeAs)10,14.0,0.0
17569,Ca0.32Na0.68Fe2As2,,,,,33.0,Na17Ca8(FeAs)50,33.0,0.0
17570,La1Fe0.98Ru0.02As1F0.11O0.89,,,,,27.4,La100Fe98As100Ru2O89F11,27.4,0.0
17571,La1Fe0.9Ru0.1As1F0.11O0.89,,,,,23.7,La100Fe90As100Ru10O89F11,23.65,0.09999999999999787
17572,La1Fe0.8Ru0.2As1F0.11O0.89,,,,,19.7,La100Fe80As100Ru20O89F11,19.7,0.0
17573,La1Fe0.75Ru0.25As1F0.11O0.89,,,,,17.6,La100Fe75As100Ru25O89F11,17.6,0.0
17574,La1Fe0.7Ru0.3As1F0.11O0.89,,,,,18.3,La100Fe70As100Ru30O89F11,17.75,1.1000000000000014
17575,La1Fe0.5Ru0.5As1F0.11O0.89,,,,,13.6,La100Fe50As100Ru50O89F11,13.6,0.0
17576,La1Fe1As1F0.11O0.89,,,,,28.0,La100Fe100As100O89F11,26.7,7.899999999999999
17577,Nd1Fe0.98Ru0.02As1F0.11O0.89,,,,,46.7,Nd100Fe98As100Ru2O89F11,46.6,0.20000000000000284
17578,Nd1Fe0.9Ru0.1As1F0.11O0.89,,,,,37.4,Nd100Fe90As100Ru10O89F11,38.7,2.6000000000000014
17579,Nd1Fe0.8Ru0.2As1F0.11O0.89,,,,,22.1,Nd100Fe80As100Ru20O89F11,22.1,0.0
17580,Nd1Fe0.7Ru0.3As1F0.11O0.89,,,,,21.3,Nd100Fe70As100Ru30O89F11,21.3,0.0
17581,Nd1Fe0.5Ru0.5As1F0.11O0.89,,,,,13.7,Nd100Fe50As100Ru50O89F11,14.1,0.8000000000000007
17582,Sm1Fe0.95Ru0.05As1F0.15O0.85,,,,,39.3,Sm20Fe19As20RuO17F3,41.0,3.4000000000000057
17583,Sm1Fe0.8Ru0.2As1F0.15O0.85,,,,,16.9,Sm20Fe16As20Ru4O17F3,17.7,1.6000000000000014
17584,Sm1Fe0.7Ru0.3As1F0.15O0.85,,,,,11.1,Sm20Fe14As20Ru6O17F3,12.5,2.8000000000000007
17585,Sm1Fe0.5Ru0.5As1F0.15O0.85,,,,,4.26,Sm20Fe10As20Ru10O17F3,4.26,0.0
17586,Ir0.99Pt0.01Te2,A,3.9333,,5.3966,2.05,Te200Ir99Pt,2.05,0.0
17587,Ir0.98Pt0.02Te2,A,3.9317,,5.3915,2.855,Te100Ir49Pt,2.855,0.0
17588,Ir0.97Pt0.03Te2,A,3.9383,,5.3932,3.07,Te200Ir97Pt3,3.07,0.0
17589,Ir0.96Pt0.04Te2,A,3.9383,,5.3881,2.945,Te50Ir24Pt,2.9725,0.05500000000000016
17590,Ir0.94Pt0.06Te2,A,3.9417,,5.3831,2.69,Te100Ir47Pt3,2.69,0.0
17591,Ir0.92Pt0.08Te2,A,3.945,,5.378,2.28,Te50Ir23Pt2,2.385,0.2100000000000004
17592,Sn0.6In0.4Te1,A,6.28,,,4.75,In2Sn3Te5,4.51,0.4800000000000004
17593,Sn0.961In0.027Te1,,,,,1.85,In27Sn961Te1000,1.85,0.0
17594,Sn0.95In0.038Te1,,,,,1.9,In19(Sn19Te20)25,1.9,0.0
17595,Sn0.927In0.061Te1,,,,,1.8,In61Sn927Te1000,1.8,0.0
17596,Sn0.923In0.065Te1,,,,,1.8,In65Sn923Te1000,1.8,0.0
17597,Sn0.915In0.073Te1,,,,,1.9,In73(Sn183Te200)5,1.9,0.0
17598,Sn0.904In0.084Te1,,,,,1.76,In21(Sn113Te125)2,1.76,0.0
17599,Sm1Fe0.85Ir0.15As1O1,A,3.953,,8.434,16.0,Sm20Fe17As20Ir3O20,16.0,0.0
17600,Fe1Se0.92,,,,,7.6,Fe25Se23,7.4,0.39999999999999947
17601,Fe1Se0.874Sb0.046,,,,,9.2,Fe500(SbSe19)23,9.2,0.0
17602,Fe1Se0.828Sb0.092,,,,,8.3,Fe250(SbSe9)23,8.3,0.0
17603,Fe1Se0.736Sb0.184,,,,,8.85,Fe125(SbSe4)23,8.85,0.0
17604,Yb1Ga1.1Si0.9,,,,,2.4,Yb10Ga11Si9,2.4,0.0
17605,Ca1Ga1Si1,,,,,4.2,CaGaSi,4.25,0.35000000000000053
17606,Bi2Te3,A,4.385,,30.51,2.845,Bi2Te3,4.899166666666666,6.7
17607,Bi0.85Sb0.15,A,4.5186,,11.774,6.79,Bi17Sb3,5.12,3.34
17608,Ta1Se3,A,10.402,3.495,9.829,2.0,TaSe3,2.075,0.3999999999999999
17609,Li1Cu2P2,A,3.8888,,9.562,3.7,Li(CuP)2,3.7,0.0
17610,Li1Fe1P1,A,3.6992,,6.0374,4.1,LiFeP,4.965,1.9000000000000004
17611,K0.5Ti1N1Cl1,A,4.0605,3.2932,17.722,16.3,KTi2(NCl)2,16.15,0.3000000000000007
17612,Ti1N1,A,4.244,,,5.6,TiN,5.316666666666667,0.7399999999999993
17613,Li0.5Ti1N1Cl1,A,4.0114,3.2726,7.9211,16.5,LiTi2(NCl)2,16.5,0.0
17614,Na0.5Ti1N1Cl1,A,4.017,3.2737,16.8835,16.3,NaTi2(NCl)2,16.3,0.0
17615,Rb0.5Ti1N1Cl1,A,4.0375,3.2899,18.398,16.3,RbTi2(NCl)2,16.3,0.0
17616,Pr2Ba4Cu7O14.74,,,,,15.5,Ba200Pr100Cu350O737,15.5,0.0
17617,Pr2Ba4Cu7O14.36,,,,,20.6,Ba100Pr50Cu175O359,20.6,0.0
17618,Pr2Ba4Cu7O14.21,,,,,23.0,Ba400Pr200(Cu100O203)7,23.0,0.0
17619,Sr1Pd2Ge2,A,4.422,,10.131,3.0,Sr(GePd)2,2.8200000000000003,0.52
17620,Sr1Pd1.8Ni0.2Ge2,,,,,3.2,Sr5NiGe10Pd9,3.1500000000000004,0.10000000000000009
17621,Sr1Pd1Ni1Ge2,A,4.292,,10.179,2.1,SrNiGe2Pd,2.1,0.0
17622,Sr1Ni2Ge2,A,4.178,,10.252,0.87,Sr(NiGe)2,0.8825000000000001,0.025000000000000022
17623,Li1Fe1As1,,,,,15.1,LiFeAs,16.77307692307692,6.300000000000001
17624,Li1Fe0.98Cu0.02As1,,,,,9.3,Li50Fe49CuAs50,9.3,0.0
17625,Sr1Pd2Ge2,A,4.4113,,10.12,2.7,Sr(GePd)2,2.8200000000000003,0.52
17626,Sr1Pd1.99Pt0.01Ge2,A,4.4099,,10.1184,2.82,Sr100Ge200Pd199Pt,2.82,0.0
17627,Sr1Pd1.98Pt0.02Ge2,A,4.4102,,10.1162,2.96,Sr50Ge100Pd99Pt,2.96,0.0
17628,Sr1Pd1.96Pt0.04Ge2,A,4.4075,,10.1177,3.16,Sr25Ge50Pd49Pt,3.16,0.0
17629,Sr1Pd1.94Pt0.06Ge2,A,4.4084,,10.1162,3.22,Sr50Ge100Pd97Pt3,3.22,0.0
17630,Sr1Pd1.93Pt0.07Ge2,A,4.4099,,10.1251,3.24,Sr100Ge200Pd193Pt7,3.24,0.0
17631,Sr1Pd1.92Pt0.08Ge2,A,4.409,,10.128,3.23,Sr25Ge50(Pd24Pt)2,3.23,0.0
17632,Sr1Pd1.9Pt0.1Ge2,A,4.4065,,10.1268,2.89,Sr10Ge20Pd19Pt,2.89,0.0
17633,Sr1Pd1.86Pt0.14Ge2,A,4.4106,,10.1358,2.6,Sr50Ge100Pd93Pt7,2.6,0.0
17634,Sr1Pd2Si0.02Ge1.98,,,,,2.76,Sr50SiGe99Pd100,2.76,0.0
17635,Sr1Pd2Si0.04Ge1.96,,,,,2.72,Sr25SiGe49Pd50,2.72,0.0
17636,Sr1Pd2Si0.1Ge1.9,,,,,2.7,Sr10SiGe19Pd20,2.7,0.0
17637,Sr1Pd1.98Ag0.02Ge2,,,,,2.64,Sr50AgGe100Pd99,2.64,0.0
17638,Sr1Pd1.9Ag0.1Ge2,,,,,2.62,Sr10AgGe20Pd19,2.62,0.0
17639,Sr1Pd1.8Ag0.2Ge2,,,,,2.52,Sr5AgGe10Pd9,2.52,0.0
17640,U1Co1Ge1,,,,,0.55,UCoGe,0.581,0.45000000000000007
17641,U1Co1Ge1,,,,,0.55,UCoGe,0.581,0.45000000000000007
17642,Ca3Ir4Sn13,A,9.7437,,,7.0,Ca3Sn13Ir4,6.935,3.09
17643,K0.8Fe2Se2,,,,,32.25,K2(FeSe)5,31.20555555555556,4.699999999999999
17644,La1Ni2Ge2,,,,,0.69,La(NiGe)2,0.69,0.0
17645,La1Pd2Ge1.9Sn0.1,,,,,1.25,La10SnGe19Pd20,1.25,0.0
17646,La1Pt2Ge1.8Sn0.2,,,,,1.3,La5SnGe9Pt10,1.3,0.0
17647,La1Pd2Ge1.96Sn0.04,,,,,0.82,La25SnGe49Pd50,0.82,0.0
17648,La1Pd2Ge1.92Sn0.08,,,,,1.44,La25Sn2(Ge24Pd25)2,1.44,0.0
17649,In1N1,,,,,0.2,InN,1.975,3.1799999999999997
17650,Ba1Fe1.87Co0.13As2,A,3.96,,13.0,25.0,Ba100Fe187Co13As200,25.0,0.0
17651,Ba1Fe1.83Zn0.04Co0.13As2,A,3.9633,,13.0,20.0,Ba100Zn4Fe183Co13As200,20.0,0.0
17652,Ba1Fe1.81Zn0.06Co0.13As2,A,3.9645,,13.0352,19.0,Ba100Zn6Fe181Co13As200,19.0,0.0
17653,Ba1Fe1.79Zn0.08Co0.13As2,A,3.961,,13.0446,19.0,Ba100Zn8Fe179Co13As200,19.0,0.0
17654,Y2Ir3Si5,A,9.918,11.472,5.795,2.96,Y2Si5Ir3,3.005,0.08999999999999986
17655,La2Ir3Si5,A,9.979,11.649,5.924,1.99,La2Si5Ir3,1.99,0.0
17656,Lu3Ru4Ge13,A,8.9068,,,2.3,Lu3Ge13Ru4,2.3,0.0
17657,Y3Ru4Ge13,,,,,1.8,Y3Ge13Ru4,2.1700000000000004,1.1500000000000001
17658,Lu2Ir3Si5,A,9.91457,11.2866,5.72191,3.3,Lu2Si5Ir3,4.425,2.25
17659,K0.8Fe2Se2,A,3.9136,,14.0367,28.3,K2(FeSe)5,31.20555555555556,4.699999999999999
17660,Ho1Ni2B2C,,,,,8.6,HoNi2B2C,7.954761904761902,2.8999999999999995
17661,Ba1Fe1.89Co0.11As2,A,3.955,,12.976,25.0,Ba100Fe189Co11As200,23.25,3.5
17662,Ba1Fe1.87Zn0.02Co0.11As2,A,3.957,,12.98,20.0,Ba100Zn2Fe187Co11As200,20.0,0.0
17663,Ba1Fe1.85Zn0.04Co0.11As2,A,3.963,,12.983,18.5,Ba100Zn4Fe185Co11As200,18.5,0.0
17664,Ba1Fe1.83Zn0.06Co0.11As2,A,3.967,,12.989,17.0,Ba100Zn6Fe183Co11As200,17.0,0.0
17665,Ba1Fe1.81Zn0.08Co0.11As2,A,3.968,,13.002,11.0,Ba100Zn8Fe181Co11As200,11.0,0.0
17666,Ba1Fe1.79Zn0.1Co0.11As2,A,3.968,,13.001,8.0,Ba100Zn10Fe179Co11As200,8.0,0.0
17667,Ba1Fe1.75Zn0.14Co0.11As2,A,3.972,,13.026,5.0,Ba100Zn14Fe175Co11As200,5.0,0.0
17668,K0.8Fe2Se2,A,3.9106,,14.0662,30.5,K2(FeSe)5,31.20555555555556,4.699999999999999
17669,K0.8Fe1.996Cr0.004Se2,A,3.9111,,14.0545,20.0,K200CrFe499Se500,20.0,0.0
17670,K0.8Fe1.993Cr0.007Se2,A,3.9114,,14.0455,11.0,K800Cr7Fe1993Se2000,11.0,0.0
17671,K0.8Fe1.996Co0.004Se2,A,3.9108,,14.0583,22.0,K200Fe499CoSe500,22.0,0.0
17672,K0.8Fe1.992Co0.008Se2,A,3.9116,,14.0496,17.0,K100Fe249CoSe250,17.0,0.0
17673,K0.8Fe1.988Co0.012Se2,A,3.912,,14.0387,11.0,K200Fe497Co3Se500,11.0,0.0
17674,K0.8Fe1.99Mn0.01Se2,A,3.9122,,14.058,31.0,K80MnFe199Se200,31.0,0.0
17675,K0.8Fe1.979Mn0.021Se2,A,3.9133,,14.0533,31.0,K800Mn21Fe1979Se2000,31.0,0.0
17676,K0.8Fe1.97Mn0.03Se2,A,3.9141,,14.0412,31.5,K80Mn3Fe197Se200,37.03333333333334,10.700000000000003
17677,K0.8Fe1.951Mn0.049Se2,A,3.9153,,14.0296,31.9,K800Mn49Fe1951Se2000,31.9,0.0
17678,K0.8Fe1.933Mn0.067Se2,A,3.9158,,14.0202,32.0,K800Mn67Fe1933Se2000,32.0,0.0
17679,Sr1Pd2Ge2,,,,,2.7,Sr(GePd)2,2.8200000000000003,0.52
17680,Li1Fe1As1,A,3.7818,,6.3463,15.0,LiFeAs,16.77307692307692,6.300000000000001
17681,Ba0.85K0.15Fe2As2,A,5.589,5.5517,13.0404,4.0,K3Ba17(FeAs)40,11.333333333333334,14.0
17682,Ba0.825K0.175Fe2As2,A,5.5842,5.5492,13.0563,10.0,K7Ba33(FeAs)80,10.0,0.0
17683,Ba0.8K0.2Fe2As2,A,5.5767,5.546,13.0736,17.0,KBa4(FeAs)10,19.036,18.02
17684,Ba0.79K0.21Fe2As2,A,5.575,5.5462,13.0749,18.0,K21Ba79(FeAs)200,18.0,0.0
17685,Ba0.78K0.22Fe2As2,A,5.5706,5.5461,13.0803,23.5,K11Ba39(FeAs)100,24.15,1.3000000000000007
17686,Ba0.76K0.24Fe2As2,A,5.5672,5.5449,13.0888,26.0,K6Ba19(FeAs)50,26.0,0.0
17687,Ba0.75K0.25Fe2As2,A,5.5636,5.5476,13.1027,28.5,KBa3(FeAs)8,28.26,5.0
17688,Ba0.72K0.28Fe2As2,,,,,34.0,K7Ba18(FeAs)50,33.120000000000005,6.700000000000003
17689,Ba0.7K0.3Fe2As2,A,3.9165,,13.1614,36.0,K3Ba7(FeAs)20,36.85,1.5
17690,Ba0.6K0.4Fe2As2,,,,,38.0,K2Ba3(FeAs)10,36.37090909090909,10.8
17691,Ba0.5K0.5Fe2As2,A,3.8893,,13.3242,34.0,KBa(FeAs)4,34.81142857142857,5.780000000000001
17692,Ba0.3K0.7Fe2As2,,,,,20.0,K7Ba3(FeAs)20,19.7,0.6000000000000014
17693,Ba0.1K0.9Fe2As2,,,,,7.0,K9Ba(FeAs)20,7.083333333333333,0.5299999999999994
17694,K1Fe2As2,A,3.8251,,13.7846,3.0,K(FeAs)2,3.4225,1.15
17695,Ba0.84K0.16Fe2As2,,,,,7.3,K4Ba21(FeAs)50,6.42,1.7599999999999998
17696,Ba0.82K0.18Fe2As2,,,,,10.5,K9Ba41(FeAs)100,10.5,0.0
17697,Ba0.81K0.19Fe2As2,,,,,15.0,K19Ba81(FeAs)200,12.733333333333334,5.800000000000001
17698,Ba0.79K0.21Fe2As2,,,,,18.0,K21Ba79(FeAs)200,18.0,0.0
17699,La1Ru2P2,A,,,10.67,3.7,La(PRu)2,3.9333333333333336,0.39999999999999947
17700,Sm1Fe1As1F0.075O0.925,,,,,33.0,Sm40Fe40As40O37F3,33.0,0.0
17701,Sm1Fe1As1F0.15O0.85,,,,,51.5,Sm20Fe20As20O17F3,45.19,11.5
17702,Fe1.04Te0.95Se0.05,A,3.8184,,6.2617,11.0,Fe104(Te19Se)5,11.0,0.0
17703,Fe0.03Te0.9Se0.1,A,3.816,,6.2381,11.9,Fe3(Te9Se)10,11.9,0.0
17704,Fe0.02Te0.85Se0.15,A,3.8133,,6.2116,12.7,Fe2(Te17Se3)5,12.7,0.0
17705,Fe0.02Te0.8Se0.2,A,3.8114,,6.1843,13.6,Fe(Te4Se)10,13.6,0.0
17706,Fe1Te0.5Se0.5,A,3.8041,,6.053,15.6,Fe2TeSe,13.513076923076925,7.129999999999999
17707,Rb1Fe2As2,,,,,2.55,Rb(FeAs)2,2.38,0.8700000000000001
17708,Rb1Fe2As2,,,,,1.73,Rb(FeAs)2,2.38,0.8700000000000001
17709,Ba1Fe1.924Co0.076As2,,,,,14.2,Ba250Fe481Co19As500,9.505,7.719999999999999
17710,Ba1Fe1.906Co0.094As2,,,,,20.0,Ba500Fe953Co47As1000,17.464285714285715,5.4
17711,Ba1Fe1.852Co0.148As2,,,,,23.4,Ba250Fe463Co37As500,22.7,1.1999999999999993
17712,Ba1Fe1.8Co0.2As2,,,,,18.9,Ba5Fe9CoAs10,20.266666666666666,9.899999999999999
17713,Ba1Fe1.772Co0.228As2,,,,,16.4,Ba250Fe443Co57As500,11.405,7.879999999999999
17714,K0.8Fe1.76Se2,A,3.8897,,14.141,30.1,K10Fe22Se25,31.150000000000002,2.1000000000000014
17715,Pr1Fe0.9Co0.1As1O1,A,3.9867,,8.5915,13.8,Pr10Fe9Co(AsO)10,14.533333333333333,2.1999999999999993
17716,Pr1Fe0.9Co0.1As0.95P0.05O1,A,3.9817,,8.563,14.2,Pr20Fe18Co2As19PO20,14.2,0.0
17717,Pr1Fe0.9Co0.1As0.9P0.1O1,A,3.981,,8.5585,14.7,Pr10Fe9CoAs9PO10,14.7,0.0
17718,Pr1Fe0.9Co0.1As0.85P0.15O1,A,3.9764,,8.5446,12.2,Pr20Fe18Co2As17P3O20,12.2,0.0
17719,Pr1Fe0.9Co0.1As0.8P0.2O1,A,3.9756,,8.5416,10.9,Pr10Fe9CoAs8(PO5)2,10.9,0.0
17720,Pr1Fe0.9Co0.1As0.7P0.3O1,A,3.9743,,8.5197,9.86,Pr10Fe9CoAs7P3O10,9.86,0.0
17721,Pr1Fe0.9Co0.1As0.5P0.5O1,A,3.9637,,8.4756,7.46,Pr10Fe9CoAs5(PO2)5,7.46,0.0
17722,Sm1Fe1As1F0.2O0.8,,,,,29.0,Sm5Fe5As5O4F,47.07777777777778,23.5
17723,La1Fe1As1F0.2O0.8,,,,,25.0,La5Fe5As5O4F,13.54,20.48
17724,Pr1Pt4Ge12,,,,,7.9,Pr(Ge3Pt)4,7.886923076923076,0.3600000000000012
17725,Cs1Fe2As2,,,,,1.81,Cs(FeAs)2,2.032,0.8
17726,Zr0.99V0.01B2,A,3.1647,,3.529,6.4,Zr99VB200,6.4,0.0
17727,Zr0.96V0.04B2,A,3.1641,,3.524,8.7,Zr24VB50,8.515,0.3699999999999992
17728,Zr0.95V0.05B2,A,3.1631,,3.522,8.2,Zr19VB40,8.2,0.0
17729,Ir3Te8,A,6.4024,,,1.8,Te8Ir3,1.8,0.0
17730,La0.8Hf0.2Bi1S2O1,A,4.0589,,13.818,2.36,La4HfBi5(S2O)5,2.36,0.0
17731,La0.7Hf0.3Bi1S2O1,,,,,1.74,La7Hf3Bi10(S2O)10,1.74,0.0
17732,La0.6Hf0.4Bi1S2O1,,,,,1.74,La3Hf2Bi5(S2O)5,1.74,0.0
17733,La0.8Zr0.2Bi1S2O1,A,4.0585,,13.807,1.66,La4ZrBi5(S2O)5,1.66,0.0
17734,La0.8Ti0.2Bi1S2O1,A,4.0524,,13.804,2.35,La4TiBi5(S2O)5,2.415,0.1299999999999999
17735,La0.7Ti0.3Bi1S2O1,,,,,2.22,La7Ti3Bi10(S2O)10,2.22,0.0
17736,La0.85Th0.15Bi1S2O1,,,,,2.85,La17Th3Bi20(S2O)20,2.745,0.20999999999999996
17737,La0.8Th0.2Bi1S2O1,A,4.0506,,13.774,2.046,La4ThBi5(S2O)5,2.046,0.0
17738,La0.7Th0.3Bi1S2O1,,,,,2.04,La7Th3Bi10(S2O)10,2.04,0.0
17739,La0.6Th0.4Bi1S2O1,,,,,2.12,La3Th2Bi5(S2O)5,2.12,0.0
17740,Na1Fe0.975Co0.025As1,,,,,21.0,Na40Fe39CoAs40,21.05,0.10000000000000142
17741,Cu0.03Ir1Te2,A,3.9344,,5.3974,2.53,Cu3(Te2Ir)100,2.53,0.0
17742,Cu0.05Ir1Te2,A,3.9408,,5.3975,2.84,Cu(Te2Ir)20,2.8449999999999998,0.010000000000000231
17743,Cu0.07Ir1Te2,A,3.9426,,5.3975,2.71,Cu7(Te2Ir)100,2.71,0.0
17744,Cu0.1Ir1Te2,A,3.9503,,5.3992,2.41,Cu(Te2Ir)10,2.505,0.18999999999999995
17745,Pr4Fe2As2Te0.88O4,A,4.0165,,29.8572,25.1,Pr50Fe25Te11(AsO2)25,25.05,0.10000000000000142
17746,La1Sb2,A,6.319,6.1739,18.57,1.2,LaSb2,0.9333333333333332,0.7999999999999999
17747,Lu1Pt1Bi1,A,6.578,,,1.0,LuBiPt,1.0,0.0
17748,Cu1Ir1.8Pt0.2Se4,A,10.3358,,,1.06,Cu5Ir9PtSe20,1.06,0.0
17749,Cu1Ir1.6Pt0.4Se4,A,10.3453,,,1.76,Cu5Ir8(PtSe10)2,1.76,0.0
17750,Cu1Ir1.4Pt0.6Se4,A,10.3625,,,1.64,Cu5Ir7Pt3Se20,1.64,0.0
17751,La1Bi1S2F0.5O0.5,A,4.069,,13.366,2.7,La2Bi2S4OF,4.575833333333334,8.860000000000001
17752,Ba0.9K0.1Fe2As2,,,,,5.5,KBa9(FeAs)20,5.25,0.5
17753,Ba0.88K0.12Fe2As2,,,,,10.0,K3Ba22(FeAs)50,10.0,0.0
17754,Ba0.85K0.15Fe2As2,,,,,18.0,K3Ba17(FeAs)40,11.333333333333334,14.0
17755,Ba0.8K0.2Fe2As2,,,,,22.0,KBa4(FeAs)10,19.036,18.02
17756,Ba0.75K0.25Fe2As2,,,,,31.0,KBa3(FeAs)8,28.26,5.0
17757,Ba0.63K0.37Fe2As2,,,,,39.0,K37Ba63(FeAs)200,39.0,0.0
17758,Sr1Pt3P1,,5.8094,,5.3833,8.4,SrPPt3,8.375,0.05000000000000071
17759,Ca1Pt3P1,,5.6673,,5.4665,6.6,CaPPt3,6.6,0.0
17760,La1Pt3P1,,5.7626,,5.465,1.5,LaPPt3,1.5,0.0
17761,Li0.9Mo6O17,,,,,2.2,Li9(Mo6O17)10,3.47,8.44
17762,Ir0.5Pt0.5Te2,,,,,3.0,Te4IrPt,3.0,0.0
17763,C1,,,,,3.1,C,10.612962962962966,51.63
17764,C1,,,,,4.1,C,10.612962962962966,51.63
17765,C1,,,,,5.0,C,10.612962962962966,51.63
17766,Pr1Fe1As1F0.11O0.89,,,,,45.0,Pr100Fe100As100O89F11,45.0,0.0
17767,La1Fe1As1F0.15O0.85,,,,,26.2,La20Fe20As20O17F3,20.25,15.7
17768,La1Fe0.8Zn0.2As1F0.15O0.85,,,,,25.5,La20Zn4Fe16As20O17F3,25.5,0.0
17769,La1Fe0.4Zn0.6As1F0.15O0.85,,,,,24.6,La20Zn12Fe8As20O17F3,24.6,0.0
17770,La1Fe0.2Zn0.8As1F0.15O0.85,,,,,23.9,La20Zn16Fe4As20O17F3,23.9,0.0
17771,Fe1Se0.93,A,3.772,,5.522,7.0,Fe100Se93,7.0,0.0
17772,Sn0.05Fe1Se0.93,,,,,7.0,Fe100Sn5Se93,7.0,0.0
17773,Sn0.1Fe1Se0.93,,,,,7.0,Fe100Sn10Se93,7.0,0.0
17774,Ca2Al3Si4,A,5.8605,15.036,7.7659,6.2,Ca2Al3Si4,6.2,0.0
17775,Ca2Al2.73Si4.27,A,5.8846,14.973,7.7966,6.4,Ca200(Al39Si61)7,6.4,0.0
17776,Ca2Al2.39Si4.61,,,,,5.4,Ca200Al239Si461,5.4,0.0
17777,Bi4S3O4,A,3.9754,,41.4286,4.11,Bi4S3O4,4.607777777777778,2.5300000000000002
17778,Bi3.99Cu0.01S3O4,A,3.975,,41.4082,3.94,CuBi399(S3O4)100,3.935,0.009999999999999787
17779,Bi3.975Cu0.025S3O4,A,3.9688,,41.401,2.99,CuBi159(S3O4)40,2.99,0.0
17780,Bi3.95Cu0.05S3O4,A,3.9669,,41.3847,2.6,CuBi79(S3O4)20,2.5949999999999998,0.010000000000000231
17781,Bi3.9Cu0.1S3O4,A,3.9655,,41.3959,3.0,CuBi39(S3O4)10,2.995,0.009999999999999787
17782,La1Pd2Sb2,A,4.568,,10.266,1.3,La(SbPd)2,1.3,0.0
17783,Cu0.14Bi2Te3,A,4.385,,30.48,6.0,Cu7(Bi2Te3)50,6.0,0.0
17784,Sr1Pt2Ge2,A,4.4,,9.8,10.2,Sr(GePt)2,10.2,0.0
17785,Sm1Fe1As1F0.12O0.88,A,3.9307,,8.4786,50.1,Sm25Fe25As25O22F3,33.4625,33.0
17786,Sm1Fe0.99Mn0.01As1F0.12O0.88,A,3.9347,,8.4912,37.2,Sm100MnFe99As100(O22F3)4,37.2,0.0
17787,Sm1Fe0.97Mn0.03As1F0.12O0.88,A,3.9373,,8.4951,31.3,Sm100Mn3Fe97As100(O22F3)4,31.3,0.0
17788,Sm1Fe0.94Mn0.06As1F0.12O0.88,A,3.9407,,8.5005,16.0,Sm50Mn3Fe47As50(O22F3)2,16.0,0.0
17789,Sm1Fe0.99Ni0.01As1F0.12O0.88,A,3.9323,,8.4753,45.7,Sm100Fe99NiAs100(O22F3)4,45.7,0.0
17790,Sm1Fe0.97Ni0.03As1F0.12O0.88,A,3.9361,,8.4699,34.5,Sm100Fe97Ni3As100(O22F3)4,34.5,0.0
17791,Sm1Fe0.94Ni0.06As1F0.12O0.88,A,3.9391,,8.4685,18.8,Sm50Fe47Ni3As50(O22F3)2,18.8,0.0
17792,Sm1Fe0.9Ni0.1As1F0.12O0.88,A,3.9404,,8.4622,5.6,Sm50Fe45Ni5As50(O22F3)2,5.6,0.0
17793,Ca10Pt4.05Fe8.95As18,,,,,13.0,Ca200Fe179(As40Pt9)9,13.0,0.0
17794,Ca10Pt4.2Fe9.8As18,,,,,30.0,Ca50Fe49(As30Pt7)3,30.0,0.0
17795,Lu2Sn1C1,A,3.51,,15.15,5.2,Lu2SnC,5.2,0.0
17796,Li2Pd3B1,,,,,8.29,Li2BPd3,7.548333333333332,1.419999999999999
17797,Li2Pd3B0.95Al0.05,,,,,7.75,Li40AlB19Pd60,7.75,0.0
17798,Li2Pd3B0.9Al0.1,,,,,7.49,Li20Al(B3Pd10)3,7.49,0.0
17799,Li2Pt3B1,,,,,3.19,Li2BPt3,2.5833333333333335,1.3299999999999998
17800,Li2Pt3B0.99Al0.01,,,,,2.86,Li200Al(B33Pt100)3,2.86,0.0
17801,Li2Pt3B0.95Al0.05,,,,,2.12,Li40AlB19Pt60,2.12,0.0
17802,Ir0.96Pt0.04Te2,,,,,3.0,Te50Ir24Pt,2.9725,0.05500000000000016
17803,Ir0.92Pt0.08Te2,,,,,2.49,Te50Ir23Pt2,2.385,0.2100000000000004
17804,Ir0.88Pt0.12Te2,,,,,1.92,Te50Ir22Pt3,1.92,0.0
17805,Na1Fe0.97Co0.03As1,,,,,22.0,Na100Fe97Co3As100,21.133333333333333,1.6000000000000014
17806,Zr2Co1,A,6.354,,5.512,5.47,Zr2Co,5.388571428571429,4.0
17807,Zr2Co0.95Cu0.05,A,6.371,,5.483,6.52,Zr40Co19Cu,6.52,0.0
17808,Zr2Co0.9Cu0.1,A,6.389,,5.463,6.07,Zr20Co9Cu,6.07,0.0
17809,Zr2Co0.85Cu0.15,A,6.407,,5.443,5.88,Zr40Co17Cu3,5.88,0.0
17810,Zr2Co0.8Cu0.2,A,6.416,,5.421,5.41,Zr10Co4Cu,5.41,0.0
17811,Zr2Co0.75Cu0.25,A,6.428,,5.402,4.89,Zr8Co3Cu,4.89,0.0
17812,Zr2Co0.7Cu0.3,A,6.452,,5.386,4.39,Zr20Co7Cu3,4.39,0.0
17813,U1,,,,,1.24,U,0.6000000000000001,1.04
17814,U0.97Mo0.03,,,,,0.65,U97Mo3,0.65,0.0
17815,U0.94Mo0.06,,,,,0.7,U47Mo3,0.74,0.08000000000000007
17816,U0.89Mo0.11,A,3.4841,,3.4041,1.25,U89Mo11,1.25,0.0
17817,U0.88Mo0.12,A,3.4451,,3.3966,1.91,U22Mo3,1.88,0.05999999999999983
17818,U0.85Mo0.15,A,3.4409,,3.4409,2.11,U17Mo3,2.106666666666667,0.009999999999999787
17819,Bi4S3O4,A,3.9708,,41.357,4.4,Bi4S3O4,4.607777777777778,2.5300000000000002
17820,Bi4S2.97Se0.03O4,,,,,4.2,Bi400Se3S297O400,4.2,0.0
17821,Bi4S2.91Se0.09O4,,,,,3.7,Bi400Se9S291O400,3.7,0.0
17822,Bi4S2.85Se0.15O4,A,3.9717,,41.419,3.5,Bi80Se3S57O80,3.5,0.0
17823,Pr0.65Sr0.35Fe1As0.9Sb0.1O1,,,,,21.87,Sr7Pr13Fe20Sb2(As9O10)2,21.87,0.0
17824,Pr0.65Sr0.35Fe1As0.8Sb0.2O1,,,,,22.0,Sr7Pr13Fe20Sb4(As4O5)4,22.0,0.0
17825,Pr0.65Sr0.35Fe1As0.85Sb0.15O1,A,3.996,,8.648,21.9,Sr7Pr13Fe20Sb3As17O20,21.9,0.0
17826,Pr0.65Sr0.35Fe1As0.95P0.05O1,,,,,15.4,Sr7Pr13Fe20As19PO20,15.4,0.0
17827,Pr0.6Sr0.4Fe1As0.9Sb0.1O1,A,3.998,,8.662,22.0,Sr4Pr6Fe10SbAs9O10,22.0,0.0
17828,Pr0.65Sr0.35Fe1As1O1,A,3.994,,8.655,16.5,Sr7Pr13Fe20(AsO)20,16.5,0.0
17829,K1Fe2As2,,,,,3.6,K(FeAs)2,3.4225,1.15
17830,K0.9Na0.1Fe2As2,,,,,2.9,K9Na(FeAs)20,2.9,0.0
17831,Ir0.95Te2,A,6.4361,,,4.68,Te40Ir19,4.68,0.0
17832,Ir0.85Rh0.1Te2,A,6.44,,,4.49,Te40Ir17Rh2,4.49,0.0
17833,Ir0.75Rh0.2Te2,A,6.4433,,,4.33,Te40Ir15Rh4,4.33,0.0
17834,Ir0.68Rh0.27Te2,A,6.4447,,,4.02,Te200Ir68Rh27,4.02,0.0
17835,Ir0.58Rh0.37Te2,A,6.4464,,,3.76,Te200Ir58Rh37,3.76,0.0
17836,Ir0.53Rh0.42Te2,A,6.4463,,,3.2,Te200Ir53Rh42,3.2,0.0
17837,Ir0.43Rh0.52Te2,A,6.4462,,,2.82,Te200Ir43Rh52,2.82,0.0
17838,La1Fe1As1F0.1O0.9,,,,,27.0,La10Fe10As10O9F,25.186666666666667,12.399999999999999
17839,Ce1Fe1As1F0.1O0.9,,,,,38.0,Ce10Fe10As10O9F,36.333333333333336,5.400000000000006
17840,Pr1Fe1As1F0.1O0.9,,,,,43.0,Pr10Fe10As10O9F,43.5,1.0
17841,Nd1Fe1As1F0.1O0.9,,,,,48.0,Nd10Fe10As10O9F,49.5,7.600000000000001
17842,Sm1Fe1As1F0.1O0.9,,,,,53.0,Sm10Fe10As10O9F,35.924285714285716,50.13
17843,La3Pd4Si4,A,4.2358,4.29,24.54,1.98,La3(SiPd)4,2.065,0.16999999999999993
17844,Nb3Pd0.7Se7,A,12.7965,3.4059,21.037,2.1,Nb30(PdSe10)7,2.1,0.0
17845,Nb2Pd0.67Se5,A,12.8325,3.39327,15.3859,1.2,Nb200Pd67Se500,1.2,0.0
17846,La1Bi1S2F0.5O0.5,A,4.0613,,13.3157,3.34,La2Bi2S4OF,4.575833333333334,8.860000000000001
17847,Ce1Bi1S2F0.5O0.5,A,4.0398,,13.4513,2.27,Ce2Bi2S4OF,3.446,5.73
17848,Ba1Ti2Sb2O1,,,,,1.2,BaTi2Sb2O,1.2028571428571428,0.53
17849,Ba0.85Na0.15Ti2Sb2O1,,,,,5.0,Ba17Na3Ti40(Sb2O)20,5.109999999999999,0.21999999999999975
17850,Fe1Se1,A,3.771,,5.5234,8.2,FeSe,23.362857142857145,72.9
17851,Nb2Pd0.81S5,,,,,6.6,Nb200Pd81S500,6.6,0.0
17852,Nb2Pd1S5,A,12.2077,3.3797,15.0656,6.25,Nb2PdS5,6.166666666666667,0.25
17853,Nb2Pd1S4.5Se0.5,A,12.3,3.3753,15.092,4.27,Nb4Pd2SeS9,4.27,0.0
17854,Nb2Pd1S4.25Se0.75,A,12.3132,3.3792,15.1088,3.18,Nb8Pd4Se3S17,3.18,0.0
17855,Nb2Pd1S4Se1,A,12.3527,3.3896,15.1568,2.76,Nb2PdSeS4,2.76,0.0
17856,Nb2Pd1S3.75Se1.25,A,12.4758,3.3929,15.1712,2.23,Nb8Pd4(SeS3)5,2.23,0.0
17857,Nb2Pd1S3.5Se1.5,A,12.4978,3.3885,15.2036,1.87,Nb4Pd2Se3S7,1.87,0.0
17858,Nb2Pd1S3Se2,A,12.5593,3.3808,15.2096,1.17,Nb2PdSe2S3,1.17,0.0
17859,Sb3Zr5,A,8.4053,,5.764,2.3,Zr5Sb3,2.25,0.09999999999999964
17860,Sn3Zr5,A,8.4603,,5.7771,1.9,Zr5Sn3,1.9,0.0
17861,Sb3Zr5,A,,,,2.2,Zr5Sb3,2.25,0.09999999999999964
17862,Ba0.75Na0.25Ti2Sb2O1,,,,,4.5,Ba3NaTi8(Sb2O)4,5.015000000000001,1.0300000000000002
17863,Sn0.975In0.025Te1,,,,,1.42,InSn39Te40,1.13,0.58
17864,Sn0.96In0.04Te1,,,,,1.22,InSn24Te25,1.22,0.0
17865,Sn0.95In0.05Te1,,,,,1.41,InSn19Te20,1.2733333333333332,0.20999999999999996
17866,Ba3Ir4Ge16,A,6.5387,,22.2834,6.1,Ba3(Ge4Ir)4,6.1,0.0
17867,Ba4Ir8Ge28,A,37.737,6.4246,6.4567,3.2,BaGe7Ir2,3.2,0.0
17868,Nb0.18Re0.82,,,,,8.9,Nb9Re41,8.9625,1.1999999999999993
17869,Nb0.25Re0.75,,,,,6.75,NbRe3,6.01,1.4800000000000004
17870,Nb0.29Re0.71,,,,,5.62,Nb29Re71,5.609999999999999,0.020000000000000462
17871,Nb0.31Re0.69,,,,,4.92,Nb31Re69,4.92,0.0
17872,La1Pd0.85Bi2,A,4.634,,9.9436,2.1,La20Bi40Pd17,2.1,0.0
17873,Fe1Se1,,,,,9.4,FeSe,23.362857142857145,72.9
17874,Bi3Ni1,A,8.877,4.097,11.48,3.95,NiBi3,3.989,0.49999999999999956
17875,Ce1Co0.9Ru0.1In5,A,4.6143,,7.5529,2.25,Ce10In50Co9Ru,2.25,0.0
17876,Ce1Co0.8Ru0.2In5,A,4.6195,,7.5596,2.18,Ce5In25Co4Ru,2.18,0.0
17877,Ce1Co0.7Ru0.3In5,A,4.619,,7.5607,2.13,Ce10In50Co7Ru3,2.13,0.0
17878,Ce1Co0.6Ru0.4In5,A,4.6205,,7.5606,1.8,Ce5In25Co3Ru2,1.8,0.0
17879,Ce1Co0.5Ru0.5In5,A,4.6184,,7.5606,1.77,Ce2In10CoRu,1.77,0.0
17880,Eu1Fe2As2,,,,,31.0,Eu(FeAs)2,28.642857142857142,6.0
17881,Bi4S3O4,,,,,4.7,Bi4S3O4,4.607777777777778,2.5300000000000002
17882,Eu1Fe2As1.7P0.3,,,,,25.0,Eu10Fe20As17P3,23.0,4.0
17883,Li1Fe3Se2O2,A,3.7926,,9.2845,42.8,LiFe3(SeO)2,42.8,0.0
17884,Pr1Pt4Ge12,,,,,7.92,Pr(Ge3Pt)4,7.886923076923076,0.3600000000000012
17885,Pr0.95Ce0.05Pt4Ge12,A,8.612,,,5.75,CePr19(Ge3Pt)80,5.75,0.0
17886,Pr0.93Ce0.07Pt4Ge12,,,,,5.52,Ce7Pr93(Ge3Pt)400,5.52,0.0
17887,Pr0.915Ce0.085Pt4Ge12,A,8.6104,,,4.61,Ce17Pr183(Ge3Pt)800,4.115,0.9900000000000002
17888,Pr0.9Ce0.1Pt4Ge12,,,,,4.11,CePr9(Ge3Pt)40,3.5700000000000003,1.0800000000000005
17889,Pr0.86Ce0.14Pt4Ge12,,,,,3.43,Ce7Pr43(Ge3Pt)200,3.43,0.0
17890,Pr0.8Ce0.2Pt4Ge12,A,8.612,,,1.767,CePr4(Ge3Pt)20,1.767,0.0
17891,Pr0.75Ce0.25Pt4Ge12,A,8.6124,,,1.015,CePr3(Ge3Pt)16,1.015,0.0
17892,Pr0.65Ce0.35Pt4Ge12,,,,,0.29,Ce7Pr13(Ge3Pt)80,0.29,0.0
17893,Ca10Bi9.88,A,12.2842,,17.866,2.075,Ca250Bi247,2.075,0.0
17894,Tl1Ni2Se2,A,3.87,,13.435,3.7,Tl(NiSe)2,3.668,0.15000000000000036
17895,La1Bi1S2F0.5O0.5,A,4.069,,13.366,2.7,La2Bi2S4OF,4.575833333333334,8.860000000000001
17896,Rb0.19W1O3,,,,,5.5,Rb19(WO3)100,5.5,0.0
17897,Fe1Se0.82Br0.18,A,3.77,,5.518,5.0,Fe50Se41Br9,5.0,0.0
17898,Fe1Se0.8Br0.2,A,3.774,,5.528,5.0,Fe5Se4Br,5.0,0.0
17899,Fe1Se0.7Br0.3,A,3.773,,5.528,5.0,Fe10Se7Br3,5.0,0.0
17900,La1Bi1S2F0.3O0.77,A,,,13.57,3.1,La100Bi100S200O77F30,3.1,0.0
17901,La1Bi1S2F0.7O0.54,A,,,13.37,4.46,La50Bi50S100O27F35,4.46,0.0
17902,La1Bi1S2F0.9O0.54,A,,,13.39,4.55,La50Bi50S100(O3F5)9,4.55,0.0
17903,Ce1Bi1S2F0.7O0.35,A,,,13.39,4.0,Ce20Bi20S40(OF2)7,4.0,0.0
17904,Ce1Bi1S2F0.9O0.34,A,,,13.4,3.51,Ce50Bi50S100O17F45,3.51,0.0
17905,Nd1Bi1S2F0.3O0.74,A,,,13.56,3.51,Nd50Bi50S100O37F15,3.51,0.0
17906,Nd1Bi1S2F0.7O0.63,A,,,13.43,5.24,Nd100Bi100S200(O9F10)7,5.24,0.0
17907,Nd1Bi1S2F0.9O0.62,A,,,13.01,5.44,Nd50Bi50S100O31F45,5.44,0.0
17908,Ca0.86Pr0.14Fe2As2,,,,,32.5,Ca43Pr7(FeAs)100,32.5,0.0
17909,Ce1Cu2Si2,,,,,0.6,Ce(CuSi)2,0.6453888888888888,0.34
17910,Ca1Pd2As2,A,4.2824,,10.088,1.27,Ca(AsPd)2,1.27,0.0
17911,Sr1Pd2As2,A,4.3759,,10.1671,0.92,Sr(AsPd)2,0.92,0.0
17912,Ba1Pd2As2,A,4.3438,,5.7536,2.0,Ba(AsPd)2,3.483333333333333,1.85
17913,Nd1Fe1As1F0.1O0.9,,,,,51.0,Nd10Fe10As10O9F,49.5,7.600000000000001
17914,Ba0.6K0.4Fe2As2,,,,,32.0,K2Ba3(FeAs)10,36.37090909090909,10.8
17915,Au0.075Sb0.85Te0.075,,,,,4.5,Sb34(TeAu)3,4.5,0.0
17916,Au0.1Sb0.8Te0.1,A,3.027,,,6.0,Sb8TeAu,6.0,0.0
17917,Au0.125Sb0.75Te0.125,A,3.016,,,6.7,Sb6TeAu,6.7,0.0
17918,Au0.2Sb0.6Te0.2,,,,,6.6,Sb3TeAu,6.6,0.0
17919,Au0.1Sb0.9,,,,,8.0,Sb9Au,7.5,1.0
17920,Au0.1Sb0.9,,,,,7.0,Sb9Au,7.5,1.0
17921,Au0.15Sb0.85,A,3.0012,,,8.1,Sb17Au3,8.1,0.0
17922,Ba2Bi3,A,4.813,7.994,9.971,4.4,Ba2Bi3,4.44,0.08000000000000007
17923,Nd1Fe1As1F0.1O0.9,,,,,53.0,Nd10Fe10As10O9F,49.5,7.600000000000001
17924,Ba0.95Na0.05Ti2Sb2O1,,,,,3.14,Ba19NaTi40(Sb2O)20,3.14,0.0
17925,Ba0.9Na0.1Ti2Sb2O1,,,,,4.24,Ba9NaTi20(Sb2O)10,4.24,0.0
17926,Ba0.85Na0.15Ti2Sb2O1,,,,,5.22,Ba17Na3Ti40(Sb2O)20,5.109999999999999,0.21999999999999975
17927,Ba0.75Na0.25Ti2Sb2O1,,,,,5.53,Ba3NaTi8(Sb2O)4,5.015000000000001,1.0300000000000002
17928,Sr2V1Fe1As1O3,A,3.93621,,15.7047,24.8,Sr2VFeAsO3,29.643750000000004,12.399999999999999
17929,Sr1.9Ca0.1V1Fe1As1O3,A,3.93561,,15.6711,25.8,Sr19CaV10Fe10(AsO3)10,25.8,0.0
17930,Sr1.8Ca0.2V1Fe1As1O3,A,3.93387,,15.6611,13.7,Sr9CaV5Fe5(AsO3)5,13.7,0.0
17931,Sr1.7Ca0.3V1Fe1As1O3,A,3.9312,,15.6602,0.8,Sr17Ca3V10Fe10(AsO3)10,0.8,0.0
17932,La1Bi1S2F0.2O0.8,A,4.0574,,13.5147,7.11,La5Bi5S10O4F,7.11,0.0
17933,La1Bi1S2F0.4O0.6,A,4.0616,,13.4284,10.26,La5Bi5S10O3F2,10.26,0.0
17934,La1Bi1S2F0.5O0.5,A,4.062,,13.2998,10.96,La2Bi2S4OF,4.575833333333334,8.860000000000001
17935,La1Bi1S2F0.6O0.4,A,4.0598,,13.1037,9.5,La5Bi5S10O2F3,9.5,0.0
17936,La1Bi1S2F0.7O0.3,A,4.0546,,13.0594,7.86,La10Bi10S20O3F7,7.86,0.0
17937,Er1Pd1Bi1,A,6.595,,,1.24,ErBiPd,1.24,0.0
17938,La1Ni0.84Bi2.04,A,4.56,,9.78,4.41,La25(Ni7Bi17)3,4.41,0.0
17939,Ce1Ni0.8Bi2.03,A,4.54,,9.64,4.2,Ce100Ni80Bi203,4.2,0.0
17940,Pr1Ni0.79Bi1.98,A,4.52,,9.6001,4.2,Pr100Ni79Bi198,4.2,0.0
17941,Nd1Ni0.72Bi2.14,A,4.52,,9.53,4.2,Nd50Ni36Bi107,4.2,0.0
17942,Sm1Ni0.78Bi2.08,A,4.5001,,9.42,4.2,Sm50(Ni3Bi8)13,4.2,0.0
17943,Gd1Ni0.72Bi1.91,A,4.49,,9.37,4.2,Gd100Ni72Bi191,4.2,0.0
17944,Tb1Ni0.74Bi1.9,A,4.48,,9.3001,4.2,Tb50Ni37Bi95,4.2,0.0
17945,Dy1Ni0.74Bi1.78,A,4.47,,9.29,4.2,Dy50Ni37Bi89,4.2,0.0
17946,Nd1Bi1S2F0.5O0.5,A,3.9911,,13.383,4.95,Nd2Bi2S4OF,4.641818181818182,0.75
17947,P1,,,,,9.5,P,6.612500000000001,6.699999999999999
17948,La1Ni1C2,A,3.954,4.557,6.193,2.86,LaNiC2,2.9871428571428567,0.7999999999999998
17949,La1Ni0.95Cu0.05C2,A,3.954,4.557,6.195,3.15,La20CuNi19C40,3.15,0.0
17950,La1Ni0.9Cu0.1C2,A,3.954,4.558,6.196,3.24,La10CuNi9C20,3.24,0.0
17951,La1Ni0.85Cu0.15C2,A,3.955,4.559,6.199,3.31,La20Cu3Ni17C40,3.31,0.0
17952,La1Ni0.8Cu0.2C2,A,3.956,4.56,6.201,3.45,La5Cu(Ni2C5)2,3.45,0.0
17953,La1Ni0.75Cu0.25C2,A,3.957,4.56,6.201,3.48,La4CuNi3C8,3.48,0.0
17954,La1Pd2Ge2,,,,,0.96,La(GePd)2,1.04,0.16000000000000014
17955,La3Pd4Ge4,,,,,2.23,La3(GePd)4,2.5575,0.52
17956,La3Ni4Si4,,,,,0.96,La3(SiNi)4,0.96,0.0
17957,La3Ni4Ge4,,,,,0.74,La3(NiGe)4,0.74,0.0
17958,Pr0.8Sr0.2Fe1As1O1,,,,,13.6,SrPr4Fe5(AsO)5,14.6,2.200000000000001
17959,Pr0.8Sr0.2Fe0.97Zn0.03As1O1,,,,,13.0,Sr20Pr80Zn3Fe97(AsO)100,13.0,0.0
17960,Pr0.8Sr0.2Fe0.94Zn0.06As1O1,,,,,12.0,Sr10Pr40Zn3Fe47(AsO)50,12.0,0.0
17961,Ir1Sn4,A,6.308,,22.739,0.93,Sn4Ir,1.8533333333333335,2.77
17962,La1Pt4Ge12,A,8.618,,,8.2,La(Ge3Pt)4,8.249999999999998,0.5399999999999991
17963,Pr1Pt4Ge12,A,8.608,,,7.8,Pr(Ge3Pt)4,7.886923076923076,0.3600000000000012
17964,Nd1Pt4Ge12,A,8.602,,,0.7,Nd(Ge3Pt)4,0.7,0.0
17965,Bi4S3O4,,,,,4.47,Bi4S3O4,4.607777777777778,2.5300000000000002
17966,La1Bi1S2F0.5O0.5,,,,,8.65,La2Bi2S4OF,4.575833333333334,8.860000000000001
17967,H1W1O3,,,,,120.0,HWO3,120.0,0.0
17968,La3Pd4Ge4,,,,,2.5,La3(GePd)4,2.5575,0.52
17969,La3Pd4Ge4,A,4.2293,4.3823,25.0109,2.75,La3(GePd)4,2.5575,0.52
17970,Mg1B2,A,3.0864,,3.5255,33.0,MgB2,37.580588235294115,35.5
17971,Au25Sb75,,,,,6.7,Sb3Au,6.7,0.0
17972,Pd16.5Sb83.5,,,,,4.9,Sb167Pd33,4.9,0.0
17973,In25Sb75,,,,,4.1,InSb3,4.1,0.0
17974,In31.5Sb68.5,,,,,3.7,In63Sb137,3.7,0.0
17975,Au30Pd3.3Te66.6,A,2.85,,,2.6,Te222Pd11Au100,2.6,0.0
17976,Au16.7Pd16.6Te66.7,A,2.93,,,4.6,Te667Pd166Au167,4.6,0.0
17977,La1Bi1S2F0.5O0.5,A,4.0613,,13.3157,3.1,La2Bi2S4OF,4.575833333333334,8.860000000000001
17978,Ce1Bi1S2F0.5O0.5,A,4.0398,,13.4513,1.89,Ce2Bi2S4OF,3.446,5.73
17979,Pr1Bi1S2F0.5O0.5,A,4.0192,,13.4238,4.29,Pr2Bi2S4OF,3.618,1.0899999999999999
17980,Nd1Bi1S2F0.5O0.5,A,4.0102,,13.4468,4.37,Nd2Bi2S4OF,4.641818181818182,0.75
17981,Yb1Bi1S2F0.5O0.5,A,3.9851,,13.5057,5.3,Yb2Bi2S4OF,5.3,0.0
17982,Sc5Ir4Si10,,,,,8.4,Sc5(Si5Ir2)2,8.342222222222224,0.5
17983,Pr1Ru4As12,A,8.508,,,2.5,Pr(As3Ru)4,2.3825000000000003,0.20000000000000018
17984,Eu1Fe2As2,,,,,29.0,Eu(FeAs)2,28.642857142857142,6.0
17985,Na1Fe1As1,,,,,8.94,NaFeAs,11.44181818181818,20.0
17986,Na1Fe0.995Co0.005As1,,,,,9.81,Na200Fe199CoAs200,9.81,0.0
17987,Na1Fe0.99Co0.01As1,,,,,17.8,Na100Fe99CoAs100,15.6,4.899999999999999
17988,Na1Fe0.985Co0.015As1,,,,,19.9,Na200Fe197Co3As200,16.25,7.299999999999999
17989,Na1Fe0.97Co0.03As1,,,,,21.0,Na100Fe97Co3As100,21.133333333333333,1.6000000000000014
17990,Na1Fe0.95Co0.05As1,,,,,15.9,Na20Fe19CoAs20,16.3,1.0999999999999996
17991,Li1Fe1As1,,,,,17.0,LiFeAs,16.77307692307692,6.300000000000001
17992,Sr1Fe2As1.4P0.6,,,,,25.0,Sr5Fe10As7P3,27.950000000000003,8.899999999999999
17993,Ba1Ti2Sb2O1,,,,,0.95,BaTi2Sb2O,1.2028571428571428,0.53
17994,Ba0.85Na0.15Fe2As2,,,,,5.3,Ba17Na3(FeAs)40,3.3499999999999996,3.9
17995,Ba0.8Na0.2Fe2As2,,,,,11.8,Ba4Na(FeAs)10,13.5,3.3999999999999986
17996,Ba0.76Na0.24Fe2As2,,,,,15.9,Ba19Na6(FeAs)50,15.9,0.0
17997,Ba0.7Na0.3Fe2As2,,,,,23.8,Ba7Na3(FeAs)20,24.8,2.0
17998,Ba0.65Na0.35Fe2As2,,,,,33.1,Ba13Na7(FeAs)40,31.25,3.700000000000003
17999,Ba0.6Na0.4Fe2As2,,,,,33.7,Ba3Na2(FeAs)10,33.96666666666667,0.5
18000,Ba0.5Na0.5Fe2As2,,,,,32.8,BaNa(FeAs)4,33.0,0.4000000000000057
18001,Ba0.4Na0.6Fe2As2,,,,,28.7,Ba2Na3(FeAs)10,28.7,0.0
18002,Ba0.3Na0.7Fe2As2,,,,,24.2,Ba3Na7(FeAs)20,24.1,0.1999999999999993
18003,Ba0.2Na0.8Fe2As2,,,,,19.2,BaNa4(FeAs)10,18.9,0.5999999999999979
18004,Ba0.1Na0.9Fe2As2,,,,,18.4,BaNa9(FeAs)20,18.4,0.0
18005,La1Rh1P1,A,4.1846,,14.9358,2.5,LaPRh,2.5,0.0
18006,La1Ir1P1,A,4.2065,,14.9379,5.3,LaPIr,5.3,0.0
18007,La1Ir1As1,A,4.1505,,14.3277,3.1,LaAsIr,3.1,0.0
18008,Pr4Fe2As2Te0.88O4,A,4.0165,,29.8572,25.0,Pr50Fe25Te11(AsO2)25,25.05,0.10000000000000142
18009,Sm4Fe2As2Te0.92O4,A,3.9642,,29.509,25.0,Sm100Fe50Te23(AsO2)50,25.0,0.0
18010,Gd4Fe2As2Te0.9O4,A,3.9353,,29.369,25.0,Gd40Fe20Te9(AsO2)20,25.0,0.0
18011,Sm4Fe2As2Te0.72F1.2O2.8,A,3.9597,,29.268,40.0,Sm50Fe25Te9As25(O7F3)5,40.0,0.0
18012,Gd4Fe2As2Te0.92F0.8O3.2,A,3.9363,,29.35,45.0,Gd100Fe50Te23As50(O4F)20,45.0,0.0
18013,Ba1Fe1.857Co0.13Mn0.013As2,,,,,18.0,Ba1000Mn13Fe1857(Co13As200)10,18.0,0.0
18014,Ba1Fe1.832Co0.15Mn0.018As2,,,,,13.5,Ba500Mn9Fe916(Co3As40)25,13.5,0.0
18015,Ba1Fe1.86Co0.12Mn0.02As2,,,,,12.5,Ba50MnFe93(Co3As50)2,12.5,0.0
18016,Ba1Fe1.84Co0.13Mn0.03As2,,,,,8.0,Ba100Mn3Fe184Co13As200,8.0,0.0
18017,Ba1Fe2As1.3P0.7,,,,,30.0,Ba10Fe20As13P7,30.25,0.5
18018,Ba1Fe1.97Mn0.03As1.3P0.7,,,,,16.0,Ba100Mn3Fe197(As13P7)10,16.0,0.0
18019,Ce1Ir1In5,,,,,1.273,CeIn5Ir,0.5525294117647059,0.92
18020,Ce1Ir1In4.973Hg0.027,,,,,0.955,Ce1000In4973Hg27Ir1000,0.955,0.0
18021,Ce1Ir1In4.955Hg0.045,,,,,0.993,Ce200In991Hg9Ir200,0.993,0.0
18022,Ce1Ir1In4.946Hg0.054,,,,,0.476,Ce500In2473Hg27Ir500,0.476,0.0
18023,Ce1Ir1In4.996Sn0.004,,,,,1.043,Ce250In1249SnIr250,1.043,0.0
18024,Ce1Ir1In4.986Sn0.014,,,,,0.8,Ce500In2493Sn7Ir500,0.8,0.0
18025,Ce1Ir1In4.97Sn0.03,,,,,0.66,Ce100In497Sn3Ir100,0.66,0.0
18026,Ce1Ir0.987Pt0.013In5,,,,,0.897,Ce1000In5000Ir987Pt13,0.897,0.0
18027,Ce1Ir0.978Pt0.022In5,,,,,0.734,Ce500In2500Ir489Pt11,0.734,0.0
18028,Ce1Ir0.956Pt0.044In5,,,,,0.429,Ce250In1250Ir239Pt11,0.429,0.0
18029,Na1Fe1As1,,,,,11.1,NaFeAs,11.44181818181818,20.0
18030,Na1Fe0.99Co0.01As1,,,,,13.0,Na100Fe99CoAs100,15.6,4.899999999999999
18031,Na1Fe0.98Co0.02As1,,,,,18.8,Na50Fe49CoAs50,18.8,0.0
18032,Na1Fe0.97Co0.03As1,,,,,20.4,Na100Fe97Co3As100,21.133333333333333,1.6000000000000014
18033,Na1Fe0.95Co0.05As1,,,,,17.0,Na20Fe19CoAs20,16.3,1.0999999999999996
18034,Na1Fe0.92Co0.08As1,,,,,7.53,Na25Fe23Co2As25,7.53,0.0
18035,Ba1Fe1.926Co0.074As2,,,,,6.2,Ba500Fe963Co37As1000,6.2,0.0
18036,Ba1Fe1.92Co0.08As2,,,,,6.7,Ba25Fe48(CoAs25)2,7.833333333333333,5.2
18037,Ba0.95Rb0.05Ti2Sb2O1,A,4.1065,,8.0875,4.25,RbBa19Ti40(Sb2O)20,4.25,0.0
18038,Ba0.9Rb0.1Ti2Sb2O1,A,4.1053,,8.1011,5.33,RbBa9Ti20(Sb2O)10,5.33,0.0
18039,Ba0.8Rb0.2Ti2Sb2O1,A,4.1016,,8.1279,6.19,RbBa4Ti10(Sb2O)5,6.19,0.0
18040,Ba0.7Rb0.3Ti2Sb2O1,A,4.0983,,8.1386,5.93,Rb3Ba7Ti20(Sb2O)10,5.93,0.0
18041,Ba0.6Rb0.4Ti2Sb2O1,A,4.0937,,8.1773,5.71,Rb2Ba3Ti10(Sb2O)5,5.71,0.0
