Repository: Gashmard/Streamlit_Prediction_Tc

File: SuperCon_Main_Dataset_20562sample.csv (part 30 of 34)
,element,Unit_lattice_constant,lattice_constant_a,lattice_constant_b,lattice_constant_c,Tc,Element_Normalize,Tc_mean,Tc_range
18042,La1Pd1Si3,A,4.3542,,9.664,2.65,LaSi3Pd,2.6166666666666667,0.04999999999999982
18043,La1Pt1Si3,A,4.3474,,9.6368,1.52,LaSi3Pt,1.52,0.0
18044,Tl0.4Rb0.4Fe1.67Se2,,,,,31.8,Rb40Tl40Fe167Se200,31.8,0.0
18045,K0.8Fe1.7Se2,,,,,32.0,K8Fe17Se20,31.666666666666668,1.0
18046,Sr3Ir4Sn13,A,9.7964,,,5.0,Sr3Sn13Ir4,5.292857142857143,2.05
18047,Ir0.95Pd0.05Te2,A,,,5.372,2.5,Te40Ir19Pd,2.5,0.0
18048,K0.38W1O3,A,12.256,,3.8247,2.09,K19(WO3)50,2.09,0.0
18049,K0.4W1O3,A,12.258,,3.8252,1.74,K2(WO3)5,1.62,0.24
18050,K0.42W1O3,A,12.264,,3.8271,1.34,K21(WO3)50,1.34,0.0
18051,K0.45W1O3,A,12.272,,3.829,0.885,K9(WO3)20,0.885,0.0
18052,La3Co4Sn13,,,,,1.95,La3Co4Sn13,2.567142857142857,0.9200000000000002
18053,La3Co4Sn13,,,,,2.85,La3Co4Sn13,2.567142857142857,0.9200000000000002
18054,La1F0.5Bi1S2O0.5,,,,,9.25,La2Bi2S4OF,4.575833333333334,8.860000000000001
18055,Ca10Pt0.78Fe9.22As18,,,,,9.96,Ca500Fe461(As300Pt13)3,9.96,0.0
18056,Ca3Ir4Ge4,A,7.5689,,,1.7,Ca3(GeIr)4,1.7,0.0
18057,Pb4Ag1Bi6Se14,,,,,1.075,AgBi6(Pb2Se7)2,1.075,0.0
18058,Pb3.9Ag1.1Bi6Se14,,,,,1.7,Ag11Bi60Pb39Se140,1.7,0.0
18059,Nb0.87Si0.09N0.87O0.13,,,,,16.35,Nb87Si9N87O13,16.35,0.0
18060,Nb1N0.87O0.13,,,,,17.2,Nb100N87O13,17.2,0.0
18061,Pb0.445Sn0.445In0.13Te1,A,6.378,,,3.2,In26Sn89Te200Pb89,3.2,0.0
18062,Pb0.42Sn0.42In0.16Te1,A,6.375,,,3.4,In8Sn21Te50Pb21,3.8049999999999997,0.81
18063,Pb0.4Sn0.4In0.2Te1,A,6.372,,,4.0,InSn2Te5Pb2,4.12,0.2400000000000002
18064,Pb0.35Sn0.35In0.3Te1,A,6.359,,,4.8,In6Sn7Te20Pb7,4.8,0.0
18065,Er1Pd1Bi1,A,6.595,,,1.24,ErBiPd,1.24,0.0
18066,Ir1Sn4,A,6.308,,22.739,0.93,Sn4Ir,1.8533333333333335,2.77
18067,La1Bi1S2F0.5O0.5,A,4.071,,13.3495,2.65,La2Bi2S4OF,4.575833333333334,8.860000000000001
18068,La1Bi1S2F0.5O0.5,,,,,7.92,La2Bi2S4OF,4.575833333333334,8.860000000000001
18069,La1Bi1S2F0.5O0.5,,,,,5.43,La2Bi2S4OF,4.575833333333334,8.860000000000001
18070,La1Bi1S2F0.5O0.5,,,,,4.51,La2Bi2S4OF,4.575833333333334,8.860000000000001
18071,La1Bi1S2F0.5O0.5,,,,,2.75,La2Bi2S4OF,4.575833333333334,8.860000000000001
18072,Y1Pt1Bi1,,,,,0.98,YBiPt,0.8725,0.20999999999999996
18073,Nb2B1N1,,,,,4.4,Nb2BN,4.4,0.0
18074,Ce1Ni0.8Bi2,,,,,4.2,Ce5(Ni2Bi5)2,4.15,0.10000000000000053
18075,La0.9Y0.1Co2B2,,,,,4.1,La9Y(CoB)20,4.175,0.15000000000000036
18076,La2Sb1,,,,,5.3,La2Sb,3.025,4.55
18077,Sm1Fe0.96Ni0.04As1O1,A,3.9383,,8.4719,7.5,Sm25Fe24Ni(AsO)25,7.5,0.0
18078,Sm1Fe0.94Ni0.06As1O1,A,3.9339,,8.46,9.0,Sm50Fe47Ni3(AsO)50,9.0,0.0
18079,Sm1Fe0.92Ni0.08As1O1,A,3.94,,8.4496,6.0,Sm25Fe23Ni2(AsO)25,6.0,0.0
18080,Ba1Ti2Sb2O1,A,4.111,,8.07,1.2,BaTi2Sb2O,1.2028571428571428,0.53
18081,Ba0.96K0.04Ti2Sb2O1,A,4.1079,,8.0937,3.88,KBa24Ti50(Sb2O)25,3.88,0.0
18082,Ba0.95K0.05Ti2Sb2O1,A,4.1067,,8.0972,4.25,KBa19Ti40(Sb2O)20,4.25,0.0
18083,Ba0.9K0.1Ti2Sb2O1,A,4.1047,,8.1112,5.13,KBa9Ti20(Sb2O)10,5.13,0.0
18084,Ba0.88K0.12Ti2Sb2O1,A,4.1042,,8.1121,6.1,K3Ba22Ti50(Sb2O)25,6.1,0.0
18085,Ba0.85K0.15Ti2Sb2O1,A,4.1008,,8.1313,5.86,K3Ba17Ti40(Sb2O)20,5.86,0.0
18086,Ba0.8K0.2Ti2Sb2O1,A,4.0974,,8.1444,3.0,KBa4Ti10(Sb2O)5,3.0,0.0
18087,Nb0.6Al0.08N0.79O0.21,A,6.874,,4.346,7.0,Nb60Al8N79O21,7.0,0.0
18088,Nb0.89Al0.11N0.85O0.17,A,4.401,,,17.3,Nb89Al11(N5O)17,17.3,0.0
18089,Nb0.95Mg0.05N0.92O0.08,,,,,15.0,Mg5Nb95(N23O2)4,16.533333333333335,2.6000000000000014
18090,Nb0.95Mg0.05N0.92O0.08,A,4.419,,,17.6,Mg5Nb95(N23O2)4,16.533333333333335,2.6000000000000014
18091,Nb0.9Mg0.1N0.87O0.13,A,4.37,,,5.0,Mg10Nb90N87O13,10.6,11.2
18092,Nb0.9Mg0.1N0.87O0.13,A,4.41,,,16.2,Mg10Nb90N87O13,10.6,11.2
18093,Nb1N0.98O0.02,A,4.42,,,17.7,Nb50N49O,17.7,0.0
18094,Nb0.95Mg0.05N0.92O0.08,A,4.419,,,17.0,Mg5Nb95(N23O2)4,16.533333333333335,2.6000000000000014
18095,Nb0.89Al0.11N0.84O0.16,A,4.401,,,16.7,Nb89Al11(N21O4)4,16.7,0.0
18096,Nb0.87Si0.09N0.13O0.13,A,4.399,,,16.8,Nb87Si9(NO)13,16.8,0.0
18097,Ti0.4V0.6,A,3.07,,,7.46,Ti2V3,7.38,0.16000000000000014
18098,Ti0.6V0.4,A,3.19,,,7.15,Ti3V2,7.15,0.5499999999999998
18099,Ti0.7V0.3,A,3.21,,,7.0,Ti7V3,6.334,0.8600000000000003
18100,Ti0.8V0.2,A,3.235,,,4.15,Ti4V,4.125,0.05000000000000071
18101,Ce1Pd1Bi1,A,6.817,,,1.3,CeBiPd,1.3,0.0
18102,La1C2,A,3.9364,,6.5783,1.695,LaC2,1.6449999999999998,0.3600000000000001
18103,La1C2,A,3.9324,,6.5745,1.8,LaC2,1.6449999999999998,0.3600000000000001
18104,Sr1Pd1Ge3,A,4.4677,,10.2863,1.5,SrGe3Pd,1.42,0.1200000000000001
18105,Ba1Pt1Si3,,,,,1.75,BaSi3Pt,1.875,0.25
18106,Sr1Pt1Ge3,A,4.4859,,10.1364,1.0,SrGe3Pt,0.8933333333333332,0.16000000000000003
18107,La1Pd1Si3,A,4.352,,9.661,2.6,LaSi3Pd,2.6166666666666667,0.04999999999999982
18108,La1Pd0.6Ge0.14,A,4.301,,4.273,2.8,La50Ge7Pd30,2.8,0.0
18109,Fe1Se0.3Te0.7,A,3.8069,,6.1368,14.5,Fe10Te7Se3,13.560000000000002,2.9000000000000004
18110,Fe0.99Co0.01Se0.3Te0.7,A,3.8077,,6.1287,13.3,Fe99Co(Te7Se3)10,13.3,0.0
18111,Fe0.98Co0.02Se0.3Te0.7,A,3.8074,,6.1295,10.3,Fe49Co(Te7Se3)5,10.3,0.0
18112,Fe0.97Co0.03Se0.3Te0.7,A,3.8084,,6.129,9.24,Fe97Co3(Te7Se3)10,9.24,0.0
18113,Fe0.95Co0.05Se0.3Te0.7,A,3.8053,,6.1219,8.2,Fe19Co(Te7Se3)2,8.2,0.0
18114,Fe0.99Ni0.01Se0.3Te0.7,A,3.8081,,6.1345,9.5,Fe99Ni(Te7Se3)10,9.5,0.0
18115,Fe0.98Ni0.02Se0.3Te0.7,A,3.8079,,6.1252,2.1,Fe49Ni(Te7Se3)5,2.1,0.0
18116,Fe0.99Zn0.01Se0.3Te0.7,A,3.8101,,6.143,13.0,ZnFe99(Te7Se3)10,13.0,0.0
18117,Fe0.98Zn0.02Se0.3Te0.7,A,3.8071,,6.1433,12.0,ZnFe49(Te7Se3)5,12.0,0.0
18118,Fe0.97Zn0.03Se0.3Te0.7,A,3.8093,,6.1548,11.8,Zn3Fe97(Te7Se3)10,11.8,0.0
18119,Fe0.95Zn0.05Se0.3Te0.7,A,3.8115,,6.1601,13.5,ZnFe19(Te7Se3)2,13.5,0.0
18120,Cu0.1Bi2Se3,,,,,2.95,Cu(Bi2Se3)10,2.95,0.0
18121,Au0.65Pt0.35Te2,A,4.1341,,5.1535,4.1,Te40Pt7Au13,4.1,0.0
18122,Au1Te2,,,,,1.8,Te2Au,2.05,0.4999999999999998
18123,La1Pt2Ge2,A,10.037,4.508,8.987,0.41,La(GePt)2,0.4566666666666666,0.14000000000000007
18124,La1Pt1.85Ge2.15,A,4.396,,10.031,1.85,La20Ge43Pt37,1.86,0.020000000000000018
18125,La1Pt1.8Ge2.2,A,4.395,,10.05,1.95,La5Ge11Pt9,1.95,0.0
18126,Al2C1Mo3,,,,,8.2,Al2Mo3C,9.487499999999999,1.8000000000000007
18127,Pr2Ba4Cu7O14.44,,,,,20.75,Ba100Pr50Cu175O361,20.75,0.0
18128,Sn0.95In0.05Te1,,,,,1.21,InSn19Te20,1.2733333333333332,0.20999999999999996
18129,Pb0.2375Sn0.7125In0.05Te1,,,,,2.66,In4Sn57Te80Pb19,2.66,0.0
18130,Pb0.3325Sn0.6175In0.05Te1,,,,,1.61,In20Sn247Te400Pb133,1.605,0.010000000000000009
18131,Sn0.84In0.16Te1,,,,,2.14,In4Sn21Te25,2.2175000000000002,0.3599999999999999
18132,Pb0.252Sn0.588In0.16Te1,,,,,3.92,In40Sn147Te250Pb63,3.92,0.0
18133,Pb0.42Sn0.42In0.16Te1,,,,,4.21,In8Sn21Te50Pb21,3.8049999999999997,0.81
18134,Sn0.975In0.025Te1,,,,,0.84,InSn39Te40,1.13,0.58
18135,Sn0.92In0.08Te1,,,,,1.36,In2Sn23Te25,1.355,0.010000000000000009
18136,Sn0.84In0.16Te1,,,,,2.12,In4Sn21Te25,2.2175000000000002,0.3599999999999999
18137,Pb0.196Sn0.784In0.02Te1,,,,,1.68,In5Sn196Te250Pb49,1.68,0.0
18138,Pb0.184Sn0.736In0.08Te1,,,,,2.84,In10Sn92Te125Pb23,2.83,0.020000000000000018
18139,Pb0.16Sn0.64In0.2Te1,,,,,3.31,In5Sn16Te25Pb4,3.31,0.0
18140,Pb0.38Sn0.57In0.05Te1,,,,,0.68,In5Sn57(Te50Pb19)2,0.6915,0.02299999999999991
18141,Pb0.352Sn0.528In0.12Te1,,,,,3.6,In15Sn66Te125Pb44,3.6,0.0
18142,Pb0.32Sn0.48In0.2Te1,,,,,4.19,In5Sn12Te25Pb8,4.19,0.0
18143,Y1Pt2Si2,A,4.16,,9.805,1.5,Y(SiPt)2,1.5699999999999998,0.1399999999999999
18144,La1Pt2Si2,A,4.288,,9.833,1.5,La(SiPt)2,1.3616666666666666,0.28
18145,Lu1Pt2Si2,A,4.092,,9.922,1.9,Lu(SiPt)2,1.85,0.09999999999999987
18146,Ba1Ti2Sb2O1,A,4.1104,,8.0864,1.19,BaTi2Sb2O,1.2028571428571428,0.53
18147,Ba1Ti2Sb1.8Sn0.2O1,A,4.1045,,8.073,2.2,Ba5Ti10SnSb9O5,2.2,0.0
18148,Ba1Ti2Sb1.7Sn0.3O1,A,4.1005,,8.0681,2.2,Ba10Ti20Sn3Sb17O10,2.2,0.0
18149,Ba1Ti2Sb1.6Sn0.4O1,A,4.0998,,8.058,2.31,Ba5Ti10Sn2Sb8O5,2.31,0.0
18150,Ba1Ti2Sb1.4Sn0.6O1,A,4.0954,,8.0518,2.49,Ba5Ti10Sn3Sb7O5,2.49,0.0
18151,Sc5Ir4Si10,,,,,8.0,Sc5(Si5Ir2)2,8.342222222222224,0.5
18152,Nd1Bi1S2F0.3O0.7,A,3.996,,13.464,5.25,Nd10Bi10S20O7F3,4.428,1.73
18153,Au1Te2,,,,,2.3,Te2Au,2.05,0.4999999999999998
18154,La1Fe4P12,A,7.8311,,,4.1,La(FeP3)4,4.0874999999999995,0.20000000000000018
18155,La1Ru4P12,A,8.05645,,,6.57,La(P3Ru)4,7.04625,0.6299999999999999
18156,Ca0.9La0.1Fe1As2,A,3.9471,3.8724,10.321,34.0,Ca9La(FeAs2)10,34.0,0.0
18157,Ca0.79La0.21Fe1As2,,,,,25.0,Ca79La21(FeAs2)100,29.78333333333333,11.350000000000001
18158,Lu1Ru2,A,5.211,,8.73,2.23,LuRu2,1.3166666666666667,1.37
18159,Ru2Y1,A,5.226,,8.799,2.75,YRu2,2.2775,1.23
18160,Ru2Sc1,A,5.115,,8.54,2.36,ScRu2,2.09,0.69
18161,Ce0.95Nd0.05Co1In5,,,,,1.9,Ce19Nd(In5Co)20,1.9566666666666668,0.10000000000000009
18162,Ce0.965La0.035Co1In5,,,,,1.84,La7Ce193(In5Co)200,1.84,0.0
18163,Sr0.58La0.42Bi1S2F1,A,4.0819,,13.3344,2.13,Sr29La21Bi50(S2F)50,2.13,0.0
18164,Sr0.55La0.45Bi1S2F1,A,4.0851,,13.3269,3.1,Sr11La9Bi20(S2F)20,3.1,0.0
18165,Sr0.5La0.5Bi1S2F1,A,4.0839,,13.3219,3.04,SrLaBi2(S2F)2,2.685,0.94
18166,Sr0.4La0.6Bi1S2F1,A,4.0815,,13.3025,2.96,Sr2La3Bi5(S2F)5,2.96,0.0
18167,Ca0.9La0.1Fe1As1H1,A,3.8918,,8.2671,28.2,Ca9LaFe10(AsH)10,28.2,0.0
18168,Ca0.8La0.2Fe1As1H1,A,3.9075,,8.2728,40.6,Ca4LaFe5(AsH)5,40.6,0.0
18169,Ca0.7La0.3Fe1As1H1,A,3.9177,,8.3067,35.7,Ca7La3Fe10(AsH)10,35.7,0.0
18170,Cr2Re3B1,A,6.61,,,4.8,Cr2Re3B,4.8,0.0
18171,Sr1Ca13Cu24O41,,,,,11.8,SrCa13Cu24O41,11.8,0.0
18172,Ba2Bi1.75Sb1.25,A,4.8115,7.7723,9.9126,3.51,Ba8Bi7Sb5,3.51,0.0
18173,Ba2Bi2Sb1,A,4.8125,7.8117,9.9158,3.92,Ba2Bi2Sb,3.92,0.0
18174,Ba2Bi2.25Sb0.75,A,4.8139,7.8656,9.9339,4.06,Ba8(Bi3Sb)3,4.06,0.0
18175,Ba2Bi2.5Sb0.5,A,4.8148,7.9151,9.9452,4.25,Ba4Bi5Sb,4.25,0.0
18176,Ba2Bi2.75Sb0.25,A,4.816,7.9579,9.9615,4.46,Ba8Bi11Sb,4.46,0.0
18177,Ba2Bi3,A,4.8188,7.9991,9.9756,4.48,Ba2Bi3,4.44,0.08000000000000007
18178,Zr1P1.5Se0.5,A,3.626,,7.906,5.76,Zr2P3Se,5.475,0.5699999999999994
18179,Zr1P1.35Se0.65,,,,,6.24,Zr20P27Se13,6.24,0.0
18180,Zr1P1.25Se0.75,,,,,6.3,Zr4P5Se3,6.1035,0.3929999999999998
18181,Zr1P1.1Se0.9,,,,,5.34,Zr10P11Se9,4.975,0.7299999999999995
18182,Zr1P0.6Se1.4,,,,,4.11,Zr5P3Se7,4.11,0.0
18183,Zr1P1.6S0.4,,,,,4.36,Zr5(P4S)2,4.36,0.0
18184,Zr1P1.4S0.6,,,,,4.99,Zr5P7S3,4.99,0.0
18185,Zr1P1.25S0.75,,,,,4.85,Zr4P5S3,4.85,0.0
18186,Zr1P1S1,,,,,3.6,ZrPS,3.6,0.0
18187,Hf1P1.5S0.5,,,,,4.63,Hf2P3S,4.97,0.6799999999999997
18188,Hf1P1.7S0.3,,,,,3.71,Hf10P17S3,3.71,0.0
18189,Hf1P1.5S0.5,,,,,5.31,Hf2P3S,4.97,0.6799999999999997
18190,As1Cr1,,,,,2.17,CrAs,1.8419999999999999,0.6639999999999999
18191,Li2Ir1Si3,A,5.01762,,7.84022,3.7,Li2Si3Ir,3.75,0.09999999999999964
18192,K0.8Fe1.7Se2,,,,,32.0,K8Fe17Se20,31.666666666666668,1.0
18193,K0.8Fe1.78Se2,,,,,32.0,K40Fe89Se100,32.0,0.0
18194,Tl0.6Rb0.4Fe1.67Se2,,,,,32.0,Rb40Tl60Fe167Se200,32.0,0.0
18195,La1Fe1As1H0.08O0.92,,,,,28.7,La25Fe25As25H2O23,28.7,0.0
18196,La1Fe1As1H0.21O0.79,,,,,17.8,La100Fe100As100H21O79,17.8,0.0
18197,La1Fe1As1H0.3O0.7,,,,,38.0,La10Fe10As10H3O7,38.0,0.0
18198,La1Fe1As1H0.46O0.54,,,,,36.2,La50Fe50As50H23O27,36.2,0.0
18199,La1Fe1As1H0.24O0.76,,,,,30.1,La25Fe25As25H6O19,30.1,0.0
18200,Gd1Fe1As1H0.1O0.9,,,,,55.0,Gd10Fe10As10HO9,55.6,1.2000000000000028
18201,Gd1Fe1As1H0.3O0.7,,,,,45.9,Gd10Fe10As10H3O7,45.9,0.0
18202,Sm1Fe1As1H0.066O0.934,,,,,43.3,Sm500Fe500As500H33O467,43.3,0.0
18203,Sm1Fe1As1H0.25O0.75,,,,,54.7,Sm4Fe4As4HO3,54.85,0.29999999999999716
18204,Sm1Fe1As1H0.4O0.6,,,,,46.4,Sm5Fe5As5H2O3,46.4,0.0
18205,Ce1Fe1As1H0.065O0.935,,,,,41.1,Ce200Fe200As200H13O187,41.1,0.0
18206,Ce1Fe1As1H0.22O0.78,,,,,48.0,Ce50Fe50As50H11O39,48.0,0.0
18207,Ce1Fe1As1H0.4O0.6,,,,,43.1,Ce5Fe5As5H2O3,40.2,5.800000000000004
18208,Ba1Fe1.9Ni0.1As2,,,,,20.0,Ba10Fe19NiAs20,19.9,1.1000000000000014
18209,Fe1.02Te0.5Se0.5,A,3.7879,,5.9833,13.6,Fe51(TeSe)25,13.6,0.0
18210,Fe1.02Te0.5Se0.4S0.1,A,3.7915,,6.0265,13.0,Fe51Te25(Se4S)5,13.0,0.0
18211,Fe1.02Te0.5Se0.3S0.2,A,3.796,,6.0643,11.64,Fe51Te25(Se3S2)5,11.64,0.0
18212,Fe1.02Te0.5Se0.2S0.3,A,3.7968,,6.11,10.16,Fe51Te25(Se2S3)5,10.16,0.0
18213,Fe1.02Te0.5Se0.1S0.4,A,3.8008,,6.1702,8.45,Fe51Te25(SeS4)5,8.45,0.0
18214,Sm1Fe1As1F0.25O0.7,,,,,49.6,Sm20Fe20As20O14F5,49.6,0.0
18215,Ba0.9Rb0.1Fe2As2,A,3.925,,13.2096,23.3,RbBa9(FeAs)20,23.3,0.0
18216,Fe1Se0.4Te0.6,,,,,14.2,Fe5Te3Se2,13.219999999999999,6.800000000000001
18217,Sm1Fe1As1F0.12O0.88,A,3.9301,,8.4781,49.35,Sm25Fe25As25O22F3,33.4625,33.0
18218,Sm1Fe1As0.95P0.05F0.12O0.88,A,3.9306,,8.4747,46.8,Sm100Fe100As95P5(O22F3)4,46.8,0.0
18219,Sm1Fe1As0.9P0.1F0.12O0.88,A,3.9307,,8.4714,36.35,Sm50Fe50As45P5(O22F3)2,36.35,0.0
18220,Sm1Fe1As0.85P0.15F0.12O0.88,A,3.9311,,8.4664,17.8,Sm100Fe100As85P15(O22F3)4,17.8,0.0
18221,Sm1Fe1As0.8P0.2F0.12O0.88,A,3.9316,,8.4604,15.6,Sm25Fe25As20P5O22F3,15.6,0.0
18222,Ce0.6Nd0.4F0.5Bi1S2O0.5,,,,,3.0,Ce6Nd4Bi10S20(OF)5,2.995,0.020000000000000018
18223,Ce0.5Nd0.5F0.5Bi1S2O0.5,,,,,3.46,CeNdBi2S4OF,3.4699999999999998,0.020000000000000018
18224,Ce0.4Nd0.6F0.5Bi1S2O0.5,,,,,3.94,Ce4Nd6Bi10S20(OF)5,3.936666666666667,0.009999999999999787
18225,Ce0.3Nd0.7F0.5Bi1S2O0.5,,,,,4.07,Ce3Nd7Bi10S20(OF)5,4.07,0.0
18226,Ce0.2Nd0.8F0.5Bi1S2O0.5,,,,,4.42,Ce2Nd8Bi10S20(OF)5,4.46,0.0600000000000005
18227,Ce0.1Nd0.9F0.5Bi1S2O0.5,,,,,4.68,CeNd9Bi10S20(OF)5,4.68,0.0
18228,Nd1F0.5Bi1S2O0.5,,,,,4.79,Nd2Bi2S4OF,4.641818181818182,0.75
18229,Ba1Ti2Sb2O1,,,,,1.2,BaTi2Sb2O,1.2028571428571428,0.53
18230,Ba1Ti2Bi2O1,,,,,4.6,BaTi2Bi2O,4.6,0.0
18231,K0.8Fe1.97Mn0.03Se2,,,,,37.4,K80Mn3Fe197Se200,37.03333333333334,10.700000000000003
18232,K0.8Fe1.97Mn0.03Se2,,,,,42.2,K80Mn3Fe197Se200,37.03333333333334,10.700000000000003
18233,Ba8Si44Al2,A,10.40759,,,5.85,Ba4AlSi22,5.85,0.0
18234,Ba8Si43Al3,A,10.41768,,,5.75,Ba8Al3Si43,5.75,0.0
18235,Ba8Si41Al5,A,10.44446,,,6.0,Ba8Al5Si41,6.4,0.7999999999999998
18236,Ba8Si40Al6,A,10.45573,,,5.6,Ba4Al3Si20,5.6,0.0
18237,Ba8Si39Al7,A,10.47502,,,4.0,Ba8Al7Si39,4.0,0.0
18238,Ba8Si38Al8,A,10.49473,,,3.0,Ba4Al4Si19,3.0,0.0
18239,Fe1Sr2Y1Cu2O7.51,,,,,53.5,Sr200Y100Fe100Cu200O751,53.5,0.0
18240,Fe1Sr2Eu1Cu2O7.51,,,,,22.0,Sr200Eu100Fe100Cu200O751,22.0,0.0
18241,Fe1Sr2Gd1Cu2O7.58,,,,,36.5,Sr100Gd50Fe50Cu100O379,36.5,0.0
18242,Fe1Sr2Nd1Cu2O7.54,,,,,4.2,Sr100Nd50Fe50Cu100O377,4.2,0.0
18243,Fe1Sr2Er1Cu2O7.5,,,,,52.0,Sr4Er2Fe2Cu4O15,52.0,0.0
18244,Dy1Ni2B2C1,,,,,6.3,DyNi2B2C,5.541874999999999,5.76
18245,Sn0.776Pb0.194In0.03Te1,,,,,2.25,In15Sn388Te500Pb97,2.25,0.0
18246,Sn0.768Pb0.192In0.04Te1,,,,,2.57,In5Sn96Te125Pb24,2.57,0.0
18247,Sn0.576Pb0.384In0.04Te1,,,,,0.4,In5Sn72Te125Pb48,0.4,0.0
18248,Sn0.9025Pb0.0475In0.05Te1,,,,,1.79,In20Sn361Te400Pb19,1.79,0.0
18249,Sn0.8549Pb0.0951In0.05Te1,,,,,2.06,In10Sn171Te200Pb19,2.06,0.0
18250,Sn0.8075Pb0.1425In0.05Te1,,,,,2.81,In20Sn323Te400Pb57,2.81,0.0
18251,Sn0.7598Pb0.1902In0.05Te1,,,,,2.77,In250Sn3799Te5000Pb951,2.77,0.0
18252,Sn0.7127Pb0.2373In0.05Te1,,,,,2.62,In250Sn3564Te5000Pb1187,2.62,0.0
18253,Sn0.6646Pb0.2854In0.05Te1,,,,,2.28,In250Sn3323Te5000Pb1427,2.28,0.0
18254,Sn0.6175Pb0.3325In0.05Te1,,,,,1.6,In20Sn247Te400Pb133,1.605,0.010000000000000009
18255,Sn0.57Pb0.38In0.05Te1,,,,,0.703,In5Sn57(Te50Pb19)2,0.6915,0.02299999999999991
18256,Sn0.92In0.08Te1,,,,,1.35,In2Sn23Te25,1.355,0.010000000000000009
18257,Sn0.736Pb0.184In0.08Te1,,,,,2.82,In10Sn92Te125Pb23,2.83,0.020000000000000018
18258,Sn0.552Pb0.368In0.08Te1,,,,,2.16,In10Sn69Te125Pb46,2.16,0.0
18259,Sn0.8798Pb0.0002In0.12Te1,,,,,1.76,In600Sn4399Te5000Pb,1.76,0.0
18260,Sn0.704Pb0.176In0.12Te1,,,,,2.98,In15Sn88Te125Pb22,2.98,0.0
18261,Sn0.5277Pb0.3523In0.12Te1,,,,,3.58,In1200Sn5277Te10000Pb3523,3.58,0.0
18262,Sn0.84In0.16Te1,,,,,2.13,In4Sn21Te25,2.2175000000000002,0.3599999999999999
18263,Sn0.6723Pb0.1677In0.16Te1,,,,,3.11,In1600Sn6723Te10000Pb1677,3.11,0.0
18264,Sn0.5883Pb0.2517In0.16Te1,,,,,3.88,In1600Sn5883Te10000Pb2517,3.88,0.0
18265,Sn0.504Pb0.336In0.16Te1,,,,,4.01,In20Sn63Te125Pb42,4.01,0.0
18266,Sn0.4197Pb0.4203In0.16Te1,,,,,4.18,In1600Sn4197Te10000Pb4203,4.18,0.0
18267,Sn0.3361Pb0.5039In0.16Te1,,,,,2.49,In800Sn1681(Te125Pb63)40,2.49,0.0
18268,Sn0.6001Pb0.1999In0.2Te1,,,,,3.59,In2000Sn6001Te10000Pb1999,3.59,0.0
18269,Sn0.56Pb0.24In0.2Te1,,,,,3.87,In5Sn14Te25Pb6,3.87,0.0
18270,Sn0.4797Pb0.3203In0.2Te1,,,,,4.16,In2000Sn4797Te10000Pb3203,4.16,0.0
18271,Sn0.3997Pb0.4003In0.2Te1,,,,,4.23,In2000Sn3997Te10000Pb4003,4.23,0.0
18272,Sn0.32Pb0.48In0.2Te1,,,,,3.35,In5Sn8Te25Pb12,3.35,0.0
18273,La1Ni1C2,A,3.96,4.565,6.207,3.0,LaNiC2,2.9871428571428567,0.7999999999999998
18274,Eu1Pt1Si3,A,4.266,,9.8768,3.7,EuSi3Pt,3.7,0.0
18275,Ba1Fe2As1.34P0.66,,,,,30.0,Ba50Fe100As67P33,27.762500000000003,7.300000000000001
18276,Y1Pt1Bi1,A,6.65,,,0.77,YBiPt,0.8725,0.20999999999999996
18277,Sr3Ir4Sn13,A,9.8156,,,5.0,Sr3Sn13Ir4,5.292857142857143,2.05
18278,La1Ir1Si3,A,4.2784,,9.8308,1.45,LaSi3Ir,1.33,1.4300000000000002
18279,La0.95Y0.05F0.5Bi1S2O0.5,,,,,2.5,La19YBi20S40(OF)10,2.5,0.0
18280,La0.75Y0.25F0.5Bi1S2O0.5,,,,,3.1,La3YBi4S8(OF)2,3.1,0.0
18281,Bi2Se3,,,,,8.2,Bi2Se3,6.1225000000000005,5.779999999999999
18282,Y1Ba2Cu3O6.98,,,,,89.6,Ba100Y50Cu150O349,89.78888888888888,8.900000000000006
18283,Y1Ba2Cu3O6.98,,,,,89.5,Ba100Y50Cu150O349,89.78888888888888,8.900000000000006
18284,Y1Ba2Cu3O6.8,,,,,77.1,Ba10Y5Cu15O34,82.58636363636364,29.900000000000006
18285,Y1Ba2Cu3O6.8,,,,,83.2,Ba10Y5Cu15O34,82.58636363636364,29.900000000000006
18286,Y1Ba2Cu3O6.66,,,,,58.9,Ba100Y50(Cu50O111)3,64.132,38.900000000000006
18287,Y1Ba2Cu3O6.66,,,,,62.6,Ba100Y50(Cu50O111)3,64.132,38.900000000000006
18288,Y1Ba2Cu3O6.45,,,,,45.4,Ba40Y20(Cu20O43)3,39.409375,32.5
18289,Y1Ba2Cu3O6.45,,,,,49.5,Ba40Y20(Cu20O43)3,39.409375,32.5
18290,Pr1Bi1S2F0.5O0.5,A,4.015,,13.362,3.7,Pr2Bi2S4OF,3.618,1.0899999999999999
18291,La1Ni1C2,,,,,3.0,LaNiC2,2.9871428571428567,0.7999999999999998
18292,Ba1Fe1.84Co0.16As2,,,,,26.3,Ba25Fe46(Co2As25)2,22.72,4.800000000000001
18293,Ca1Fe0.9Co0.1As1F1,A,3.881,,8.552,22.0,Ca10Fe9CoAs10F10,22.933333333333334,1.8000000000000007
18294,Ca0.9Pr0.1Fe1.3As1.8O0.2,A,3.9163,3.8953,10.311,20.0,Ca9PrFe13(As9O)2,20.0,0.0
18295,Ca0.9Pr0.1Fe1As2,,,,,20.0,Ca9Pr(FeAs2)10,20.0,0.0
18296,Sr0.8La0.2Fe1As1F1,A,3.976,,8.96,24.4,Sr4LaFe5As5F5,24.4,0.0
18297,Sr0.6La0.4Fe1As1F1,,,,,27.05,Sr3La2Fe5As5F5,27.05,0.0
18298,Lu1Sn1Ge1,A,4.1791,15.858,4.013,0.57,LuSnGe,0.57,0.0
18299,La1Bi1S2F0.5O0.5,A,4.0877,,13.4703,2.5,La2Bi2S4OF,4.575833333333334,8.860000000000001
18300,La1Bi1S2F0.5O0.5,A,4.046,4.025,13.022,10.7,La2Bi2S4OF,4.575833333333334,8.860000000000001
18301,Ca0.88La0.12Fe1As1.8Sb0.2,A,3.9738,3.896,10.3495,47.2,Ca22La3Fe25(SbAs9)5,47.2,0.0
18302,Ca0.85La0.15Fe1As1.98Sb0.02,A,3.9516,3.8895,10.3466,43.0,Ca85La15Fe100(SbAs99)2,43.0,0.0
18303,Ca0.85La0.15Fe1As2,A,3.9523,3.8762,10.3505,35.1,Ca17La3(FeAs2)20,30.325,18.900000000000002
18304,Ca0.84La0.16Fe1As2,A,3.9525,3.8797,10.3505,34.0,Ca21La4(FeAs2)25,34.0,0.0
18305,Ca0.81La0.19Fe1As2,A,,,,28.1,Ca81La19(FeAs2)100,30.03333333333333,6.0
18306,Ca0.79La0.21Fe1As2,A,3.9489,3.8816,10.3522,28.0,Ca79La21(FeAs2)100,29.78333333333333,11.350000000000001
18307,Ca0.78La0.22Fe1As2,A,3.9497,3.8793,10.3452,21.8,Ca39La11(FeAs2)50,21.9,0.1999999999999993
18308,Ca0.84Ce0.16Fe1As1.98Sb0.02,,,,,21.0,Ca42Ce8Fe50SbAs99,21.0,0.0
18309,Ca0.76Ce0.24Fe1As1.8Sb0.2,,,,,43.0,Ca19Ce6Fe25(SbAs9)5,43.0,0.0
18310,Ca0.8Pr0.2Fe1As2,,,,,10.0,Ca4Pr(FeAs2)5,10.0,0.0
18311,Ca0.82Pr0.18Fe1As1.98Sb0.02,,,,,26.0,Ca41Pr9Fe50SbAs99,26.0,0.0
18312,Ca0.76Pr0.24Fe1As0.9Sb0.1,,,,,43.0,Ca38Pr12Fe50(SbAs9)5,43.0,0.0
18313,Ca0.81Nd0.19Fe1As2,,,,,11.0,Ca81Nd19(FeAs2)100,11.0,0.0
18314,Ca0.81Nd0.19Fe1As1.98Sb0.02,,,,,24.0,Ca81Nd19Fe100(SbAs99)2,24.0,0.0
18315,Ca0.84Nd0.16Fe1As0.9Sb0.1,,,,,43.0,Ca42Nd8Fe50(SbAs9)5,43.0,0.0
18316,Li2Ir1Si3,A,5.0139,,7.8397,3.8,Li2Si3Ir,3.75,0.09999999999999964
18317,Sr1Fe2As1.4P0.6,A,3.9054,,12.1034,27.9,Sr5Fe10As7P3,27.950000000000003,8.899999999999999
18318,Sr1Fe2As1.3P0.7,A,3.9028,,12.0974,29.6,Sr10Fe20As13P7,27.439999999999998,10.7
18319,Sr1Fe2As1.22P0.78,A,3.8975,,12.0077,24.9,Sr50Fe100As61P39,27.35,4.900000000000002
18320,Sr1Fe2As1.08P0.92,A,3.8932,,11.9221,19.2,Sr25Fe50As27P23,23.0,7.600000000000001
18321,Sr1Fe2As1P1,A,3.8842,,11.932,3.69,SrFe2AsP,9.095,10.81
18322,Sr1Fe2As1.4P0.6,,,,,33.9,Sr5Fe10As7P3,27.950000000000003,8.899999999999999
18323,Sr1Fe2As1.3P0.7,,,,,34.0,Sr10Fe20As13P7,27.439999999999998,10.7
18324,Sr1Fe2As1.22P0.78,,,,,29.8,Sr50Fe100As61P39,27.35,4.900000000000002
18325,Sr1Fe2As1.08P0.92,,,,,26.8,Sr25Fe50As27P23,23.0,7.600000000000001
18326,Sr1Fe2As1P1,,,,,14.5,SrFe2AsP,9.095,10.81
18327,Sr1Fe2As0.8P1.2,,,,,6.26,Sr5Fe10(As2P3)2,6.26,0.0
18328,Au0.64Ge0.22Yb0.14,,,,,0.655,Yb7Ge11Au32,0.6675,0.025000000000000022
18329,Au0.635Ge0.205Yb0.16,,,,,0.325,Yb32Ge41Au127,0.3425,0.034999999999999976
18330,La1Bi1S2F0.5O0.5,A,4.0516,,13.4315,2.49,La2Bi2S4OF,4.575833333333334,8.860000000000001
18331,La1Bi1S1.8Se0.2F0.5O0.5,A,4.0654,,13.4472,2.19,La10Bi10Se2S18(OF)5,2.185,0.009999999999999787
18332,La1Bi1S1.6Se0.4F0.5O0.5,A,4.0799,,13.4678,2.5,La10Bi10Se4S16(OF)5,2.49,0.020000000000000018
18333,La1Bi1S1.4Se0.6F0.5O0.5,A,4.0934,,13.4954,3.0,La10Bi10Se6S14(OF)5,2.995,0.009999999999999787
18334,La1Bi1S1.2Se0.8F0.5O0.5,A,4.1032,,13.4998,3.7,La10Bi10Se8S12(OF)5,3.6950000000000003,0.010000000000000231
18335,La1Bi1S1Se1F0.5O0.5,A,4.1136,,13.537,3.78,La2Bi2Se2S2OF,3.8339999999999996,0.49999999999999956
18336,La1Bi1S0.8Se1.2F0.5O0.5,A,4.1247,,13.606,3.6,La10Bi10Se12S8(OF)5,3.5949999999999998,0.010000000000000231
18337,La1Bi1S0.6Se1.4F0.5O0.5,A,4.1306,,13.741,3.01,La10Bi10Se14S6(OF)5,3.01,0.0
18338,Ce1Bi1S2F0.7O0.3,A,4.0493,,13.4368,2.68,Ce10Bi10S20O3F7,3.3666666666666667,1.8199999999999998
18339,Ce0.8Nd0.2Bi1S2F0.7O0.3,A,4.0381,,13.4235,3.145,Ce8Nd2Bi10S20O3F7,3.145,0.0
18340,Ce0.6Nd0.4Bi1S2F0.7O0.3,A,4.0246,,13.3939,3.256,Ce6Nd4Bi10S20O3F7,3.256,0.0
18341,Ce0.4Nd0.6Bi1S2F0.7O0.3,A,4.0187,,13.4124,3.67,Ce4Nd6Bi10S20O3F7,3.67,0.0
18342,Ce0.2Nd0.8Bi1S2F0.7O0.3,A,4.0102,,13.4225,4.31,Ce2Nd8Bi10S20O3F7,4.31,0.0
18343,Nd1Bi1S2F0.7O0.3,A,4.0009,,13.4227,4.75,Nd10Bi10S20O3F7,4.5,0.5
18344,Nd0.8Sm0.2Bi1S2F0.7O0.3,A,3.9893,,13.3729,4.65,Nd8Sm2Bi10S20O3F7,4.65,0.0
18345,Nd0.6Sm0.4Bi1S2F0.7O0.3,A,3.9843,,13.1612,4.58,Nd6Sm4Bi10S20O3F7,4.58,0.0
18346,Ce0.6Nd0.4Bi1S2F0.5O0.5,A,4.0316,,13.5125,3.0,Ce6Nd4Bi10S20(OF)5,2.995,0.020000000000000018
18347,Ce0.5Nd0.5Bi1S2F0.5O0.5,A,4.0289,,13.468,3.48,CeNdBi2S4OF,3.4699999999999998,0.020000000000000018
18348,Ce0.4Nd0.6Bi1S2F0.5O0.5,A,4.0236,,13.4674,3.93,Ce4Nd6Bi10S20(OF)5,3.936666666666667,0.009999999999999787
18349,Ce0.3Nd0.7Bi1S2F0.5O0.5,A,4.0181,,13.463,4.07,Ce3Nd7Bi10S20(OF)5,4.07,0.0
18350,Ce0.2Nd0.8Bi1S2F0.5O0.5,A,4.0188,,13.4881,4.48,Ce2Nd8Bi10S20(OF)5,4.46,0.0600000000000005
18351,Ce0.1Nd0.9Bi1S2F0.5O0.5,A,4.0146,,13.488,4.68,CeNd9Bi10S20(OF)5,4.68,0.0
18352,Nd1Bi1S2F0.5O0.5,A,4.0037,,13.4629,4.78,Nd2Bi2S4OF,4.641818181818182,0.75
18353,Nd0.8Sm0.2Bi1S2F0.5O0.5,A,3.9985,,13.4629,5.11,Nd8Sm2Bi10S20(OF)5,5.11,0.0
18354,Nd0.6Sm0.4Bi1S2F0.5O0.5,A,3.9887,,13.5345,5.32,Nd6Sm4Bi10S20(OF)5,5.32,0.0
18355,Nd0.4Sm0.6Bi1S2F0.5O0.5,A,3.9811,,13.5375,5.51,Nd4Sm6Bi10S20(OF)5,5.51,0.0
18356,Ce0.2Nd0.8Bi1S2F0.3O0.7,A,4.0146,,13.6351,2.33,Ce2Nd8Bi10S20O7F3,2.34,0.020000000000000018
18357,Nd1Bi1S2F0.3O0.7,A,4.0104,,13.5743,3.55,Nd10Bi10S20O7F3,4.428,1.73
18358,Nd0.8Sm0.2Bi1S2F0.3O0.7,A,4.011,,13.5735,4.9,Nd8Sm2Bi10S20O7F3,4.796666666666667,0.3100000000000005
18359,Nd0.6Sm0.4Bi1S2F0.3O0.7,A,3.9786,,13.4577,5.19,Nd6Sm4Bi10S20O7F3,5.2,0.019999999999999574
18360,Nd0.4Sm0.6Bi1S2F0.3O0.7,A,3.9787,,13.4484,5.38,Nd4Sm6Bi10S20O7F3,5.02,0.7199999999999998
18361,Nd0.2Sm0.8Bi1S2F0.3O0.7,A,3.9818,,13.4878,5.58,Nd2Sm8Bi10S20O7F3,5.58,0.0
18362,Ca1Fe0.93Co0.07As1H1,A,3.8803,,8.241,23.0,Ca100Fe93Co7(AsH)100,23.0,0.0
18363,Ca1Fe0.91Co0.09As1H1,A,3.8803,,8.253,22.7,Ca100Fe91Co9(AsH)100,22.7,0.0
18364,Ca1Fe0.88Co0.12As1H1,A,3.8811,,8.2247,23.2,Ca25Fe22Co3(AsH)25,23.2,0.0
18365,Ca1Fe0.83Co0.17As1H1,A,3.8816,,8.2023,19.0,Ca100Fe83Co17(AsH)100,19.0,0.0
18366,Ca1Fe0.78Co0.22As1H1,A,3.8824,,8.1936,13.3,Ca50Fe39Co11(AsH)50,13.3,0.0
18367,Ca1Fe0.74Co0.26As1H1,A,3.8825,,8.1798,8.95,Ca50Fe37Co13(AsH)50,8.95,0.0
18368,K0.5Na0.24Fe1.52Se2,A,3.87,,14.16,20.0,K25Na12(Fe19Se25)4,20.0,0.0
18369,Pr1.87Ce0.13Cu1O4,,,,,8.8,Ce13Pr187(CuO4)100,9.4,1.1999999999999993
18370,Pr1.86Ce0.14Cu1O4,,,,,17.7,Ce7Pr93(CuO4)50,19.35,3.3000000000000007
18371,Pr1.85Ce0.15Cu1O4,,,,,19.5,Ce3Pr37(CuO4)20,21.083333333333332,8.299999999999999
18372,Pr1.83Ce0.17Cu1O4,,,,,13.4,Ce17Pr183(CuO4)100,15.424999999999999,7.300000000000001
18373,Eu1Bi1S2F1,A,4.0508,,13.5338,0.3,EuBiS2F,4.365,8.309999999999999
18374,La1Bi1Se2F0.5O0.5,A,,,14.05,3.43,La2Bi2Se4OF,3.4314285714285715,1.35
18375,La1Bi1Se2F0.5O0.5,,,,,3.57,La2Bi2Se4OF,3.4314285714285715,1.35
18376,La1.25Ba1.65Ca0.1Cu3O7.15,,,,,57.3,Ba33Ca2La25Cu60O143,57.15,0.29999999999999716
18377,La1.25Ba1.55Ca0.2Cu3O7.16,,,,,68.5,Ba155Ca20La125(Cu75O179)4,68.25,0.5
18378,La1.25Ba1.45Ca0.3Cu3O7.15,,,,,75.2,Ba29Ca6La25Cu60O143,75.2,0.0
18379,La1.25Ba1.35Ca0.4Cu3O7.16,,,,,79.8,Ba135Ca40La125(Cu75O179)4,79.8,0.0
18380,Ba0.81K0.19Fe2As2,,,,,14.0,K19Ba81(FeAs)200,12.733333333333334,5.800000000000001
18381,Ba0.81K0.19Fe2As2,,,,,9.2,K19Ba81(FeAs)200,12.733333333333334,5.800000000000001
18382,Ba0.74K0.26Fe2As2,,,,,32.0,K13Ba37(FeAs)100,32.0,0.0
18383,Ba0.68K0.32Fe2As2,,,,,37.0,K8Ba17(FeAs)50,38.0,1.5
18384,Ba0.64K0.34Fe2As2,,,,,39.0,K17Ba32(FeAs)100,39.0,0.0
18385,Ba2Ti2Fe2As4O1,,,,,21.5,Ba2Ti2Fe2As4O,20.5875,2.75
18386,Li0.8Fe1.2Se1H1O1,A,3.7924,,9.2824,40.9,Li4Fe6H5(SeO)5,39.58,3.8999999999999986
18387,Li0.8Fe1.2Se0.84S0.16H1O1,A,3.7752,,9.2467,38.6,Li20Fe30H25Se21S4O25,38.6,0.0
18388,Li0.8Fe1.2Se0.78S0.22H1O1,A,3.7672,,9.221,35.6,Li40Fe60H50Se39S11O50,35.6,0.0
18389,Li0.8Fe1.2Se0.72S0.28H1O1,A,3.7618,,9.1972,35.0,Li20Fe30H25Se18S7O25,35.0,0.0
18390,Li0.8Fe1.2Se0.59S0.41H1O1,A,3.7538,,9.1656,32.0,Li80Fe120H100Se59S41O100,32.0,0.0
18391,Li0.8Fe1.2Se0.47S0.53H1O1,A,3.7455,,9.1351,24.2,Li80Fe120H100Se47S53O100,24.2,0.0
18392,Li0.8Fe1.2Se0.34S0.66H1O1,A,3.7325,,9.0979,18.4,Li40Fe60H50Se17S33O50,18.4,0.0
18393,Li0.8Fe1.2Se0.23S0.77H1O1,A,3.7197,,9.0339,11.0,Li80Fe120H100Se23S77O100,11.0,0.0
18394,Eu3Bi2S4F4,,,,,1.45,Eu3Bi2(SF)4,1.46,0.10000000000000009
18395,Ce1Bi1S2F0.7O0.3,A,4.039,,13.566,4.5,Ce10Bi10S20O3F7,3.3666666666666667,1.8199999999999998
18396,Sr0.5Ce0.5Bi1S2F1,A,4.0695,,13.3491,2.8,SrCeBi2(S2F)2,2.6420000000000003,0.6099999999999999
18397,Ba1Pt2Sb2,A,6.7015,6.7524,10.4744,1.835,Ba(SbPt)2,1.835,0.0
18398,Rb2Cr3As3,A,10.281,,4.2421,4.8,Rb2(CrAs)3,4.8,0.0
18399,K2Cr3As3,A,9.9832,,4.2304,6.1,K2(CrAs)3,6.08,0.40000000000000036
18400,U2Pt0.9Rh0.1C2,A,3.5247,,12.5763,1.09,U20Pt9RhC20,1.09,0.0
18401,U2Pt0.95Rh0.05C2,A,3.5243,,12.5687,1.41,U40Pt19RhC40,1.41,0.0
18402,U2Pt1C2,A,3.5288,,12.5729,1.45,U2PtC2,1.4633333333333332,0.020000000000000018
18403,Pd2Hf1Al1,A,6.367,,,3.55,HfAlPd2,3.6025,0.3999999999999999
18404,Sr1Pt2As2,,,,,5.2,Sr(AsPt)2,5.083333333333333,0.8500000000000005
18405,Gd1Fe1As1H0.1O0.9,,,,,56.2,Gd10Fe10As10HO9,55.6,1.2000000000000028
18406,Sm1Fe1As1H0.25O0.75,,,,,55.0,Sm4Fe4As4HO3,54.85,0.29999999999999716
18407,Ce1Fe1As1H0.21O0.79,,,,,48.0,Ce100Fe100As100H21O79,48.0,0.0
18408,La1Fe1As1H0.36O0.64,,,,,36.0,La25Fe25As25H9O16,36.0,0.0
18409,La1Fe1As1H0.44O0.56,,,,,21.0,La25Fe25As25H11O14,21.0,0.0
18410,La0.9Sm0.1Bi1S2F0.5O0.5,A,4.0563,,13.333,2.93,La9SmBi10S20(OF)5,2.93,0.0
18411,La0.7Sm0.3Bi1S2F0.5O0.5,A,4.0317,,13.3686,3.11,La7Sm3Bi10S20(OF)5,3.11,0.0
18412,La0.6Sm0.4Bi1S2F0.5O0.5,A,4.0266,,13.3804,3.26,La6Sm4Bi10S20(OF)5,3.255,0.009999999999999787
18413,La0.5Sm0.5Bi1S2F0.5O0.5,A,4.0155,,13.407,4.05,LaSmBi2S4OF,4.05,0.0
18414,La0.4Sm0.6Bi1S2F0.5O0.5,A,4.0077,,13.4096,4.21,La4Sm6Bi10S20(OF)5,4.205,0.009999999999999787
18415,La0.3Sm0.7Bi1S2F0.5O0.5,A,4.3996,,13.4129,5.14,La3Sm7Bi10S20(OF)5,5.119999999999999,0.040000000000000036
18416,La0.2Sm0.8Bi1S2F0.5O0.5,A,3.9831,,13.434,5.42,La2Sm8Bi10S20(OF)5,5.43,0.020000000000000462
18417,Eu1Fe1.72Ir0.28As2,A,3.9365,,12.027,21.5,Eu25Fe43As50Ir7,21.666666666666668,0.3999999999999986
18418,Ce1Au2Si2,,,,,2.55,Ce(SiAu)2,2.09875,1.4
18419,Ce1Au2Si2,,,,,1.15,Ce(SiAu)2,2.09875,1.4
18420,Nb2Pd1S5,,,,,6.0,Nb2PdS5,6.166666666666667,0.25
18421,Ta4Pd3Te16,,,,,4.3,Ta4Te16Pd3,4.332,0.16000000000000014
18422,Bi3S3O2,A,3.9645,,41.3165,4.1,Bi3S3O2,4.64,1.2200000000000006
18423,Ta4Pd3Te16,,,,,4.3,Ta4Te16Pd3,4.332,0.16000000000000014
18424,Ta4Pd3Te16,,,,,4.3,Ta4Te16Pd3,4.332,0.16000000000000014
18425,Ta4Pd3Te16,,,,,4.3,Ta4Te16Pd3,4.332,0.16000000000000014
18426,Ce1Ni0.86Bi2,A,4.565,,,4.1,Ce50Ni43Bi100,4.1,0.0
18427,La1Ni0.72Bi2,A,4.57,,9.76,4.05,La25(Ni9Bi25)2,4.05,0.0
18428,La1Pd0.8Sb2,,,,,3.25,La5(Sb5Pd2)2,3.25,0.0
18429,La1Pd0.8Bi2,A,4.55,,9.7,2.865,La5(Bi5Pd2)2,2.865,0.0
18430,Fe1Se1,A,3.77,,5.52,8.5,FeSe,23.362857142857145,72.9
18431,Fe1Se0.96S0.04,,,,,9.58,Fe25Se24S,9.59,0.019999999999999574
18432,Fe1Se0.91S0.09,,,,,10.1,Fe100Se91S9,10.215,0.23000000000000043
18433,Fe1Se0.89S0.11,,,,,10.7,Fe100Se89S11,10.446666666666667,0.6999999999999993
18434,Ir0.91Se2,A,5.98,,,6.45,Ir91Se200,6.45,0.0
18435,Ir0.77Se2,,,,,3.5,Ir77Se200,3.5,0.0
18436,Ir0.93Te2,,,,,4.7,Te200Ir93,4.7,0.0
18437,La1Fe4P12,A,7.8316,,,4.1,La(FeP3)4,4.0874999999999995,0.20000000000000018
18438,La1Ru4P12,A,8.0561,,,7.2,La(P3Ru)4,7.04625,0.6299999999999999
18439,La1Os4P12,A,8.0844,,,1.8,La(P3Os)4,1.8,0.0
18440,Ca9La1Pt3Fe10As18,,,,,27.9,Ca9LaFe10(As6Pt)3,27.9,0.0
18441,Ca8.87La1.13Pt3Fe10As18,,,,,32.8,Ca887La113Fe1000(As6Pt)300,32.8,0.0
18442,Ca8.85La1.15Pt3Fe10As18,,,,,35.1,Ca177La23Fe200(As6Pt)60,35.1,0.0
18443,Ca8.6La1.4Pt3Fe10As18,,,,,34.5,Ca43La7Fe50(As6Pt)15,34.5,0.0
18444,Ca8.44La1.56Pt3Fe10As18,,,,,32.3,Ca211La39Fe250(As6Pt)75,32.3,0.0
18445,Ca7.62La2.38Pt3Fe10As18,,,,,26.0,Ca381La119Fe500(As6Pt)150,26.0,0.0
18446,Ca9.26Ce0.74Pt3Fe10As18,,,,,22.6,Ca463Ce37Fe500(As6Pt)150,22.6,0.0
18447,Ca8.38Ce1.62Pt3Fe10As18,,,,,30.5,Ca419Ce81Fe500(As6Pt)150,30.5,0.0
18448,Ca8.32Ce1.68Pt3Fe10As18,,,,,30.4,Ca208Ce42Fe250(As6Pt)75,30.4,0.0
18449,Ca7.16Ce2.84Pt3Fe10As18,,,,,18.9,Ca179Ce71Fe250(As6Pt)75,18.9,0.0
18450,Ca9.39Pr0.61Pt3Fe10As18,,,,,19.5,Ca939Pr61Fe1000(As6Pt)300,19.5,0.0
18451,Ca8.77Pr1.23Pt3Fe10As18,,,,,26.9,Ca877Pr123Fe1000(As6Pt)300,26.9,0.0
18452,Ca8.48Pr1.52Pt3Fe10As18,,,,,31.8,Ca212Pr38Fe250(As6Pt)75,31.8,0.0
18453,Ca8.03Pr1.97Pt3Fe10As18,,,,,25.0,Ca803Pr197Fe1000(As6Pt)300,25.0,0.0
18454,Ca6.85Pr3.15Pt3Fe10As18,,,,,20.5,Ca137Pr63Fe200(As6Pt)60,20.5,0.0
18455,Ca8.77Nd1.23Pt3Fe10As18,,,,,28.4,Ca877Nd123Fe1000(As6Pt)300,28.4,0.0
18456,Ca8.41Nd1.59Pt3Fe10As18,,,,,28.1,Ca841Nd159Fe1000(As6Pt)300,28.1,0.0
18457,Ca7.65Nd2.35Pt3Fe10As18,,,,,18.9,Ca153Nd47Fe200(As6Pt)60,18.9,0.0
18458,Ca9.29Sm0.71Pt3Fe10As18,,,,,26.2,Ca929Sm71Fe1000(As6Pt)300,26.2,0.0
18459,Ca8.45Sm1.55Pt3Fe10As18,,,,,28.0,Ca169Sm31Fe200(As6Pt)60,28.0,0.0
18460,Ca9.06Gd0.94Pt3Fe10As18,,,,,25.0,Ca453Gd47Fe500(As6Pt)150,25.0,0.0
18461,Ca9.16Tb0.84Pt3Fe10As18,,,,,23.7,Ca229Tb21Fe250(As6Pt)75,23.7,0.0
18462,Ca9.35Dy0.65Pt3Fe10As18,,,,,20.9,Ca187Dy13Fe200(As6Pt)60,20.9,0.0
18463,Ca9.68Ho0.32Pt3Fe10As18,,,,,19.5,Ca242Ho8Fe250(As6Pt)75,19.5,0.0
18464,Ca9.75Er0.25Pt3Fe10As18,,,,,17.6,Ca39ErFe40(As6Pt)12,17.6,0.0
18465,Ca9.72Tm0.28Pt3Fe10As18,,,,,14.8,Ca243Tm7Fe250(As6Pt)75,14.8,0.0
18466,Ca9.5Yb0.5Pt3Fe10As18,,,,,11.6,Ca19YbFe20(As6Pt)6,11.6,0.0
18467,Ca9.75Lu0.25Pt3Fe10As18,,,,,10.9,Ca39LuFe40(As6Pt)12,10.9,0.0
18468,Ca9.58Y0.42Pt3Fe10As18,,,,,18.6,Ca479Y21Fe500(As6Pt)150,18.6,0.0
18469,Ce1Bi1S2F0.45O0.55,A,4.036,,13.4056,2.295,Ce20Bi20S40O11F9,2.295,0.0
18470,Ce1Bi1S2F0.7O0.3,A,4.0393,,13.3663,2.92,Ce10Bi10S20O3F7,3.3666666666666667,1.8199999999999998
18471,Ce1Bi1S2F0.6O0.4,A,4.0423,,13.3513,4.46,Ce5Bi5S10O2F3,3.71,1.5
18472,Ce1Bi1S2F0.9O0.1,A,4.0322,,13.3637,6.855,Ce10Bi10S20OF9,6.855,0.0
18473,Ce1Bi1S2F0.4O0.6,A,4.0339,,13.4688,2.85,Ce5Bi5S10O3F2,2.81,0.08000000000000007
18474,Ga1Nb3,A,5.1673,,,16.5,Nb3Ga,16.93846153846154,12.3
18475,Ba0.9Yb0.1Fe2As2,A,,,13.0213,20.0,Ba9Yb(FeAs)20,20.0,0.0
18476,La1Rh2Si2,A,4.1109,,10.289,1.1,La(SiRh)2,1.6580000000000001,3.726
18477,La1Ir2Si2,A,4.094,,10.248,1.1,La(SiIr)2,1.4380000000000002,0.48
18478,La1Ir2Si2,A,4.19,,9.944,1.55,La(SiIr)2,1.4380000000000002,0.48
18479,La1Pt2Si2,A,4.277,,9.798,1.365,La(SiPt)2,1.3616666666666666,0.28
18480,Y1Ru2Si2,A,4.157,,9.522,1.1,Y(SiRu)2,1.1,0.0
18481,Y1Rh2Si2,A,4.023,,9.9,1.1,Y(SiRh)2,2.1,2.0
18482,Y1Pd2Si2,A,4.125,,9.842,1.1,Y(SiPd)2,0.785,0.6300000000000001
18483,Y1Os2Si2,A,4.128,,9.667,1.1,Y(SiOs)2,1.1,0.0
18484,Y1Ir2Si2,A,4.047,,9.914,1.1,Y(SiIr)2,2.339,1.6749999999999998
18485,Y1Ir2Si2,A,4.081,,9.754,2.775,Y(SiIr)2,2.339,1.6749999999999998
18486,Y1Pt2Si2,A,4.162,,9.817,1.64,Y(SiPt)2,1.5699999999999998,0.1399999999999999
18487,Th1Ru2Si2,A,4.188,,9.736,1.1,Th(SiRu)2,1.1,0.0
18488,Th1Rh2Si2,A,4.089,,10.018,1.1,Th(SiRh)2,1.1,0.0
18489,Th1Pd2Si2,A,4.187,,9.92,1.1,Th(SiPd)2,1.1,0.0
18490,Th1Os2Si2,A,4.189,,9.798,1.1,Th(SiOs)2,1.1,0.0
18491,Th1Ir2Si2,A,4.15,,9.887,2.215,Th(SiIr)2,2.215,0.0
18492,Th1Pt2Si2,A,4.238,,9.713,1.1,Th(SiPt)2,1.1,0.0
18493,U1Rh2Si2,A,3.994,,9.993,1.1,U(SiRh)2,1.1,0.0
18494,U1Ir2Si2,A,4.088,,9.938,1.1,U(SiIr)2,1.1,0.0
18495,Th1Ru2Ge2,A,4.264,,9.942,1.1,Th(GeRu)2,1.1,0.0
18496,Th1Rh2Ge2,A,4.23,,10.042,1.1,Th(GeRh)2,1.1,0.0
18497,Th1Pd2Ge2,A,4.295,,10.104,1.1,Th(GePd)2,0.8600000000000001,0.4800000000000001
18498,Th1Os2Ge2,A,4.266,,9.954,1.1,Th(GeOs)2,1.1,0.0
18499,Th1Ir2Ge2,A,4.222,,10.087,1.51,Th(GeIr)2,1.51,0.0
18500,Th1Pt2Ge2,A,4.342,,9.803,1.1,Th(GePt)2,1.1,0.0
18501,U1Rh2Ge2,A,4.141,,9.696,1.1,U(GeRh)2,1.1,0.0
18502,U1Ir2Ge2,A,4.165,,9.833,1.1,U(GeIr)2,1.1,0.0
18503,Pb0.19Sn0.76In0.05Te1,,,,,2.76,In5Sn76Te100Pb19,2.76,0.0
18504,Pb0.18Sn0.74In0.08Te1,,,,,2.85,In4Sn37Te50Pb9,2.85,0.0
18505,Pb0.35Sn0.53In0.12Te1,,,,,3.5,In12Sn53(Te20Pb7)5,3.5,0.0
18506,Pb0.43Sn0.43In0.16Te1,,,,,4.17,In16Sn43Te100Pb43,4.17,0.0
18507,Pb0.4Sn0.4In0.2Te1,,,,,4.24,InSn2Te5Pb2,4.12,0.2400000000000002
18508,H2S1,,,,,60.0,H2S,145.75,143.0
18509,H2S1,,,,,185.0,H2S,145.75,143.0
18510,La1Ni1B1N1,A,3.7266,,7.5759,3.92,LaNiBN,3.92,0.0
18511,La1Pt1B1N1,A,3.824,,7.8649,6.7,LaBPtN,6.7,0.0
18512,La3Ni2B2N3,A,3.7123,,20.538,14.9,La3Ni2B2N3,12.886000000000001,3.17
18513,Ca1Ni1B1N1,A,3.5359,,7.6394,2.08,CaNiBN,2.08,0.0
18514,Bi3S3O2,A,,,41.4,4.5,Bi3S3O2,4.64,1.2200000000000006
18515,Bi12S11O18,,,,,4.0,Bi12S11O18,4.0,0.0
18516,Ir0.94Se2,A,5.9824,,,6.24,Ir47Se100,6.24,0.0
18517,Ir0.85Rh0.09Se2,A,5.9875,,,7.61,Ir85Rh9Se200,7.61,0.0
18518,Ir0.82Rh0.12Se2,A,,,,7.96,Ir41(Rh3Se50)2,7.96,0.0
18519,Ir0.76Rh0.18Se2,A,5.9947,,,8.09,Ir38Rh9Se100,8.09,0.0
18520,Ir0.64Rh0.3Se2,A,6.0001,,,8.77,Ir32(Rh3Se20)5,8.77,0.0
18521,Ir0.58Rh0.36Se2,A,6.005,,,9.6,Ir29(Rh9Se50)2,9.6,0.0
18522,Ir0.44Rh0.5Se2,A,6.0068,,,9.24,Ir22(RhSe4)25,9.24,0.0
18523,Ir0.37Rh0.57Se2,A,6.0077,,,9.09,Ir37Rh57Se200,9.09,0.0
18524,Ir0.3Rh0.64Se2,A,6.0097,,,8.39,Ir15(Rh8Se25)4,8.39,0.0
18525,Ir0.19Rh0.75Se2,A,6.0084,,,7.49,Ir19(Rh3Se8)25,7.49,0.0
18526,Rh0.94Se2,A,6.0093,,,5.19,Rh47Se100,5.19,0.0
18527,Ba2Ti2Fe2As4O1,A,4.0276,,27.3441,18.75,Ba2Ti2Fe2As4O,20.5875,2.75
18528,Ta4Pd3Te16,A,17.687,3.735,19.51,4.46,Ta4Te16Pd3,4.332,0.16000000000000014
18529,Eu3Bi2S4F4,A,4.077,,32.433,1.4,Eu3Bi2(SF)4,1.46,0.10000000000000009
18530,Ca1Fe1As1F0.8H0.2,A,3.896,,8.669,29.0,Ca5Fe5As5HF4,29.0,0.0
18531,Ca0.85La0.15Fe1As2,,,,,16.2,Ca17La3(FeAs2)20,30.325,18.900000000000002
18532,Ca0.85Pr0.15Fe1As2,,,,,21.0,Ca17Pr3(FeAs2)20,21.0,0.0
18533,Ca0.85Nd0.15Fe1As2,,,,,14.0,Ca17Nd3(FeAs2)20,14.0,0.0
18534,Ca0.85Sm0.15Fe1As2,,,,,17.6,Ca17Sm3(FeAs2)20,17.6,0.0
18535,Ca0.85Eu0.15Fe1As2,,,,,12.2,Ca17Eu3(FeAs2)20,12.2,0.0
18536,Ca0.85Gd0.15Fe1As2,,,,,19.5,Ca17Gd3(FeAs2)20,19.5,0.0
18537,C0.681Mo1,A,4.26647,,,12.0,Mo1000C681,12.0,0.0
18538,La1Bi1Se2F0.5O0.5,A,4.1408,,14.1096,3.48,La2Bi2Se4OF,3.4314285714285715,1.35
18539,Sr1Au1Si3,A,4.409,,9.9475,1.65,SrSi3Au,1.595,0.10999999999999988
18540,K0.08Zr1N1Cl1,A,,,,13.0,K2Zr25(NCl)25,13.0,0.0
18541,K0.26Zr1N1Cl1,A,3.6295,,10.965,11.5,K13Zr50(NCl)50,11.5,0.0
18542,Nb1Si1As1,A,3.4914,,7.9005,8.2,NbSiAs,8.2,0.0
18543,La3Ru8B6,A,5.5678,9.8106,17.5181,3.15,La3(B3Ru4)2,3.15,0.0
18544,Mg4Al1Si3,A,6.7225,,13.515,5.2,Mg4AlSi3,5.2,0.0
18545,Mg1.4Al0.6Si1,,,,,6.0,Mg7Al3Si5,6.0,0.0
18546,Ca1Al1Si1,A,7.8112,,,2.6,CaAlSi,6.574782608695651,5.300000000000001
18547,Ca1Al0.74Si1.26,A,7.754,,,2.46,Ca50Al37Si63,2.46,0.0
18548,La1Ni1Sb2,A,4.415,,9.9,1.0,LaNiSb2,1.0,0.0
18549,La1Cu1Sb2,A,4.363,,10.317,0.9,LaCuSb2,0.9,0.0
18550,La1Pd1Sb2,A,4.522,,9.982,2.7,LaSb2Pd,2.7,0.0
18551,La1Pd2As2,A,4.3027,,10.268,0.97,La(AsPd)2,0.97,0.0
18552,La1Bi1Se2F0.5O0.5,A,4.15941,,14.01567,2.6,La2Bi2Se4OF,3.4314285714285715,1.35
18553,Eu1Fe1.6As2P0.4,A,3.8981,,11.916,23.5,Eu5Fe8(As5P)2,23.5,0.0
18554,Eu1Fe1.4As2P0.6,A,3.8898,,11.916,28.7,Eu5Fe7As10P3,28.7,0.0
18555,Eu1Fe1.2As2P0.8,A,3.8808,,11.7569,21.5,Eu5Fe6(As5P2)2,21.5,0.0
18556,Eu1Fe1.78Ir0.22As2,A,3.9257,,12.079,21.0,Eu50Fe89As100Ir11,21.0,0.0
18557,Eu1Fe1.72Ir0.28As2,A,3.9328,,12.056,21.6,Eu25Fe43As50Ir7,21.666666666666668,0.3999999999999986
18558,La1Fe1As1F0.08O0.9,A,4.0224,,8.7136,25.9,La50Fe50As50O45F4,25.9,0.0
18559,La1Fe0.991Zn0.009As1F0.08O0.9,A,4.0291,,8.7231,15.6,La1000Zn9Fe991As1000(O45F4)20,15.6,0.0
18560,La1Fe0.985Zn0.015As1F0.08O0.9,A,4.0242,,8.7189,0.2,La200Zn3Fe197As200(O45F4)4,0.2,0.0
18561,La1Fe1As1F0.28O0.68,A,3.8044,,8.6933,33.5,La25Fe25As25O17F7,33.5,0.0
18562,La1Fe0.982Zn0.018As1F0.28O0.68,A,3.8298,,8.6998,19.6,La500Zn9Fe491As500(O17F7)20,19.6,0.0
18563,La1Fe0.973Zn0.027As1F0.28O0.68,A,3.8224,,8.7059,12.2,La1000Zn27Fe973As1000(O17F7)40,12.2,0.0
18564,La1Fe0.951Zn0.049As1F0.28O0.68,A,3.8835,,8.7146,1.0,La1000Zn49Fe951As1000(O17F7)40,1.0,0.0
18565,La1Fe0.918Zn0.082As1F0.28O0.68,A,3.9331,,8.7193,8.2,La500Zn41Fe459As500(O17F7)20,8.2,0.0
18566,La1Fe0.905Zn0.095As1F0.28O0.68,A,3.9331,,8.7256,3.5,La200Zn19Fe181As200(O17F7)8,3.5,0.0
18567,Ir0.9Rh0.1Te2,A,3.9264,,5.3969,2.61,Te20Ir9Rh,2.61,0.0
18568,Ir0.85Rh0.15Te2,A,3.9264,,5.3959,2.39,Te40Ir17Rh3,2.39,0.0
18569,Ir0.7Rh0.3Te2,A,3.9248,,5.3955,2.09,Te20Ir7Rh3,2.09,0.0
18570,Ca0.84La0.16Fe1As1.99P0.01,A,3.952,3.8727,10.3364,41.0,Ca84La16Fe100As199P,41.0,0.0
18571,Ca0.82La0.18Fe1As1.99P0.01,A,3.9492,3.8768,10.3442,39.0,Ca82La18Fe100As199P,39.0,0.0
18572,Ca0.77La0.23Fe1As1.99P0.01,A,3.9487,3.8785,10.3589,28.0,Ca77La23Fe100As199P,28.0,0.0
18573,Ca0.85La0.15Fe1As2,A,3.9522,3.8765,10.346,35.0,Ca17La3(FeAs2)20,30.325,18.900000000000002
18574,Ca0.81La0.19Fe1As2,,,,,28.0,Ca81La19(FeAs2)100,30.03333333333333,6.0
18575,Ca0.78La0.22Fe1As2,A,3.9492,3.8788,10.3456,22.0,Ca39La11(FeAs2)50,21.9,0.1999999999999993
18576,Ca0.85La0.15Fe1As1.98Sb0.02,A,3.9502,3.8888,10.346,43.0,Ca85La15Fe100(SbAs99)2,43.0,0.0
18577,Sr0.5Ce0.5F1Bi1S2,A,4.065,,13.35,2.7,SrCeBi2(S2F)2,2.6420000000000003,0.6099999999999999
18578,La0.9Sm0.1Bi1S2F0.5O0.5,A,4.056,,13.333,2.93,La9SmBi10S20(OF)5,2.93,0.0
18579,La0.7Sm0.3Bi1S2F0.5O0.5,A,4.0317,,13.369,3.11,La7Sm3Bi10S20(OF)5,3.11,0.0
18580,La0.6Sm0.4Bi1S2F0.5O0.5,A,4.0264,,13.38,3.25,La6Sm4Bi10S20(OF)5,3.255,0.009999999999999787
18581,La0.5Sm0.5Bi1S2F0.5O0.5,A,4.0155,,13.407,4.05,LaSmBi2S4OF,4.05,0.0
18582,La0.4Sm0.6Bi1S2F0.5O0.5,A,4.0075,,13.41,4.2,La4Sm6Bi10S20(OF)5,4.205,0.009999999999999787
18583,La0.3Sm0.7Bi1S2F0.5O0.5,A,3.9957,,13.413,5.1,La3Sm7Bi10S20(OF)5,5.119999999999999,0.040000000000000036
18584,La0.2Sm0.8Bi1S2F0.5O0.5,A,3.3983,,13.434,5.44,La2Sm8Bi10S20(OF)5,5.43,0.020000000000000462
18585,La0.1Sm0.9Bi1S2F0.5O0.5,,,,,5.2,LaSm9Bi10S20(OF)5,5.2,0.0
18586,Y1Ba2Cu3O6.45,,,,,45.0,Ba40Y20(Cu20O43)3,39.409375,32.5
18587,Y1Ba2Cu3O6.8,,,,,78.5,Ba10Y5Cu15O34,82.58636363636364,29.900000000000006
18588,Y1Ba2Cu4O6.998,,,,,90.5,Ba1000Y500Cu2000O3499,90.5,0.0
18589,Y1Ba2Cu3O8,,,,,80.0,Ba2YCu3O8,86.5,13.0
18590,Tl2Ba2Cu1O6,,,,,59.0,Ba2Tl2CuO6,60.51578947368422,80.1
18591,Tl2Ba2Cu1O6,,,,,33.0,Ba2Tl2CuO6,60.51578947368422,80.1
18592,Tl2Ba2Cu1O6,,,,,20.0,Ba2Tl2CuO6,60.51578947368422,80.1
18593,Tl2Ba2Cu1O6,,,,,15.0,Ba2Tl2CuO6,60.51578947368422,80.1
18594,Na0.65Fe1.93Se2,A,3.787,,13.6678,37.5,Na65Fe193Se200,37.5,0.0
18595,Na0.65Fe1.93Se1.8S0.2,A,3.7797,,13.5302,36.0,Na65Fe193(Se9S)20,36.0,0.0
18596,Na0.65Fe1.93Se1.6S0.4,A,3.7716,,13.4365,32.0,Na65Fe193(Se4S)40,32.0,0.0
18597,Na0.65Fe1.93Se1.4S0.6,A,3.7598,,13.2808,25.1,Na65Fe193(Se7S3)20,25.1,0.0
18598,Cs3C60,,,,,38.0,CsC20,32.95,22.0
18599,La1Fe1As1F0.05O0.95,,,,,20.0,La20Fe20As20O19F,23.549090909090907,13.34
18600,La1Fe1As1F0.075O0.925,,,,,21.2,La40Fe40As40O37F3,21.6,0.8000000000000007
18601,La1Fe1As1F0.1O0.9,,,,,25.1,La10Fe10As10O9F,25.186666666666667,12.399999999999999
18602,La1Fe1As1F0.15O0.85,,,,,10.5,La20Fe20As20O17F3,20.25,15.7
18603,La1Fe1As1F0.2O0.8,,,,,11.1,La5Fe5As5O4F,13.54,20.48
18604,Li0.8Fe1.2Se1H1O1,A,3.77871,,9.1604,40.0,Li4Fe6H5(SeO)5,39.58,3.8999999999999986
18605,Ba0.91Ce0.09Fe2As2,,,,,4.12,Ba91Ce9(FeAs)200,4.12,0.0
