Repository: Gashmard/Streamlit_Prediction_Tc

File: SuperCon_Main_Dataset_20562sample.csv (part 31 of 34)
,element,Unit_lattice_constant,lattice_constant_a,lattice_constant_b,lattice_constant_c,Tc,Element_Normalize,Tc_mean,Tc_range
18606,Ba0.85Ce0.15Fe2As2,A,3.962,,12.866,13.4,Ba17Ce3(FeAs)40,13.4,0.0
18607,Ba0.88La0.12Fe2As2,A,3.97,,12.872,22.4,Ba22La3(FeAs)50,22.4,0.0
18608,Ba0.82Pr0.18Fe2As2,A,3.952,,12.879,6.2,Ba41Pr9(FeAs)100,6.2,0.0
18609,Ba0.87Nd0.13Fe2As2,,,,,4.76,Ba87Nd13(FeAs)200,4.76,0.0
18610,La1Ni1Bi1O1,,,,,5.5,LaNiBiO,5.5,0.0
18611,K0.05Mo1O1.63,A,5.58,4.84,5.61,7.25,K5Mo100O163,7.25,0.0
18612,Ce1Fe1As1F0.05O0.95,A,3.9988,,8.6243,11.9,Ce20Fe20As20O19F,11.8,0.20000000000000107
18613,Ce1Fe1As0.85P0.15F0.05O0.95,,,,,21.7,Ce20Fe20As17P3O19F,21.75,0.10000000000000142
18614,Ce1Fe1As0.7P0.3F0.05O0.95,A,3.9826,,8.5376,18.1,Ce20Fe20As14P6O19F,18.15,0.09999999999999787
18615,Ce1Fe1As0.55P0.45F0.05O0.95,,,,,15.0,Ce20Fe20As11P9O19F,15.0,0.0
18616,Ce1Fe1As0.47P0.53F0.05O0.95,,,,,5.84,Ce100Fe100As47P53(O19F)5,5.84,0.0
18617,Sm1Fe1As1H0.03O0.97,A,3.9373,,8.4836,0.2,Sm100Fe100As100H3O97,0.2,0.0
18618,Sm1Fe1As1H0.19O0.81,A,3.9183,,8.453,55.3,Sm100Fe100As100H19O81,55.3,0.0
18619,Sm1Fe1As1H0.34O0.64,A,3.8974,,8.4324,51.8,Sm50Fe50As50H17O32,51.8,0.0
18620,Sm1Fe1As1H0.43O0.57,A,3.8838,,8.4053,45.0,Sm100Fe100As100H43O57,45.0,0.0
18621,Sm1Fe1As1F0.06O0.94,A,,,,36.4,Sm50Fe50As50O47F3,36.4,0.0
18622,Ba0.91La0.09Fe2As2,A,3.9648,,12.9392,7.76,Ba91La9(FeAs)200,7.76,0.0
18623,Ba0.86La0.14Fe2As2,A,3.9765,,12.872,22.7,Ba43La7(FeAs)100,22.7,0.0
18624,Ba0.82La0.18Fe2As2,A,3.9462,,12.8175,14.8,Ba41La9(FeAs)100,14.8,0.0
18625,Ba0.76La0.24Fe2As2,A,3.9662,,12.7784,5.02,Ba19La6(FeAs)50,5.02,0.0
18626,Sr0.5La0.5Bi1S2F1,,4.0822,,13.335,2.8,SrLaBi2(S2F)2,2.685,0.94
18627,Sr1Pt2As2,,,,,4.6,Sr(AsPt)2,5.083333333333333,0.8500000000000005
18628,Y1Ba2Cu3O6.5,,,,,54.1,Ba4Y2Cu6O13,47.13846153846154,38.8
18629,Y1Ba2Cu3O6.67,,,,,60.6,Ba200Y100Cu300O667,58.425,9.0
18630,Y1Ba2Cu3O6.75,,,,,75.3,Ba8Y4(Cu4O9)3,75.77222222222221,31.199999999999996
18631,Ce1Fe0.98Co0.02As1H1,A,3.8788,,8.2601,2.0,Ce50Fe49Co(AsH)50,2.0,0.0
18632,Ce1Fe0.96Co0.04As1H1,A,3.8793,,8.249,2.0,Ce25Fe24Co(AsH)25,2.0,0.0
18633,Ce1Fe0.93Co0.07As1H1,A,3.8804,,8.2395,23.0,Ce100Fe93Co7(AsH)100,23.0,0.0
18634,Ce1Fe0.91Co0.09As1H1,A,3.8806,,8.2317,23.0,Ce100Fe91Co9(AsH)100,23.0,0.0
18635,Ce1Fe0.88Co0.12As1H1,A,3.881,,8.2254,23.0,Ce25Fe22Co3(AsH)25,23.0,0.0
18636,Ce1Fe0.83Co0.17As1H1,A,3.8816,,8.2015,19.5,Ce100Fe83Co17(AsH)100,19.5,0.0
18637,Ce1Fe0.78Co0.22As1H1,A,3.8825,,8.1935,13.5,Ce50Fe39Co11(AsH)50,13.5,0.0
18638,Ce1Fe0.74Co0.26As1H1,A,3.8827,,8.1792,10.0,Ce50Fe37Co13(AsH)50,10.0,0.0
18639,Sm1Fe1As1H0.22O0.78,A,3.9112,,8.4412,50.0,Sm50Fe50As50H11O39,50.0,0.0
18640,Sm1Fe1As0.77P0.23H0.11O0.89,A,3.9143,,8.3763,28.0,Sm100Fe100As77P23H11O89,28.0,0.0
18641,Sm1Fe1As0.77P0.23H0.2O0.8,A,3.8943,,8.3527,36.0,Sm100Fe100As77P23(HO4)20,36.0,0.0
18642,Sm1Fe1As0.55P0.45H0.08O0.92,A,3.9034,,8.3253,19.0,Sm100Fe100As55P45(H2O23)4,19.0,0.0
18643,Sm1Fe1As0.55P0.45H0.16O0.84,A,3.8947,,8.3107,11.0,Sm100Fe100As55P45(H4O21)4,11.0,0.0
18644,Sm1Fe1As0.55P0.45H0.26O0.74,A,3.8774,,8.2804,17.0,Sm100Fe100As55P45(H13O37)2,17.0,0.0
18645,Sm1Fe1As0.47P0.53H0.09O0.91,A,3.896,,8.2938,10.5,Sm100Fe100As47P53H9O91,10.5,0.0
18646,Sm1Fe1As0.47P0.53H0.24O0.76,A,3.8726,,8.2479,5.5,Sm100Fe100As47P53(H6O19)4,5.5,0.0
18647,K1Fe2As2,,,,,3.5,K(FeAs)2,3.4225,1.15
18648,Rb1Fe2As2,A,3.86,,14.45,2.5,Rb(FeAs)2,2.38,0.8700000000000001
18649,K1Fe2As2,A,3.84,,13.84,3.6,K(FeAs)2,3.4225,1.15
18650,K1Fe2As2,,,,,3.1,K(FeAs)2,3.4225,1.15
18651,Cs1Fe2As2,A,3.89,,15.07,1.8,Cs(FeAs)2,2.032,0.8
18652,K1Fe2As2,,,,,3.5,K(FeAs)2,3.4225,1.15
18653,La1Ni0.65Bi2,A,4.5599,,9.7544,4.0,La20Ni13Bi40,4.0,0.0
18654,Ce1Ni0.8Bi2,A,4.5439,,9.6414,4.1,Ce5(Ni2Bi5)2,4.15,0.10000000000000053
18655,Nd1Ni0.89Bi2,A,4.519,,9.532,4.1,Nd100Ni89Bi200,4.1,0.0
18656,Y1Ni0.82Bi2,A,4.4835,,9.3003,4.1,Y50Ni41Bi100,4.1,0.0
18657,Ba1Ni2As2,A,4.1478,,11.6184,0.575,Ba(NiAs)2,0.7575000000000001,0.52
18658,Ba1Ni2As1.972P0.028,A,4.1394,,11.6195,0.634,Ba250Ni500As493P7,0.634,0.0
18659,Ba1Ni2As1.902P0.098,A,4.1358,,11.6302,0.763,Ba500Ni1000As951P49,0.763,0.0
18660,Ba1Ni2As1.846P0.154,A,4.1339,,11.6274,3.28,Ba500Ni1000As923P77,3.28,0.0
18661,Ba1Ni2As1.816P0.184,A,4.1248,,11.6412,3.27,Ba125Ni250As227P23,3.27,0.0
18662,Ba1Ni2As1.792P0.208,A,4.1242,,11.6386,3.24,Ba125Ni250(As112P13)2,3.24,0.0
18663,Ce1Au2Si2,,,,,2.455,Ce(SiAu)2,2.09875,1.4
18664,Bi3S3O3,A,3.9674,,41.2825,5.1,BiSO,5.1,0.0
18665,Cs3C60,,,,,38.0,CsC20,32.95,22.0
18666,Ca10Ir4Fe10As18,,,,,16.0,Ca5Fe5As9Ir2,17.35,2.6999999999999993
18667,Ce1Bi1S2F0.5O0.5,A,4.037,,13.407,2.45,Ce2Bi2S4OF,3.446,5.73
18668,Ce1Bi1S2F0.5O0.5,,,,,7.62,Ce2Bi2S4OF,3.446,5.73
18669,Fe1Te0.8S0.2,,,,,7.9,Fe5Te4S,7.6129999999999995,4.1
18670,La1Ni1As1H0.08O0.92,A,4.1192,,8.1787,3.76,La25Ni25As25H2O23,3.76,0.0
18671,La1Ni1As1H0.17O0.83,A,4.1086,,8.1453,3.68,La100Ni100As100H17O83,3.68,0.0
18672,Pr1Ni1As1H0.06O0.94,A,4.0818,,8.0259,1.6,Pr50Ni50As50H3O47,1.6,0.0
18673,Ba0.33Hf1N1Cl1,,,,,20.2,Ba33Hf100(NCl)100,20.2,0.0
18674,Sr0.33Hf1N1Cl1,,,,,20.3,Sr33Hf100(NCl)100,20.3,0.0
18675,K0.21Ti1N1Br1,A,4.0259,3.3769,18.927,17.2,K21Ti100(BrN)100,17.2,0.0
18676,Na0.23Ti1N1Br1,A,4.01,3.37,17.884,15.2,Na23Ti100(BrN)100,15.2,0.0
18677,Rb0.22Ti1N1Br1,A,4.0187,3.3803,19.382,16.3,Rb11Ti50(BrN)50,16.3,0.0
18678,K0.46Ti1N1Br1,A,4.0329,3.3774,18.9332,16.3,K23Ti50(BrN)50,16.3,0.0
18679,Zr2Ru3Si4,A,18.98,5.348,13.28,5.7,Zr2Si4Ru3,5.7,0.0
18680,Ca2In1N1,A,3.52,20.2,4.96,0.6,Ca2InN,0.6,0.0
18681,Eu1Fe1.72Ir0.28As2,A,3.932,,12.056,21.9,Eu25Fe43As50Ir7,21.666666666666668,0.3999999999999986
18682,Th0.93Zr0.07B12,A,7.465,,,5.5,Th93Zr7B1200,5.5,0.0
18683,Ca1Si3,A,7.2676,,11.3501,4.25,CaSi3,4.25,0.0
18684,Si3Y1,A,7.231,,10.792,4.63,YSi3,4.63,0.0
18685,Lu1Si3,A,7.1835,,10.471,6.78,LuSi3,6.78,0.0
18686,Zn0.04Zr1N1Cl1,A,3.58,,,15.0,Zr25Zn(NCl)25,15.0,0.0
18687,Zn0.035Zr1N1Br1,A,3.552,,,14.0,Zr200Zn7(BrN)200,14.0,0.0
18688,Mg4Ni6B2,,,,,4.0,Mg2Ni3B,4.0,0.0
18689,Mg1Al1Si1,A,6.9242,4.138,7.9618,6.0,MgAlSi,6.0,0.0
18690,Ca1Al1Si1,A,7.8112,,,2.6,CaAlSi,6.574782608695651,5.300000000000001
18691,Ba0.82K0.18Bi0.53Pb0.47,A,4.28877,,,22.8,K18Ba82Bi53Pb47,22.8,0.0
18692,Au64Ge22Yb14,A,14.724,,,0.68,Yb7Ge11Au32,0.6675,0.025000000000000022
18693,Au63.5Ge20.5Yb16,A,14.605,,,0.36,Yb32Ge41Au127,0.3425,0.034999999999999976
18694,Ce0.2Nd0.8F0.3Bi1S2O0.7,A,4.0143,,13.6366,2.35,Ce2Nd8Bi10S20O7F3,2.34,0.020000000000000018
18695,Nd1F0.3Bi1S2O0.7,A,4.0104,,13.5751,3.52,Nd10Bi10S20O7F3,4.428,1.73
18696,Ce0.6Nd0.4F0.5Bi1S2O0.5,A,4.0313,,13.5133,2.98,Ce6Nd4Bi10S20(OF)5,2.995,0.020000000000000018
18697,Ce0.2Nd0.8F0.5Bi1S2O0.5,A,4.0187,,13.4881,4.46,Ce2Nd8Bi10S20(OF)5,4.46,0.0600000000000005
18698,Nd1F0.5Bi1S2O0.5,A,4.0034,,13.4639,4.78,Nd2Bi2S4OF,4.641818181818182,0.75
18699,Ce1F0.7Bi1S2O0.7,A,4.0496,,13.4378,2.68,Ce10Bi10S20(OF)7,2.68,0.0
18700,Ce0.6Nd0.4F0.7Bi1S2O0.7,A,4.0246,,13.3937,3.25,Ce6Nd4Bi10S20(OF)7,3.25,0.0
18701,Ce0.2Nd0.8F0.7Bi1S2O0.7,A,4.0103,,13.4216,4.29,Ce2Nd8Bi10S20(OF)7,4.29,0.0
18702,Nd1F0.7Bi1S2O0.7,A,4.0013,,13.4231,4.78,Nd10Bi10S20(OF)7,4.78,0.0
18703,Nd0.8Sm0.2F0.3Bi1S2O0.7,A,4.011,,13.5727,4.9,Nd8Sm2Bi10S20O7F3,4.796666666666667,0.3100000000000005
18704,Nd0.6Sm0.4F0.3Bi1S2O0.7,A,3.9784,,13.4572,5.21,Nd6Sm4Bi10S20O7F3,5.2,0.019999999999999574
18705,Nd0.2Sm0.8F0.3Bi1S2O0.7,A,3.9817,,13.4877,5.58,Nd2Sm8Bi10S20O7F3,5.58,0.0
18706,Nd0.8Sm0.2F0.3Bi1S2O0.5,A,3.9986,,13.4627,5.1,Nd8Sm2Bi10S20O5F3,5.199999999999999,0.20000000000000018
18707,Nd0.8Sm0.2F0.3Bi1S2O0.5,A,3.9885,,13.5351,5.3,Nd8Sm2Bi10S20O5F3,5.199999999999999,0.20000000000000018
18708,Nd0.6Sm0.4F0.3Bi1S2O0.5,A,3.9809,,13.54,5.52,Nd6Sm4Bi10S20O5F3,5.52,0.0
18709,Nd0.4Sm0.6F0.3Bi1S2O0.7,A,3.9893,,13.3738,4.66,Nd4Sm6Bi10S20O7F3,5.02,0.7199999999999998
18710,Nd0.8Sm0.2F0.3Bi1S2O0.7,A,3.9844,,13.1607,4.59,Nd8Sm2Bi10S20O7F3,4.796666666666667,0.3100000000000005
18711,K1Fe2As2,,,,,3.075,K(FeAs)2,3.4225,1.15
18712,K1Fe1.932Co0.068As2,,,,,1.845,K250Fe483Co17As500,1.845,0.0
18713,B6Y1,,,,,7.5,YB6,6.660000000000001,2.3499999999999996
18714,B6Y1,,,,,5.9,YB6,6.660000000000001,2.3499999999999996
18715,Tl1Ni2Se2,,,,,3.7,Tl(NiSe)2,3.668,0.15000000000000036
18716,Ca10Ir4Fe10As18,,,,,18.7,Ca5Fe5As9Ir2,17.35,2.6999999999999993
18717,Li0.8Fe1.2H1Se1,,,,,34.0,Li4Fe6(HSe)5,34.0,0.0
18718,Eu1Fe2As1.4P0.6,,,,,10.0,Eu5Fe10As7P3,18.0,16.0
18719,Mg1Pt1Si1,A,6.5324,4.1005,7.1752,2.5,MgSiPt,2.5,0.0
18720,Mg1Pt0.5Au0.5Si1,,,,,2.9,Mg2Si2PtAu,2.9,0.0
18721,Li1Fe2Se2,A,3.775,,17.04,44.0,Li(FeSe)2,44.0,0.0
18722,Na1Fe2Se2,A,3.7846,,17.432,46.0,Na(FeSe)2,46.0,0.0
18723,K1Fe2Se2,,,,,40.0,K(FeSe)2,40.0,0.0
18724,Ca0.5Fe2Se2,,,,,40.0,Ca(FeSe)4,40.0,0.0
18725,Sr0.8Fe2Se2,,,,,38.0,Sr2(FeSe)5,38.0,0.0
18726,Ba0.8Fe2Se2,A,3.7781,,16.8427,39.0,Ba2(FeSe)5,39.0,0.0
18727,Eu1Fe2Se2,,,,,40.0,Eu(FeSe)2,40.0,0.0
18728,Yb0.8Fe2Se2,,,,,42.0,Yb2(FeSe)5,42.0,0.0
18729,Fe1Se1,,,,,8.5,FeSe,23.362857142857145,72.9
18730,Ba1Fe1.48Ru0.52As2,,,,,21.2,Ba25Fe37As50Ru13,20.049999999999997,2.3000000000000007
18731,Ba1Fe1.3Ru0.7As2,,,,,20.0,Ba10Fe13As20Ru7,19.7,0.5
18732,Ba1Fe1.58Ru0.42As2,,,,,19.2,Ba50Fe79As100Ru21,13.385,12.37
18733,Sr0.5Ce0.5F1Bi1S2,A,4.069,,13.349,2.81,SrCeBi2(S2F)2,2.6420000000000003,0.6099999999999999
18734,Rb2Cr3As3,A,10.281,,4.2421,4.8,Rb2(CrAs)3,4.8,0.0
18735,La1Si5,A,15.19,4.01,8.2,11.4,LaSi5,11.4,0.0
18736,La1Si10,A,9.623,,4.723,6.7,LaSi10,6.7,0.0
18737,Sn0.8In0.2Te1,A,6.2832,,,3.1,InSn4Te5,3.035,0.1299999999999999
18738,Sn0.8In0.2Te0.95Se0.05,A,6.273,,,3.3,In4Sn16Te19Se,3.3,0.0
18739,Sn0.8In0.2Te0.9Se0.1,A,6.2677,,,3.7,In2Sn8Te9Se,3.7,0.0
18740,Sn0.8In0.2Te0.85Se0.15,A,6.2535,,,3.9,In4Sn16Te17Se3,3.9,0.0
18741,Sn0.8In0.2Te0.8Se0.2,A,6.2398,,,3.8,InSn4Te4Se,3.8,0.0
18742,Sn0.8In0.2Te0.75Se0.25,A,6.2298,,,3.7,In4Sn16(Te3Se)5,3.7,0.0
18743,Sn0.8In0.2Te0.7Se0.3,A,6.2174,,,3.5,In2Sn8Te7Se3,3.5,0.0
18744,Cs1Pb0.3Bi3.7Te6,A,6.327,28.648,4.359,2.9,Cs10Bi37(Te20Pb)3,2.9,0.0
18745,Cs1Pb1Bi3Te6,A,6.345,28.68,4.377,2.7,CsBi3Te6Pb,2.7,0.0
18746,Ba1Ge3,A,6.814,,5.027,4.0,BaGe3,4.0,0.0
18747,Ca1Ge3,A,7.692,,11.3314,6.8,CaGe3,6.8,0.0
18748,La3Co1Ru3Sn13,,,,,5.0,La3CoSn13Ru3,5.0,0.0
18749,La3Co3.5Ru0.5Sn13,,,,,2.41,La6Co7Sn26Ru,2.41,0.0
18750,La3Co2Ru2Sn13,,,,,4.0,La3Co2Sn13Ru2,4.0,0.0
18751,La3Rh2Sn13,,,,,3.0,La3Sn13Rh2,3.0,0.0
18752,La3Co2Sn13,,,,,1.95,La3Co2Sn13,1.95,0.0
18753,La3Ru2Sn13,,,,,1.58,La3Sn13Ru2,1.58,0.0
18754,Fe1Te0.88S0.12,A,3.8,,6.1,6.8,Fe25Te22S3,6.8,0.0
18755,Fe1Te0.8Se0.1S0.1,A,3.802,,6.16,6.6,Fe10Te8SeS,6.6,0.0
18756,Fe1Te0.69Se0.25S0.06,A,3.807,,6.23,11.3,Fe100Te69Se25S6,11.3,0.0
18757,Fe1Te0.65Se0.3S0.05,A,3.802,,6.08,12.2,Fe20Te13Se6S,12.2,0.0
18758,Fe1Te0.58Se0.4S0.02,A,3.798,,6.03,13.1,Fe50Te29Se20S,13.1,0.0
18759,Fe1Te0.54Se0.45S0.01,A,3.798,,6.01,13.3,Fe100Te54Se45S,13.3,0.0
18760,Fe1Te0.5Se0.5,A,3.801,,6.0,14.3,Fe2TeSe,13.513076923076925,7.129999999999999
18761,Ce1Co1In5,,,,,2.29,CeIn5Co,2.254714285714286,0.3750000000000002
18762,Ce1Co1In4.875Zn0.125,,,,,2.14,Ce8ZnIn39Co8,2.14,0.0
18763,Ce1Co1In4.75Zn0.25,,,,,1.82,Ce4ZnIn19Co4,1.82,0.0
18764,Ce1Co1In7.65Zn0.35,,,,,1.78,Ce20Zn7In153Co20,1.78,0.0
18765,La1Fe1As0.7P0.3O1,,,,,10.6,La10Fe10As7P3O10,9.743333333333332,2.9700000000000006
18766,La1Fe1As0.6P0.4O1,,,,,7.73,La5Fe5As3P2O5,5.843333333333334,2.9300000000000006
18767,La1Fe1As0.6P0.4O1,,,,,4.8,La5Fe5As3P2O5,5.843333333333334,2.9300000000000006
18768,Fe1Se0.4Te0.6,,,,,13.8,Fe5Te3Se2,13.219999999999999,6.800000000000001
18769,Fe1Se0.3Te0.7,,,,,13.7,Fe10Te7Se3,13.560000000000002,2.9000000000000004
18770,Fe1Se0.2Te0.8,,,,,13.0,Fe5Te4Se,11.225,4.4
18771,Fe1Se0.1Te0.9,,,,,11.0,Fe10Te9Se,9.925,1.9000000000000004
18772,La1Bi1Se2F0.5O0.5,,,,,3.4,La2Bi2Se4OF,3.4314285714285715,1.35
18773,Pr1Ir2Zn20,A,14.2729,,,0.07,Pr(Zn10Ir)2,0.05666666666666667,0.020000000000000004
18774,Pr0.73La0.27Ir2Zn20,,,,,0.093,La27Pr73(Zn10Ir)200,0.093,0.0
18775,Pr0.25La0.75Ir2Zn20,,,,,0.28,La3Pr(Zn10Ir)8,0.28,0.0
18776,Pr0.96La0.04Ir2Zn20,,,,,0.07,LaPr24(Zn10Ir)50,0.07,0.0
18777,La1Ir2Zn20,A,14.3535,,,0.58,La(Zn10Ir)2,0.59,0.020000000000000018
18778,Ca0.8La0.2Fe0.978Co0.022As2,,,,,37.8,Ca400La100Fe489Co11As1000,37.8,0.0
18779,Ca0.8La0.2Fe0.9671Co0.0329As2,,,,,36.5,Ca1000La250Fe1209Co41As2500,36.5,0.0
18780,Ca0.8La0.2Fe0.9558Co0.0442As2,,,,,35.1,Ca4000La1000Fe4779Co221As10000,35.1,0.0
18781,Bi2S2F0.5O0.5,A,3.97,,13.723,5.1,Bi4S4OF,5.0,0.1999999999999993
18782,Bi2S2F0.5O0.5,A,3.979,,13.693,4.9,Bi4S4OF,5.0,0.1999999999999993
18783,Bi2S2F0.1O0.9,A,3.964,,13.761,2.92,Bi20S20O9F,3.675,1.5099999999999998
18784,Bi2S2F0.1O0.9,A,3.969,,13.736,4.43,Bi20S20O9F,3.675,1.5099999999999998
18785,La1Bi1Se1S1F0.5O0.5,A,,,13.54,3.6,La2Bi2Se2S2OF,3.8339999999999996,0.49999999999999956
18786,La1Bi1Se1S1F0.5,,,,,5.24,La2Bi2Se2S2F,5.24,0.0
18787,N0.7V1,A,4.08,,,2.03,V10N7,2.03,0.0
18788,N0.8V1,A,4.1152,,,4.54,V5N4,4.54,0.0
18789,N1V1,A,4.1427,,,8.32,VN,8.443999999999999,1.75
18790,Eu1Bi1S2F1,A,4.0478,,13.52,8.2,EuBiS2F,4.365,8.309999999999999
18791,Ce1Fe1As1F0.08O0.92,A,5.645,5.6352,8.6287,27.6,Ce25Fe25As25O23F2,27.6,0.0
18792,Ce1Fe1As1F0.1O0.9,A,5.6386,5.6364,8.6258,32.8,Ce10Fe10As10O9F,36.333333333333336,5.400000000000006
18793,Ce1Fe1As1F0.16O0.84,A,3.9847,,8.6032,40.7,Ce25Fe25As25O21F4,40.9,0.29999999999999716
18794,La1Bi1S2F0.5O0.5,A,4.06,,13.38,2.1,La2Bi2S4OF,4.575833333333334,8.860000000000001
18795,Pr1Bi1S2F0.5O0.5,A,4.03,,13.42,3.2,Pr2Bi2S4OF,3.618,1.0899999999999999
18796,Nd1Bi1S2F0.5O0.5,A,3.99,,13.38,4.2,Nd2Bi2S4OF,4.641818181818182,0.75
18797,Ca3Ir4Sn13,,,,,7.0,Ca3Sn13Ir4,6.935,3.09
18798,Mg0.16Zr1N1Cl1,,,,,15.0,Mg4Zr25(NCl)25,15.0,0.0
18799,Mg0.3Hf1N1Cl1,,,,,25.0,Hf10Mg3(NCl)10,25.0,0.0
18800,Ca0.92La0.08Fe8.6Pd4.2As18,A,8.8057,8.8134,10.639,13.5,Ca23La2Fe215(As30Pd7)15,13.5,0.0
18801,Bi2Rh3.5S2,A,11.5212,7.9408,7.873,2.1,Bi4Rh7S4,2.1,0.0
18802,La1Pt2Ge2,A,4.4445,4.429,9.894,0.41,La(GePt)2,0.4566666666666666,0.14000000000000007
18803,La1Pt1.97Ge2.03,A,4.431,4.4195,9.9203,0.83,La100Ge203Pt197,0.83,0.0
18804,La1Pt1.94Ge2.06,A,4.396,,9.9466,0.95,La50Ge103Pt97,0.95,0.0
18805,La1Pt1.9Ge2.1,A,4.3881,,9.9752,1.67,La10Ge21Pt19,1.67,0.0
18806,La1Pt1.85Ge2.15,A,4.3881,,10.0131,1.87,La20Ge43Pt37,1.86,0.020000000000000018
18807,La1Pt1.8Ge2.2,A,4.3929,,10.044,1.95,La5Ge11Pt9,1.95,0.0
18808,Sr2Ru1O4,,,,,1.5,Sr2RuO4,1.3589285714285713,2.77
18809,Rb0.8Fe1.7Se2,A,3.84702,,14.768,32.0,Rb8Fe17Se20,31.875,0.25
18810,La1Fe1As1H0.42O0.58,,,,,20.3,La50Fe50As50H21O29,20.3,0.0
18811,La1Fe1As1H0.41O0.59,,,,,19.5,La100Fe100As100H41O59,19.5,0.0
18812,La1Fe1As1H0.4O0.6,,,,,23.9,La5Fe5As5H2O3,23.9,0.0
18813,Ba0.59K0.41Fe2As2,,,,,36.9,K41Ba59(FeAs)200,36.9,0.0
18814,Ce1Bi3.7Pb0.3Te6,A,6.327,28.648,4.359,2.9,Ce10Bi37(Te20Pb)3,2.9,0.0
18815,Ce1Bi3.6Pb0.4Te6,,,,,3.0,Ce5Bi18(Te15Pb)2,3.0,0.0
18816,Ce1Bi3.5Pb0.5Te6,,,,,3.0,Ce2Bi7Te12Pb,3.0,0.0
18817,Ce1Bi3.4Pb0.6Te6,,,,,3.0,Ce5Bi17(Te10Pb)3,3.0,0.0
18818,Ce1Bi3.3Pb0.7Te6,,,,,2.9,Ce10Bi33Te60Pb7,2.9,0.0
18819,Ce1Bi3.2Pb0.8Te6,,,,,2.9,Ce5Bi16(Te15Pb2)2,2.9,0.0
18820,Ce1Bi3.1Pb0.9Te6,,,,,2.8,Ce10Bi31(Te20Pb3)3,2.8,0.0
18821,Ce1Bi3Pb1Te6,A,6.345,28.68,4.377,2.7,CeBi3Te6Pb,2.7,0.0
18822,La3Ru4Sn13,,,,,3.75,La3Sn13Ru4,2.65,2.2
18823,La3Ru4Sn13,,,,,1.55,La3Sn13Ru4,2.65,2.2
18824,U1,,,,,1.24,U,0.6000000000000001,1.04
18825,U0.85Mo0.15,,,,,2.1,U17Mo3,2.106666666666667,0.009999999999999787
18826,U0.94Mo0.06,,,,,0.78,U47Mo3,0.74,0.08000000000000007
18827,U0.95Pd0.05,,,,,0.69,U19Pd,0.69,0.0
18828,U0.95Pt0.05,,,,,0.69,U19Pt,0.69,0.0
18829,Ta5Ge1B2,A,6.239,,11.578,3.8,Ta5GeB2,3.8,0.0
18830,La3Co4Sn13,A,9.636,,,2.2,La3Co4Sn13,2.567142857142857,0.9200000000000002
18831,La3Co4Sn12.35In0.65,A,9.637,,,5.1,La60In13Co80Sn247,5.1,0.0
18832,La3Co4Sn11.7In1.3,A,9.639,,,4.6,La30In13Co40Sn117,4.6,0.0
18833,Li0.15Sr2Cu1Br2O2,A,3.99,,,8.0,Sr40Li3Cu20(BrO)40,8.0,0.0
18834,Sr2Ru1O4,,,,,1.37,Sr2RuO4,1.3589285714285713,2.77
18835,La1Fe1P1O1,,,,,5.8,LaFePO,5.754666666666666,4.1000000000000005
18836,La1Fe1P1F0.03O0.97,,,,,7.8,La100Fe100P100O97F3,7.8,0.0
18837,La1Fe1P1F0.05O0.95,,,,,8.0,La20Fe20P20O19F,7.4075,1.2999999999999998
18838,La1Fe1P1F0.08O0.92,,,,,7.8,La25Fe25P25O23F2,7.8,0.0
18839,La1Fe1P1F0.1O0.9,,,,,6.2,La10Fe10P10O9F,19.7125,56.75
18840,La1Fe1As1F0.05O0.95,,,,,14.5,La20Fe20As20O19F,23.549090909090907,13.34
18841,La1Fe1As1F0.08O0.92,,,,,22.8,La25Fe25As25O23F2,26.6,7.599999999999998
18842,La1Fe1As1F0.1O0.9,,,,,25.2,La10Fe10As10O9F,25.186666666666667,12.399999999999999
18843,La1Fe1As1F0.11O0.89,,,,,22.9,La100Fe100As100O89F11,26.7,7.899999999999999
18844,La1Fe1As1F0.14O0.86,,,,,12.9,La50Fe50As50O43F7,16.433333333333334,7.1
18845,Ba1Pd0.3Si1.7,A,4.154,,5.009,2.9,Ba10Si17Pd3,2.9,0.0
18846,Ba1Pt0.3Si1.7,A,4.142,,5.02,2.6,Ba10Si17Pt3,2.6,0.0
18847,Ba1Cu0.3Si1.7,A,4.114,,5.042,3.0,Ba10Cu3Si17,3.0,0.0
18848,Ba1Ag0.3Si1.7,A,4.218,,4.993,3.2,Ba10Si17Ag3,3.2,0.0
18849,Ba1Au0.3Si1.7,A,4.189,,5.001,3.2,Ba10Si17Au3,3.2,0.0
18850,Ba1Ag0.2Si1.8,,,,,3.2,Ba5Si9Ag,3.2,0.0
18851,Ba1Cu0.2Si1.8,A,4.1125,,5.0244,3.02,Ba5CuSi9,3.02,0.0
18852,Ba1Pd0.2Si1.8,,,,,2.91,Ba5Si9Pd,2.91,0.0
18853,Ba1Ag0.4Si1.6,,,,,2.79,Ba5(Si4Ag)2,2.79,0.0
18854,Ba1Cu0.4Si1.6,A,4.1247,,5.012,2.11,Ba5(CuSi4)2,2.11,0.0
18855,Ba1Pd0.4Si1.6,,,,,1.11,Ba5(Si4Pd)2,1.11,0.0
18856,Ba1Ag0.5Si1.5,,,,,1.21,Ba2Si3Ag,1.21,0.0
18857,Ba1Cu0.5Si1.5,A,4.1204,,5.006,2.53,Ba2CuSi3,2.53,0.0
18858,Ba1Pd0.5Si1.5,,,,,0.6,Ba2Si3Pd,0.6,0.0
18859,Ba1Cu0.6Si1.4,A,4.1332,,4.9859,1.74,Ba5Cu3Si7,1.74,0.0
18860,Eu0.7Na0.3Fe2As2,A,3.8978,,12.2623,32.0,Na3Eu7(FeAs)20,32.0,0.0
18861,B2Mg1,A,3.0816,,,37.0,MgB2,37.580588235294115,35.5
18862,Mg1B1.98C0.02,A,3.0783,,,37.0,Mg50B99C,37.45,1.3999999999999986
18863,Mg1B1.968C0.032,A,3.0766,,,37.0,Mg125(B123C2)2,37.0,0.0
18864,Mg1B1.938C0.062,A,3.0719,,,37.0,Mg500B969C31,37.0,0.0
18865,Sr2V1Fe1As1O3,A,3.9352,,15.6823,24.0,Sr2VFeAsO3,29.643750000000004,12.399999999999999
18866,Sr2V0.9Mg0.1Fe1As1O3,A,3.9334,,15.7488,30.0,Sr20MgV9Fe10(AsO3)10,30.0,0.0
18867,K1Ni2S2,A,3.7922,,12.8193,0.46,K(NiS)2,0.46,0.0
18868,K1Fe2As2,,,,,3.4,K(FeAs)2,3.4225,1.15
18869,K1Fe2As2,,,,,3.4,K(FeAs)2,3.4225,1.15
18870,La1Fe1As0.6P0.4F0.1O0.9,A,4.002,,,27.0,La10Fe10As6P4O9F,27.0,0.0
18871,La1Fe1As0.2P0.8F0.1O0.9,,,,,8.8,La10Fe10As2P8O9F,8.8,0.0
18872,La1Fe1P1F0.1O0.9,A,3.951,,,5.4,La10Fe10P10O9F,19.7125,56.75
18873,La1Fe1As0.6P0.4F0.05O0.95,A,4.011,,,19.0,La20Fe20As12P8O19F,19.04,0.0799999999999983
18874,La1Fe1As0.4P0.6F0.05O0.95,,,,,24.0,La20Fe20As8P12O19F,24.119999999999997,0.23999999999999844
18875,La1Fe1P1F0.05O0.95,A,3.959,,,6.7,La20Fe20P20O19F,7.4075,1.2999999999999998
18876,La1Fe1P1O1,A,3.9653,,8.5252,5.42,LaFePO,5.754666666666666,4.1000000000000005
18877,La1Fe1As0.1P0.9O1,A,3.9778,,8.5419,5.96,La10Fe10AsP9O10,5.96,0.0
18878,La1Fe1As0.15P0.85O1,A,3.9819,,8.5493,11.67,La20Fe20As3P17O20,11.67,0.0
18879,La1Fe1As0.2P0.8O1,A,3.9846,,8.556,11.42,La5Fe5AsP4O5,11.42,0.0
18880,La1Fe1As0.25P0.75O1,A,3.9875,,8.5684,7.52,La4Fe4AsP3O4,7.52,0.0
18881,La1Fe1As0.7P0.3O1,A,4.0232,,8.6638,7.83,La10Fe10As7P3O10,9.743333333333332,2.9700000000000006
18882,La1Fe1As0.8P0.2O1,A,4.0318,,8.6932,2.31,La5Fe5As4PO5,4.655,4.6899999999999995
18883,La1Fe1P1F0.05O0.95,A,3.9636,,8.5251,6.93,La20Fe20P20O19F,7.4075,1.2999999999999998
18884,La1Fe1As0.2P0.8F0.05O0.95,A,3.9821,,8.5512,10.87,La20Fe20As4P16O19F,10.87,0.0
18885,La1Fe1As0.4P0.6F0.05O0.95,A,3.9995,,8.5953,24.24,La20Fe20As8P12O19F,24.119999999999997,0.23999999999999844
18886,La1Fe1As0.5P0.5F0.05O0.95,A,4.006,,8.607,21.2,La20Fe20As10P10O19F,21.2,0.0
18887,La1Fe1As0.6P0.4F0.05O0.95,A,4.0133,,8.6229,19.08,La20Fe20As12P8O19F,19.04,0.0799999999999983
18888,La1Fe1As0.7P0.3F0.05O0.95,A,4.0212,,8.6443,15.75,La20Fe20As14P6O19F,15.75,0.0
18889,La1Fe1As0.75P0.25F0.05O0.95,A,4.0232,,8.6767,22.38,La20Fe20As15P5O19F,22.38,0.0
18890,La1Fe1As0.8P0.2F0.05O0.95,A,4.0252,,8.6971,25.61,La20Fe20As16P4O19F,25.61,0.0
18891,La1Fe1As0.9P0.1F0.05O0.95,A,4.0312,,8.7088,23.6,La20Fe20As18P2O19F,23.6,0.0
18892,La1Fe1As1F0.05O0.95,A,4.0386,,8.7399,27.84,La20Fe20As20O19F,23.549090909090907,13.34
18893,La1Fe1As0.4P0.6F0.1O0.9,,,,,21.14,La10Fe10As4P6O9F,21.133333333333333,0.5399999999999991
18894,La1Fe1As0.6P0.4F0.1O0.9,,,,,27.0,La10Fe10As6P4O9F,27.0,0.0
18895,K2Cr3As3,,,,,6.1,K2(CrAs)3,6.08,0.40000000000000036
18896,Er1Ni2B2C1,,,,,10.0,ErNi2B2C,10.45190476190476,1.6999999999999993
18897,La1Fe1As1F0.11O0.89,,,,,27.0,La100Fe100As100O89F11,26.7,7.899999999999999
18898,La1Fe0.9997Mn0.00025As1F0.11O0.89,,,,,22.8,La10000Mn2Fe9997As10000(O89F11)100,22.8,0.0
18899,La1Fe0.999Mn0.001As1F0.11O0.89,,,,,9.84,La1000MnFe999As1000(O89F11)10,10.336666666666666,1.83
18900,La0.8Y0.2Fe1As1F0.11O0.89,,,,,30.3,La80Y20Fe100As100O89F11,31.75,2.900000000000002
18901,La0.8Y0.2Fe0.997Mn0.003As1F0.11O0.89,,,,,29.3,La800Y200Mn3Fe997As1000(O89F11)10,28.9,0.8000000000000007
18902,La0.8Y0.2Fe0.995Mn0.005As1F0.11O0.89,,,,,25.7,La160Y40MnFe199As200(O89F11)2,27.133333333333336,3.400000000000002
18903,La0.8Y0.2Fe0.99Mn0.01As1F0.11O0.89,,,,,25.3,La80Y20MnFe99As100O89F11,25.3,0.0
18904,Sm1Fe0.965Mn0.035As1F0.11O0.89,,,,,31.3,Sm200Mn7Fe193As200(O89F11)2,31.3,0.0
18905,Sr0.1Bi2Se3,A,4.14,,28.65,2.87,Sr(Bi2Se3)10,2.8275,0.6000000000000001
18906,Sr0.062Bi2Se3,A,4.1369,,28.598,2.48,Sr31(Bi2Se3)500,2.48,0.0
18907,Sr0.065Bi2Se3,,,,,2.6,Sr13(Bi2Se3)200,4.584,5.3100000000000005
18908,Th1Pt3B1,A,4.383,,,0.75,ThBPt3,0.75,0.0
18909,Bi2Pd1,A,3.36,,12.97,5.07,Bi2Pd,4.134,3.8000000000000003
18910,Li0.84H1Fe1.14Se1O1,A,3.7827,,9.3184,42.0,Li42Fe57H50(SeO)50,42.0,0.0
18911,Ce3Pt1In11,A,4.6874,,16.8422,0.32,Ce3In11Pt,0.32,0.0
18912,Ba1Fe1.935Ni0.065As2,,,,,11.3,Ba200Fe387Ni13As400,8.966666666666667,3.500000000000001
18913,Ba1Fe1.925Ni0.075As2,,,,,13.7,Ba40Fe77Ni3As80,13.033333333333331,1.5
18914,Ba1Fe1.915Ni0.085As2,,,,,18.2,Ba200Fe383Ni17As400,17.5,1.3000000000000007
18915,Ba1Fe1.908Ni0.092As2,,,,,19.3,Ba250Fe477Ni23As500,18.6,1.5
18916,Ba1Fe1.904Ni0.096As2,,,,,19.9,Ba125Fe238(Ni6As125)2,20.049999999999997,0.3000000000000007
18917,Ba1Fe1.9Ni0.1As2,,,,,20.3,Ba10Fe19NiAs20,19.9,1.1000000000000014
18918,Ba1Fe1.892Ni0.108As2,,,,,20.3,Ba250Fe473Ni27As500,15.88,6.4
18919,Ba1Fe1.88Ni0.12As2,,,,,18.6,Ba25Fe47Ni3As50,18.8,0.3999999999999986
18920,Ba1Fe1.85Ni0.15As2,,,,,14.5,Ba20Fe37Ni3As40,14.0,1.0
18921,Ba1Fe1.82Ni0.18As2,,,,,10.9,Ba50Fe91Ni9As100,11.425,8.7
18922,Ba1Fe1.8Ni0.2As2,,,,,6.4,Ba5Fe9NiAs10,5.800000000000001,1.2000000000000002
18923,Ba1Fe1.78Ni0.22As2,,,,,3.4,Ba50Fe89Ni11As100,3.4,0.0
18924,Ca0.85La0.15Fe1As2,,,,,35.0,Ca17La3(FeAs2)20,30.325,18.900000000000002
18925,Ca0.81La0.19Fe1As2,,,,,34.0,Ca81La19(FeAs2)100,30.03333333333333,6.0
18926,Ba6Nb10O30,A,12.6173,,3.9835,1.65,Ba3Nb5O15,1.625,0.04999999999999982
18927,Ba5Sr1Nb10O30,A,12.5848,,3.9726,0.96,Ba5SrNb10O30,0.96,0.0
18928,Ba4Sr2Nb10O30,A,12.5551,,3.9576,0.98,Ba2SrNb5O15,0.98,0.0
18929,Ba6Nb10O30,A,12.5842,,3.9995,1.6,Ba3Nb5O15,1.625,0.04999999999999982
18930,Ba0.818Na0.182Fe2As2,,,,,6.4,Ba409Na91(FeAs)1000,6.4,0.0
18931,Ba0.779Na0.221Fe2As2,,,,,8.0,Ba779Na221(FeAs)2000,8.0,0.0
18932,Ba0.698Na0.302Fe2As2,,,,,18.0,Ba349Na151(FeAs)1000,18.0,0.0
18933,Ba0.68Na0.32Fe2As2,,,,,23.8,Ba17Na8(FeAs)50,23.8,0.0
18934,Ba0.64Na0.36Fe2As2,,,,,31.0,Ba16Na9(FeAs)50,31.0,0.0
18935,Ba0.6Na0.4Fe2As2,,,,,34.0,Ba3Na2(FeAs)10,33.96666666666667,0.5
18936,Ba0.84K0.16Fe2As2,,,,,5.54,K4Ba21(FeAs)50,6.42,1.7599999999999998
18937,Ba0.737K0.263Fe2As2,,,,,24.0,K263Ba737(FeAs)2000,24.0,0.0
18938,Ba0.65K0.35Fe2As2,,,,,38.0,K7Ba13(FeAs)40,38.0,0.0
18939,Au2Pb1,A,7.9141,,,1.2,PbAu2,2.848,5.7700000000000005
18940,Au2Bi1,,,,,1.7,BiAu2,1.77,0.14000000000000012
18941,Li1Fe1As1,,,,,18.0,LiFeAs,16.77307692307692,6.300000000000001
18942,Ca0.941Pr0.059Fe2As2,,,,,28.9,Ca941Pr59(FeAs)2000,28.9,0.0
18943,Ca0.875Pr0.125Fe2As2,,,,,49.0,Ca7Pr(FeAs)16,49.0,0.0
18944,Ca0.891La0.109Fe2As2,,,,,45.4,Ca891La109(FeAs)2000,45.4,0.0
18945,Ca0.857La0.143Fe2As2,,,,,44.0,Ca857La143(FeAs)2000,44.0,0.0
18946,Pb1Ta1Se2,,,,,3.8,TaPbSe2,3.4933333333333336,1.8799999999999994
18947,Pb1Ta1Se2,,,,,3.9,TaPbSe2,3.4933333333333336,1.8799999999999994
18948,Ce0.987Yb0.013Co1In5,,,,,2.13,Yb13Ce987(In5Co)1000,2.13,0.0
18949,Ce0.916Yb0.084Co1In5,,,,,1.84,Yb21Ce229(In5Co)250,1.84,0.0
18950,Ce0.837Yb0.163Co1In5,,,,,1.4,Yb163Ce837(In5Co)1000,1.4,0.0
18951,Ce1Co1In4.98Cd0.02,,,,,2.14,Ce50CdIn249Co50,2.14,0.0
18952,Ce1Co1In4.96Cd0.04,,,,,2.05,Ce25CdIn124Co25,2.05,0.0
18953,Ce1Co1In4.945Cd0.055,,,,,1.92,Ce200Cd11In989Co200,1.92,0.0
18954,Mo5P0.9B2.1,A,5.9726,,11.074,8.9,B21Mo50P9,8.9,0.0
18955,Mo5P1B2,A,5.97303,,11.076,8.7,B2Mo5P,8.7,0.0
18956,Mo5P1.1B1.9,A,5.97633,,11.0813,9.2,B19Mo50P11,9.2,0.0
18957,Mo3P1,,,,,5.5,Mo3P,5.984999999999999,1.6900000000000004
18958,Zr1B12,,,,,6.09,ZrB12,5.990909090909091,0.3799999999999999
18959,Zr0.993Lu0.007B12,,,,,5.97,Lu7(Zr331B4000)3,5.89,0.16000000000000014
18960,Zr0.985Lu0.015B12,,,,,5.67,Lu3Zr197B2400,5.67,0.0
18961,Zr0.984Lu0.016B12,,,,,5.65,Lu2(Zr41B500)3,5.65,0.0
18962,Zr0.935Lu0.065B12,,,,,4.77,Lu13Zr187B2400,4.77,0.0
18963,Zr0.926Lu0.074B12,,,,,4.78,Lu37Zr463B6000,4.635,0.29000000000000004
18964,Bi2Te1,A,3.747,,,8.6,Bi2Te,8.6,0.0
18965,Pr1Pt4Ge12,A,8.8102,,,7.85,Pr(Ge3Pt)4,7.886923076923076,0.3600000000000012
18966,Pr1Pt4Ge11.5Sb0.5,A,8.6479,,,4.43,Pr2Ge23SbPt8,4.43,0.0
18967,Pr1Pt4Ge11Sb1,A,8.6756,,,2.68,PrGe11SbPt4,2.68,0.0
18968,Pr1Pt4Ge10.5Sb1.5,A,8.6849,,,1.71,Pr2Ge21Sb3Pt8,1.71,0.0
18969,Pr1Pt4Ge10Sb2,A,8.7472,,,1.27,PrGe10(SbPt2)2,1.27,0.0
18970,Pr1Pt4Ge9.5Sb2.5,A,8.7571,,,0.69,Pr2Ge19Sb5Pt8,0.69,0.0
18971,Pr1Pt4Ge9Sb3,A,8.7918,,,1.4,PrGe9Sb3Pt4,1.4,0.0
18972,Pr1Pt4Ge8Sb4,A,8.8602,,,1.4,PrGe8(SbPt)4,1.4,0.0
18973,Ba0.85K0.15Fe2As2,,,,,12.0,K3Ba17(FeAs)40,11.333333333333334,14.0
18974,Bi2.13F0.17S2O0.83,A,3.97688,,13.7114,3.2,Bi213S200O83F17,3.2,0.0
18975,Bi2.14F0.27S2O0.73,A,3.9642,,13.6961,2.7,Bi214S200O73F27,2.7,0.0
18976,Bi2.14F0.24S2O0.76,,,,,3.5,Bi107S100(O19F6)2,3.5,0.0
18977,Sr1Pt1As1,,,,,2.45,SrAsPt,2.425,0.050000000000000266
18978,Sr1Pt1As1,,,,,2.45,SrAsPt,2.425,0.050000000000000266
18979,Sr1Pt1As1,,,,,2.45,SrAsPt,2.425,0.050000000000000266
18980,Sr3Rh8B6,A,5.5655,9.9042,17.1186,3.4,Sr3(B3Rh4)2,3.4,0.0
18981,Ca3Rh8B2,A,5.4872,9.7035,16.9683,4.0,Ca3(BRh4)2,4.0,0.0
18982,Y3Os8B6,,,,,5.8,Y3(B3Os4)2,5.8,0.0
18983,Pd0.02Ir1Te2,,,,,2.15,Te100Ir50Pd,2.15,0.0
18984,Pd0.03Ir1Te2,,,,,2.68,Te200Ir100Pd3,2.68,0.0
18985,Pd0.03Ir0.97Te2,,,,,2.7,Te200Ir97Pd3,2.7,0.0
18986,Pd0.04Ir0.96Te2,,,,,2.99,Te50Ir24Pd,2.99,0.0
18987,Y1Fe2Ge2,A,3.964,,10.457,1.83,Y(FeGe)2,1.155,1.23
18988,Cs0.96Bi4Te6,,,,,4.4,Cs12(Bi2Te3)25,4.4,0.0
18989,Cs1Bi4.1Te5.9,,,,,4.4,Cs10Bi41Te59,4.4,0.0
18990,Sn0.5In0.5Te1,A,6.265,,,4.4,InSnTe2,4.4,0.0
18991,Ge3Nb5,A,10.146,,5.136,0.46,Nb5Ge3,0.455,0.010000000000000009
18992,Ge3Nb5,,,,,0.45,Nb5Ge3,0.455,0.010000000000000009
18993,W4.8Ta0.2Si1B2,,,,,6.5,TaSi5(B5W12)2,6.5,0.0
18994,La1.9Sr0.1Cu1O4,,,,,22.9,SrLa19(CuO4)10,28.065277777777776,16.1
18995,La1.9Sr0.1Cu1O4,,,,,22.9,SrLa19(CuO4)10,28.065277777777776,16.1
18996,La1.855Sr0.145Cu1O4,,,,,32.2,Sr29La371(CuO4)200,33.1,2.6999999999999957
18997,La1.855Sr0.145Cu1O4,,,,,32.2,Sr29La371(CuO4)200,33.1,2.6999999999999957
18998,La1Fe1P1O1,,3.956,,8.4942,5.8,LaFePO,5.754666666666666,4.1000000000000005
18999,La1Fe1P1F0.03O0.97,,3.9545,,8.4909,7.8,La100Fe100P100O97F3,7.8,0.0
19000,La1Fe1P1F0.05O0.95,,3.955,,8.4919,8.0,La20Fe20P20O19F,7.4075,1.2999999999999998
19001,La1Fe1P1F0.08O0.92,,3.954,,8.4939,7.8,La25Fe25P25O23F2,7.8,0.0
19002,La1Fe1P1F0.1O0.9,,3.9531,,8.496,62.0,La10Fe10P10O9F,19.7125,56.75
19003,La0.8Y0.2Fe1As1O0.7,A,4.004,,,34.0,La8Y2Fe10As10O7,34.0,0.0
19004,La1Fe1As1H0.58O0.58,A,3.989,,,32.0,La50Fe50As50(HO)29,32.0,0.0
19005,La1Fe1As0.4P0.6F0.1O0.9,A,3.9708,,8.5458,21.4,La10Fe10As4P6O9F,21.133333333333333,0.5399999999999991
19006,La1Fe1As0.8P0.2F0.1O0.9,A,4.0092,,8.6463,26.0,La10Fe10As8P2O9F,26.0,0.0
19007,Pr1Fe1P1F0.1O0.9,A,3.9099,,8.3452,2.34,Pr10Fe10P10O9F,2.34,0.0
19008,Pr1Fe1As0.2P0.8F0.1O0.9,A,3.9292,,8.3812,8.71,Pr10Fe10As2P8O9F,8.71,0.0
19009,Pr1Fe1As0.4P0.6F0.1O0.9,A,3.9384,,8.4071,17.4,Pr10Fe10As4P6O9F,17.4,0.0
19010,Pr1Fe1As0.6P0.4F0.1O0.9,A,3.9608,,8.4763,23.4,Pr10Fe10As6P4O9F,23.4,0.0
19011,Pr1Fe1As0.8P0.2F0.1O0.9,A,3.9723,,8.5284,29.2,Pr10Fe10As8P2O9F,29.2,0.0
19012,Pr1Fe1As0.9P0.1F0.1O0.9,A,3.9801,,8.5603,35.2,Pr10Fe10As9PO9F,35.2,0.0
19013,Pr1Fe1As1F0.1O0.9,A,3.9811,,8.5958,44.0,Pr10Fe10As10O9F,43.5,1.0
19014,Nd1Fe1P1F0.1O0.9,A,3.8805,,8.2682,2.9,Nd10Fe10P10O9F,2.9,0.0
19015,Nd1Fe1As0.2P0.8F0.1O0.9,A,3.893,,8.3017,6.98,Nd10Fe10As2P8O9F,6.98,0.0
19016,Nd1Fe1As0.4P0.6F0.1O0.9,A,3.9065,,8.3521,22.6,Nd10Fe10As4P6O9F,22.6,0.0
19017,Nd1Fe1As0.5P0.5F0.1O0.9,A,3.917,,8.4027,25.2,Nd10Fe10As5P5O9F,25.2,0.0
19018,Nd1Fe1As0.6P0.4F0.1O0.9,A,3.9245,,8.4126,28.0,Nd10Fe10As6P4O9F,28.0,0.0
19019,Nd1Fe1As0.7P0.3F0.1O0.9,A,3.9279,,8.4368,29.5,Nd10Fe10As7P3O9F,29.5,0.0
19020,Nd1Fe1As0.8P0.2F0.1O0.9,A,3.9394,,8.4596,34.1,Nd10Fe10As8P2O9F,34.1,0.0
19021,Nd1Fe1As1F0.1O0.9,A,3.9395,,8.4961,50.1,Nd10Fe10As10O9F,49.5,7.600000000000001
19022,Sc1Ir1P1,A,6.3309,,3.8854,3.46,ScPIr,3.46,0.0
19023,La1Rh1Si3,,,,,2.3,LaSi3Rh,2.245,0.1599999999999997
19024,Co1Zr2,,,,,5.0,Zr2Co,5.388571428571429,4.0
19025,Sr1Pd2Sb2,A,4.637,,10.629,1.9,Sr(SbPd)2,1.25,1.2999999999999998
19026,Sr1Pd2Sb2,A,4.621,,10.776,0.6,Sr(SbPd)2,1.25,1.2999999999999998
19027,Sn0.85Ag0.15Te1,A,6.2136,,,2.15,Ag3Sn17Te20,2.15,0.0
19028,Sn0.8Ag0.2Te1,A,6.1768,,,2.29,AgSn4Te5,1.8633333333333335,1.09
19029,Sn0.75Ag0.25Te1,A,6.1407,,,2.2,AgSn3Te4,2.2,0.0
19030,Sn0.67Ag0.33Te1,A,6.1089,,,1.95,Ag33Sn67Te100,1.95,0.0
19031,Sn0.6Ag0.4Te1,A,6.2225,,,1.95,Ag2Sn3Te5,1.95,0.0
19032,Eu1Rb1Fe4As4,A,3.889,,13.3,36.0,RbEu(FeAs)4,34.94625,11.199999999999996
19033,Eu1Cs1Fe4As4,A,3.901,,13.63,35.0,CsEu(FeAs)4,31.85,6.300000000000001
19034,Nd1Bi1S2F0.29O0.71,,,,,5.2,Nd100Bi100S200O71F29,5.2,0.0
19035,Co1U6,A,10.36,,5.21,2.36,U6Co,2.3579999999999997,0.14000000000000012
19036,Pr1V2Al20,,,,,0.05,Pr(Al10V)2,0.04566666666666667,0.011000000000000003
19037,Pr1V2Al20,,,,,0.039,Pr(Al10V)2,0.04566666666666667,0.011000000000000003
19038,Pr1Ti2Al20,,,,,0.19,Pr(TiAl10)2,0.45200000000000007,0.9800000000000001
19039,Y1Pd2P2,A,4.05,,9.84,0.96,Y(PPd)2,0.96,0.0
19040,La1Pd2P2,A,4.12,,9.89,0.75,La(PPd)2,0.75,0.0
19041,As1Cr1,A,5.649,3.463,6.2084,1.506,CrAs,1.8419999999999999,0.6639999999999999
19042,Fe1Se1,,,,,65.0,FeSe,23.362857142857145,72.9
19043,Fe1Se1,,,,,60.0,FeSe,23.362857142857145,72.9
19044,Fe1Se1,,,,,55.0,FeSe,23.362857142857145,72.9
19045,Fe1Se1,,,,,40.0,FeSe,23.362857142857145,72.9
19046,La1Bi1S2F0.5O0.5,A,4.06,,13.38,2.7,La2Bi2S4OF,4.575833333333334,8.860000000000001
19047,Pr1Bi1S2F0.5O0.5,A,4.03,,13.42,3.5,Pr2Bi2S4OF,3.618,1.0899999999999999
19048,Nd1Bi1S2F0.5O0.5,A,3.99,,13.38,4.5,Nd2Bi2S4OF,4.641818181818182,0.75
19049,Er1Ni2B2C1,,,,,10.5,ErNi2B2C,10.45190476190476,1.6999999999999993
19050,La1Fe1P1F0.1O0.9,,,,,5.25,La10Fe10P10O9F,19.7125,56.75
19051,La1Fe1P0.6As0.4F0.1O0.9,,,,,20.86,La10Fe10As4P6O9F,21.133333333333333,0.5399999999999991
19052,La1Fe1P0.6As0.6F0.1O0.9,,,,,26.9,La10Fe10As6P6O9F,26.9,0.0
19053,La1Fe1P0.6As0.8F0.1O0.9,,,,,25.3,La10Fe10As8P6O9F,25.3,0.0
19054,La1Fe1As1F0.1O0.9,,,,,24.3,La10Fe10As10O9F,25.186666666666667,12.399999999999999
19055,Nb2Pd1S5,A,12.132,3.2774,15.024,6.25,Nb2PdS5,6.166666666666667,0.25
19056,Bi3.925Co0.075S3O4,A,3.9619,,41.296,4.39,Co3Bi157(S3O4)40,4.3774999999999995,0.024999999999999467
19057,Bi3.9Co0.1S3O4,A,3.9595,,41.286,5.23,CoBi39(S3O4)10,5.215,0.03000000000000025
19058,Bi3.875Co0.125S3O4,A,3.9578,,41.272,4.26,CoBi31(S3O4)8,4.433333333333334,0.54
19059,Bi3.85Co0.15S3O4,A,3.9571,,41.265,3.955,Co3Bi77(S3O4)20,3.9625000000000004,0.015000000000000124
19060,Y1Fe2Ge2,,,,,0.6,Y(FeGe)2,1.155,1.23
19061,Y1Fe2Ge2,,,,,0.9,Y(FeGe)2,1.155,1.23
19062,Y1Fe2Ge2,,,,,1.0,Y(FeGe)2,1.155,1.23
19063,Y1Fe2Ge2,,,,,1.2,Y(FeGe)2,1.155,1.23
19064,Ta1Ir1Si1,A,6.378,3.786,7.27,0.5,TaSiIr,0.5,0.0
19065,Nb1Pt1Si1,A,6.424,3.823,7.381,1.24,NbSiPt,1.24,0.0
19066,Th1Pt4Ge12,A,8.5931,,,4.8,Th(Ge3Pt)4,4.694999999999999,0.2400000000000002
19067,La3Rh4Sn13,A,9.7457,,,3.1,La3Sn13Rh4,3.1,0.0
19068,La3Ir4Sn13,A,9.755,,,2.5,La3Sn13Ir4,2.533333333333333,0.10000000000000009
19069,Sr3Rh4Sn13,A,9.8048,,,4.15,Sr3Sn13Rh4,4.271666666666666,0.5
19070,Sr3Ir4Sn13,A,9.8159,,,4.95,Sr3Sn13Ir4,5.292857142857143,2.05
19071,Ce1Co1In5,A,4.6199,,7.5324,1.95,CeIn5Co,2.254714285714286,0.3750000000000002
19072,Ce0.98Yb0.02Co1In5,A,,,7.5322,1.89,YbCe49(In5Co)50,1.89,0.0
19073,Ce0.95Yb0.05Co1In5,A,4.6218,,7.5309,1.73,YbCe19(In5Co)20,2.0100000000000002,0.43000000000000016
19074,Ce0.9Yb0.1Co1In5,A,4.6186,,7.5292,1.47,YbCe9(In5Co)10,1.7799999999999998,0.6199999999999999
19075,Ce0.85Yb0.15Co1In5,A,4.6214,,7.5218,1.19,Yb3Ce17(In5Co)20,1.19,0.0
19076,Ce0.8Yb0.2Co1In5,A,4.6216,,7.5146,0.92,YbCe4(In5Co)5,1.42,0.9999999999999999
19077,Sn0.8In0.2Te1,A,6.2976,,,2.97,InSn4Te5,3.035,0.1299999999999999
19078,Sn0.7In0.3Te1,A,6.2887,,,3.68,In3Sn7Te10,3.5949999999999998,0.17000000000000037
19079,Sn0.6In0.4Te1,A,6.2772,,,4.27,In2Sn3Te5,4.51,0.4800000000000004
19080,Sn0.55In0.45Te1,A,6.2743,,,4.46,In9Sn11Te20,4.46,0.0
19081,Sn0.7In0.3Te1,A,6.2875,,,3.51,In3Sn7Te10,3.5949999999999998,0.17000000000000037
19082,Pb1Ta1Se2,,,,,3.7,TaPbSe2,3.4933333333333336,1.8799999999999994
19083,Sr1Pt1As1,,,,,2.4,SrAsPt,2.425,0.050000000000000266
19084,K2Cr3As3,A,9.983,,4.23,6.1,K2(CrAs)3,6.08,0.40000000000000036
19085,La1Fe1As1F0.11O0.89,,,,,29.0,La100Fe100As100O89F11,26.7,7.899999999999999
19086,La1Fe0.99975Mn0.00025As1F0.11O0.89,,,,,25.0,La4000MnFe3999As4000(O89F11)40,23.8,2.3999999999999986
19087,La1Fe0.99925Mn0.00075As1F0.11O0.89,,,,,16.3,La4000Mn3Fe3997As4000(O89F11)40,15.350000000000001,1.9000000000000004
19088,La1Fe0.999Mn0.001As1F0.11O0.89,,,,,11.5,La1000MnFe999As1000(O89F11)10,10.336666666666666,1.83
19089,Au2Pb1,A,7.904,5.5786,11.1905,1.3,PbAu2,2.848,5.7700000000000005
19090,K2Cr3As3,,,,,6.1,K2(CrAs)3,6.08,0.40000000000000036
19091,K2Cr3As3,A,9.9832,,4.2304,6.1,K2(CrAs)3,6.08,0.40000000000000036
19092,K2Cr3As3,,,,,5.8,K2(CrAs)3,6.08,0.40000000000000036
19093,Bi2Se3,,,,,2.42,Bi2Se3,6.1225000000000005,5.779999999999999
19094,Bi2Se3,,,,,6.86,Bi2Se3,6.1225000000000005,5.779999999999999
19095,Bi2Se3,,,,,7.01,Bi2Se3,6.1225000000000005,5.779999999999999
19096,Y1Fe2Ge2,A,3.964,,10.457,1.4,Y(FeGe)2,1.155,1.23
19097,Sb2Te3,A,4.1143,,29.17,4.3,Sb2Te3,6.1775,2.9400000000000004
19098,Sb2Te3,,,,,6.2,Sb2Te3,6.1775,2.9400000000000004
19099,Sb2Te3,,,,,6.97,Sb2Te3,6.1775,2.9400000000000004
19100,Sb2Te3,,,,,7.24,Sb2Te3,6.1775,2.9400000000000004
19101,Cs2Cr3As3,A,10.605,,4.2478,2.2,Cs2(CrAs)3,2.0500000000000003,0.3500000000000001
19102,Pb1Ta1Se2,,,,,3.38,TaPbSe2,3.4933333333333336,1.8799999999999994
19103,Nd1Bi0.99Pb0.01S2F0.3O0.7,A,,,13.53,4.85,Nd100Bi99PbS200(O7F3)10,4.85,0.0
19104,Nd1Bi0.98Pb0.02S2F0.3O0.7,A,3.9732,,13.5219,5.17,Nd50Bi49PbS100(O7F3)5,5.17,0.0
19105,Nd1Bi0.97Pb0.03S2F0.3O0.7,A,,,13.5168,5.37,Nd100Bi97Pb3S200(O7F3)10,5.37,0.0
19106,Nd1Bi0.96Pb0.04S2F0.3O0.7,A,3.9742,,13.5123,5.35,Nd50Bi48Pb2S100(O7F3)5,5.35,0.0
19107,Nd1Bi0.94Pb0.06S2F0.3O0.7,A,3.9757,,13.5038,5.56,Nd50Bi47Pb3S100(O7F3)5,5.56,0.0
19108,Nd1Bi0.9Pb0.1S2F0.3O0.7,A,3.9797,,13.5008,4.83,Nd10Bi9PbS20O7F3,4.83,0.0
19109,Bi3Ni1,A,8.8832,4.0997,11.4839,4.05,NiBi3,3.989,0.49999999999999956
19110,Bi3Ni0.95Fe0.05,A,8.8819,4.1002,11.483,4.08,FeNi19Bi60,4.08,0.0
19111,Bi3Ni0.9Fe0.1,A,8.8837,4.10283,11.4876,4.06,Fe(Ni3Bi10)3,4.06,0.0
19112,Ba1Fe1.84Co0.16As2,,,,,22.0,Ba25Fe46(Co2As25)2,22.72,4.800000000000001
19113,Nb1,,,,,8.8,Nb,9.040157894736844,2.580000000000001
19114,B2Mg1,,,,,38.3,MgB2,37.580588235294115,35.5
19115,Rb0.75Fe1.6Se2,,,,,32.0,Rb15(Fe4Se5)8,32.0,0.0
19116,Rb0.75Fe1.6Se1.75S0.25,,,,,24.0,Rb15Fe32(Se7S)5,24.0,0.0
19117,Rb0.75Fe1.6Se1.5S0.5,,,,,28.0,Rb15Fe32(Se3S)10,28.0,0.0
19118,Rb0.75Fe1.6Se1S1,,,,,22.0,Rb15Fe32(SeS)20,22.0,0.0
19119,Ca1K1Fe4As4,A,3.866,,12.817,33.1,KCa(FeAs)4,35.06699999999999,2.8999999999999986
19120,Ca1Rb1Fe4As4,A,3.8757,,13.104,35.0,RbCa(FeAs)4,35.629999999999995,1.259999999999998
19121,Ca1Cs1Fe4As4,A,3.891,,13.414,31.6,CsCa(FeAs)4,31.6,0.0
19122,Sr1Rb1Fe4As4,A,3.897,,13.417,35.1,RbSr(FeAs)4,35.1,0.0
19123,Sr1Cs1Fe4As4,A,3.91,,13.729,36.8,CsSr(FeAs)4,36.8,0.0
19124,Ba1Cs1Fe4As4,A,3.927,,14.136,26.0,CsBa(FeAs)4,26.0,0.0
19125,Ti1Ru1P1,A,6.303,,3.567,1.3,TiPRu,1.318,0.030000000000000027
19126,Ti1Ru1P1,A,6.325,,3.542,1.3,TiPRu,1.318,0.030000000000000027
19127,Zr1Ru1P1,A,6.426,,3.856,3.89,ZrPRu,9.086,10.34
19128,Zr1Ru1P1,A,6.459,,3.778,12.93,ZrPRu,9.086,10.34
19129,Hf1Ru1P1,A,6.414,,3.753,10.8,HfPRu,11.82,1.8999999999999986
19130,Zr1Os1P1,A,6.46,,3.842,7.4,ZrPOs,6.995000000000001,0.8700000000000001
19131,Hf1Os1P1,A,6.417,,3.792,6.1,HfPOs,5.8149999999999995,0.5699999999999994
19132,Zr1Ru1As1,A,6.624,,3.823,3.2,ZrAsRu,9.512500000000001,8.7
19133,Zr1Ru1As1,A,6.586,,3.891,11.9,ZrAsRu,9.512500000000001,8.7
19134,Hf1Ru1As1,A,6.568,,3.842,4.93,HfAsRu,4.836666666666667,0.27999999999999936
19135,Zr1Os1As1,A,6.602,,3.794,8.0,ZrAsOs,8.0,0.0
19136,Zr1Hf1As1,A,6.569,,3.808,3.2,HfZrAs,3.2,0.0
19137,Bi2F0.6S2O0.4,A,3.969,,13.729,5.1,Bi10S10O2F3,5.1,0.0
19138,Bi2F0.2S2O0.8,A,3.964,,13.761,3.0,Bi10S10O4F,3.0,0.0
19139,Cu1Cr0.95Fe0.05O2,A,2.976,,17.103,117.5,Cr19Fe(CuO2)20,117.5,0.0
19140,Cu1Cr0.9Fe0.1O2,A,2.981,,17.111,98.0,Cr9Fe(CuO2)10,98.0,0.0
19141,Cu1Cr1O2,A,2.973,,17.093,132.0,CrCuO2,132.0,0.0
19142,Nd1F0.5Bi0.84S2O0.5,,,,,4.5,Nd50Bi42S100(OF)25,4.5,0.0
19143,Co7Y9,A,4.0471,,11.517,3.0,Y9Co7,2.85,0.2999999999999998
19144,Ba1Pt2As2,A,4.564,,10.02,1.52,Ba(AsPt)2,2.114,2.28
19145,Ba1Pt2As2,A,4.564,,10.02,1.52,Ba(AsPt)2,2.114,2.28
19146,Nd1F0.3Bi1S2O0.7,,,,,4.7,Nd10Bi10S20O7F3,4.428,1.73
19147,Nd1F0.5Bi1S2O0.5,,,,,4.4,Nd2Bi2S4OF,4.641818181818182,0.75
19148,Pb1.16Ti2Se5.16,,,,,3.25,Ti50Pb29Se129,2.775,0.9500000000000002
19149,Pb1.044Sn0.116Ti2Se5.16,,,,,4.19,Ti500Sn29(Pb87Se430)3,4.19,0.0
19150,Pb0.928Sn0.232Ti2Se5.16,,,,,4.53,Ti250Sn29Pb116Se645,4.53,0.0
19151,Pb0.812Sn0.348Ti2Se5.16,,,,,4.02,Ti500Sn87Pb203Se1290,4.02,0.0
19152,Pb0.696Sn0.464Ti2Se5.16,,,,,3.82,Ti250Sn58(Pb29Se215)3,3.82,0.0
19153,Pb0.58Sn0.58Ti2Se5.16,,,,,3.6,Ti100Sn29Pb29Se258,3.6,0.0
19154,Eu1Rb1Fe4As4,A,3.889,,13.3,36.0,RbEu(FeAs)4,34.94625,11.199999999999996
19155,Eu1Cs1Fe4As4,A,3.901,,13.63,35.0,CsEu(FeAs)4,31.85,6.300000000000001
19156,Ce1Ir1Si3,,,,,1.6,CeSi3Ir,1.5462500000000001,0.20000000000000018
19157,Ce1Co1In5,,,,,2.25,CeIn5Co,2.254714285714286,0.3750000000000002
19158,Ce1Co0.95Ni0.05In5,,,,,1.86,Ce20In100Co19Ni,1.86,0.0
19159,Ce1Co0.925Ni0.075In5,,,,,1.69,Ce40In200Co37Ni3,1.69,0.0
19160,Ce1Co0.875Ni0.125In5,,,,,1.41,Ce8In40Co7Ni,1.41,0.0
19161,Ce1Co0.8Ni0.2In5,,,,,0.88,Ce5In25Co4Ni,0.88,0.0
19162,Sn0.8Ag0.2Te1,A,6.1767,,,2.1,AgSn4Te5,1.8633333333333335,1.09
19163,Y6Nb4Al43,A,11.06,,17.758,0.86,Y6Nb4Al43,0.86,0.0
19164,Y6Mo4Al43,A,10.997,,17.734,0.75,Y6Al43Mo4,0.75,0.0
19165,Y6Ta4Al43,A,11.087,,17.895,0.68,Y6Ta4Al43,0.68,0.0
19166,Sn0.8Ag0.2Te1,A,6.2365,,,1.2,AgSn4Te5,1.8633333333333335,1.09
19167,La1Rh1Si3,,,,,2.32,LaSi3Rh,2.245,0.1599999999999997
19168,K2Cr3As3,,,,,6.1,K2(CrAs)3,6.08,0.40000000000000036
19169,Rb2Cr3As3,,,,,4.8,Rb2(CrAs)3,4.8,0.0
19170,Fe1Se1,,,,,55.0,FeSe,23.362857142857145,72.9
19171,Ta1Pt1Si1,A,6.388,3.808,7.353,3.54,TaSiPt,3.54,0.0
19172,Co1Zr2,,,,,5.5,Zr2Co,5.388571428571429,4.0
19173,Zr2Co0.85Ni0.15,,,,,6.0,Zr40Co17Ni3,5.98,0.08000000000000007
19174,Zr2Co0.6Ni0.4,,,,,4.2,Zr10Co3Ni2,4.2,0.0
19175,Co1Zr2,,,,,5.2,Zr2Co,5.388571428571429,4.0
19176,Zr2Co0.9Ni0.1,,,,,5.94,Zr20Co9Ni,5.94,0.0
19177,Zr2Co0.8Ni0.2,,,,,5.83,Zr10Co4Ni,5.83,0.0
19178,Zr2Co0.7Ni0.3,,,,,5.14,Zr20Co7Ni3,5.14,0.0
19179,Bi3.925Co0.075S3O4,A,3.9619,,41.296,4.365,Co3Bi157(S3O4)40,4.3774999999999995,0.024999999999999467
19180,Bi3.9Co0.1S3O4,A,3.9595,,41.2857,5.2,CoBi39(S3O4)10,5.215,0.03000000000000025
19181,Bi3.875Co0.125S3O4,A,3.9578,,41.2716,4.25,CoBi31(S3O4)8,4.433333333333334,0.54
19182,Bi3.85Co0.15S3O4,A,3.957,,41.2657,3.97,Co3Bi77(S3O4)20,3.9625000000000004,0.015000000000000124
19183,Zr1V1Ge1,A,3.754,,14.488,6.0,ZrVGe,6.0,0.0
19184,Ba1Fe2As1.34P0.66,,,,,25.0,Ba50Fe100As67P33,27.762500000000003,7.300000000000001
19185,K2Cr3As3,A,9.9832,,4.2304,6.1,K2(CrAs)3,6.08,0.40000000000000036
19186,Rb2Cr3As3,A,10.304,,4.2514,4.8,Rb2(CrAs)3,4.8,0.0
19187,La1Pt4Ge12,,,,,8.2,La(Ge3Pt)4,8.249999999999998,0.5399999999999991
19188,Pd0.2Ho1Te3,A,,25.37,,2.0,Ho5Te15Pd,2.0,0.0
19189,Pd0.4Ho1Te3,A,,25.406,,2.8,Ho5Te15Pd2,2.8,0.0
19190,Rb1Eu1Fe4As4,A,3.8896,,13.3109,36.5,RbEu(FeAs)4,34.94625,11.199999999999996
19191,Pr1Pt4Ge12,,,,,7.8,Pr(Ge3Pt)4,7.886923076923076,0.3600000000000012
19192,Sr1Pt4Ge12,,,,,5.1,Sr(Ge3Pt)4,5.25,0.3000000000000007
