Repository: Gashmard/Streamlit_Prediction_Tc

File: SuperCon_Main_Dataset_20562sample.csv (part 32 of 34)
,element,Unit_lattice_constant,lattice_constant_a,lattice_constant_b,lattice_constant_c,Tc,Element_Normalize,Tc_mean,Tc_range
19193,Ba1Pt4Ge12,,,,,5.3,Ba(Ge3Pt)4,5.093333333333334,0.4499999999999993
19194,Sr1Pt3P1,A,5.809,,5.3834,8.35,SrPPt3,8.375,0.05000000000000071
19195,Sr1Pt2.7Pd0.3P1,A,5.8138,,5.3697,7.54,Sr10P10(PdPt9)3,7.54,0.0
19196,Sr1Pt2.4Pd0.6P1,A,5.8212,,5.3595,6.57,Sr5P5(PdPt4)3,6.57,0.0
19197,Sr1Pt2.1Pd0.9P1,A,5.8355,,5.3343,5.78,Sr10P10(Pd3Pt7)3,5.78,0.0
19198,Sr1Pt1.8Pd1.2P1,A,5.8409,,5.3394,4.82,Sr5P5(Pd2Pt3)3,4.82,0.0
19199,Ba0.833K0.167Fe2As2,,,,,7.0,K167Ba833(FeAs)2000,7.0,0.0
19200,Ba0.823K0.177Fe2As2,,,,,10.0,K177Ba823(FeAs)2000,10.0,0.0
19201,Ba0.805K0.195Fe2As2,,,,,15.0,K39Ba161(FeAs)400,15.0,0.0
19202,Ba0.677K0.323Fe2As2,,,,,37.0,K323Ba677(FeAs)2000,37.0,0.0
19203,Ba0.83K0.17Fe2As2,,,,,8.0,K17Ba83(FeAs)200,8.0,0.0
19204,Ba0.812K0.188Fe2As2,,,,,13.0,K47Ba203(FeAs)500,13.0,0.0
19205,Ba0.797K0.203Fe2As2,,,,,17.0,K203Ba797(FeAs)2000,17.0,0.0
19206,Ba0.663K0.337Fe2As2,,,,,38.0,K337Ba663(FeAs)2000,38.0,0.0
19207,Ba0.816K0.184Fe2As2,,,,,12.0,K23Ba102(FeAs)250,12.0,0.0
19208,Ba0.788K0.212Fe2As2,,,,,19.0,K53Ba197(FeAs)500,19.0,0.0
19209,Bi2Pd1,,,,,4.84,Bi2Pd,4.134,3.8000000000000003
19210,Cs1Fe2As2,,,,,2.11,Cs(FeAs)2,2.032,0.8
19211,Ca3Rh4Sn13,,,,,4.71,Ca3Sn13Rh4,7.601666666666667,3.9899999999999993
19212,Ca2.8Co0.2Rh4Sn13,,,,,7.73,Ca14Co(Sn13Rh4)5,7.73,0.0
19213,Ca2.5Co0.5Rh4Sn13,,,,,6.41,Ca5Co(Sn13Rh4)2,6.41,0.0
19214,Na1Fe0.9875Co0.0125As1,,,,,13.9,Na80Fe79CoAs80,13.9,0.0
19215,Na1Fe0.985Co0.015As1,,,,,12.6,Na200Fe197Co3As200,16.25,7.299999999999999
19216,Na1Fe0.9825Co0.0175As1,,,,,15.8,Na400Fe393Co7As400,15.8,0.0
19217,Na1Fe0.981Co0.019As1,,,,,19.3,Na1000Fe981Co19As1000,19.3,0.0
19218,Na1Fe0.977Co0.023As1,,,,,15.7,Na1000Fe977Co23As1000,15.7,0.0
19219,Ni1Sm1,,,,,1.6,SmNi,1.6,0.0
19220,Gd1Sm1Ni2,,,,,4.5,SmGdNi2,4.5,0.0
19221,Hf1Re6,A,9.678,,,6.2,HfRe6,6.07,0.2599999999999998
19222,Y1Pt1Bi1,A,6.65,,,0.97,YBiPt,0.8725,0.20999999999999996
19223,Nb0.25Bi2Se3,,,,,3.275,Nb(Bi2Se3)4,3.37125,0.2250000000000001
19224,Nb0.28Bi2Se3,,,,,3.35,Nb7(Bi2Se3)25,3.35,0.0
19225,Ta1Se1.7Te0.3,A,3.4941,,6.3479,0.785,Ta10Te3Se17,0.785,0.0
19226,Ta1Se1.6Te0.4,A,3.5019,,6.3883,1.2,Ta5(TeSe4)2,1.2,0.0
19227,Ta1Se1.5Te0.5,,,,,1.2,Ta2TeSe3,1.2,0.0
19228,Ta1Se1.4Te0.6,A,3.5273,,6.4611,2.05,Ta5Te3Se7,2.05,0.0
19229,Ta1Se1.2Te0.8,A,3.5473,,6.5049,1.585,Ta5(Te2Se3)2,1.585,0.0
19230,Ta1Se1Te1,A,3.5678,,6.5441,1.445,TaTeSe,1.445,0.0
19231,Ta1Se0.8Te1.2,A,3.5958,,6.5996,1.165,Ta5(Te3Se2)2,1.165,0.0
19232,Ta1Se0.7Te1.3,A,3.602,,6.6185,0.27,Ta10Te13Se7,0.27,0.0
19233,La1Fe0.99975Mn0.00025As1F0.11O0.89,,,,,22.6,La4000MnFe3999As4000(O89F11)40,23.8,2.3999999999999986
19234,La1Fe0.99925Mn0.00075As1F0.11O0.89,,,,,14.4,La4000Mn3Fe3997As4000(O89F11)40,15.350000000000001,1.9000000000000004
19235,La1Fe0.999Mn0.001As1F0.11O0.89,,,,,9.67,La1000MnFe999As1000(O89F11)10,10.336666666666666,1.83
19236,La0.8Y0.2Fe0.997Mn0.003As1F0.11O0.89,,,,,28.5,La800Y200Mn3Fe997As1000(O89F11)10,28.9,0.8000000000000007
19237,La0.8Y0.2Fe0.992Mn0.008As1F0.11O0.89,,,,,22.7,La400Y100Mn4Fe496As500(O89F11)5,23.85,2.3000000000000007
19238,La0.8Y0.2Fe0.98Mn0.02As1F0.11O0.89,,,,,14.1,La80Y20Mn2Fe98As100O89F11,12.55,3.0999999999999996
19239,La0.8Y0.2Fe0.975Mn0.025As1F0.11O0.89,,,,,10.1,La160Y40Mn5Fe195As200(O89F11)2,10.1,0.0
19240,La0.995Y0.005Fe0.995Mn0.005As1F0.11O0.89,,,,,2.89,La199YMnFe199As200(O89F11)2,2.89,0.0
19241,La0.99Y0.01Fe0.995Mn0.005As1F0.11O0.89,,,,,7.5,La198Y2MnFe199As200(O89F11)2,9.2,3.4000000000000004
19242,La0.95Y0.05Fe0.995Mn0.005As1F0.11O0.89,,,,,18.6,La190Y10MnFe199As200(O89F11)2,19.8,2.3999999999999986
19243,La0.9Y0.1Fe0.995Mn0.005As1F0.11O0.89,,,,,24.1,La180Y20MnFe199As200(O89F11)2,24.55,0.8999999999999986
19244,La0.8Y0.2Fe0.995Mn0.005As1F0.11O0.89,,,,,26.6,La160Y40MnFe199As200(O89F11)2,27.133333333333336,3.400000000000002
19245,La0.77Y0.23Fe0.995Mn0.005As1F0.11O0.89,,,,,27.9,La154Y46MnFe199As200(O89F11)2,27.9,0.0
19246,Re6Zr1,A,9.6989,,,6.7,ZrRe6,6.99,0.7000000000000002
19247,Sr0.15Bi2Se3,,,,,3.05,Sr3(Bi2Se3)20,3.0533333333333332,0.010000000000000231
19248,Sr0.15Bi2Se3,,,,,3.06,Sr3(Bi2Se3)20,3.0533333333333332,0.010000000000000231
19249,Ir0.95Pt0.05Te2,,,,,2.92,Te40Ir19Pt,2.6833333333333336,0.6299999999999999
19250,Ir0.95Pt0.05Te2,,,,,2.84,Te40Ir19Pt,2.6833333333333336,0.6299999999999999
19251,Ir0.95Pt0.05Te2,,,,,2.29,Te40Ir19Pt,2.6833333333333336,0.6299999999999999
19252,Y1Sr2Mo0.25Cu2.75O7.54,A,,,11.455,78.0,Sr200Y100Cu275Mo25O754,78.0,0.0
19253,Ba1Pt2As2,A,4.5608,4.5643,10.042,1.6,Ba(AsPt)2,2.114,2.28
19254,Ba1Pt2As2,,,,,2.13,Ba(AsPt)2,2.114,2.28
19255,Ba1Pt2As2,,,,,3.8,Ba(AsPt)2,2.114,2.28
19256,La1Pt4Ge12,A,8.6235,,,8.29,La(Ge3Pt)4,8.249999999999998,0.5399999999999991
19257,Pr1Pt4Ge12,A,8.6111,,,7.92,Pr(Ge3Pt)4,7.886923076923076,0.3600000000000012
19258,Sr1Pt4Ge12,A,8.6509,,,5.4,Sr(Ge3Pt)4,5.25,0.3000000000000007
19259,Ba1Pt4Ge12,A,8.6838,,,4.98,Ba(Ge3Pt)4,5.093333333333334,0.4499999999999993
19260,Cs2Cr3As3,A,10.605,,4.2478,1.85,Cs2(CrAs)3,2.0500000000000003,0.3500000000000001
19261,Ce1Bi1S2O1,,,,,1.6,CeBiS2O,1.9666666666666666,1.7
19262,Ce1Bi1S2O1,,,,,3.0,CeBiS2O,1.9666666666666666,1.7
19263,Ti1Ir1Si1,A,6.249,3.858,7.202,1.42,TiSiIr,1.42,0.0
19264,Zr1Ir1Si1,A,6.537,3.952,7.393,1.85,ZrSiIr,1.934,0.3400000000000001
19265,Hf1Ir1Si1,A,6.463,3.93,7.376,3.43,HfSiIr,3.4825,0.06999999999999984
19266,Ba0.67Pt3B2,A,6.16,,5.27,5.65,Ba67(B2Pt3)100,5.625,0.05000000000000071
19267,Fe1Se1,,,,,80.0,FeSe,23.362857142857145,72.9
19268,Ge0.989Rh1,A,4.85954,,,4.1,Ge989Rh1000,4.1,0.0
19269,Ge1.003Rh1,,,,,3.45,Ge1003Rh1000,3.45,0.0
19270,Ge4Rh1,,,,,2.56,Ge4Rh,2.5300000000000002,0.06000000000000005
19271,Th1Co1Si1,A,4.081,,14.003,2.95,ThCoSi,2.895,0.11000000000000032
19272,Ba0.832K0.168Fe2As2,,,,,7.74,K21Ba104(FeAs)250,7.74,0.0
19273,Ba0.807K0.193Fe2As2,,,,,17.2,K193Ba807(FeAs)2000,17.2,0.0
19274,Ba0.765K0.235Fe2As2,,,,,20.5,K47Ba153(FeAs)400,20.5,0.0
19275,Ba0.66K0.34Fe2As2,,,,,37.5,K17Ba33(FeAs)100,38.2,1.3999999999999986
19276,K1Fe2As2,,,,,3.9,K(FeAs)2,3.4225,1.15
19277,Ce1Cu2Si2,,,,,0.6,Ce(CuSi)2,0.6453888888888888,0.34
19278,Hf1Re6,A,9.685,,,5.94,HfRe6,6.07,0.2599999999999998
19279,Hf1Te5,A,3.974,14.481,13.72,4.8,HfTe5,4.8,0.0
19280,La1Pt4Ge12,,,,,8.0,La(Ge3Pt)4,8.249999999999998,0.5399999999999991
19281,Ca1K1Fe4As4,A,3.8696,,12.837,35.0,KCa(FeAs)4,35.06699999999999,2.8999999999999986
19282,Bi3.925Mn0.075S3O4,A,3.9652,,41.3563,4.67,Mn3Bi157(S3O4)40,4.67,0.0
19283,Bi3.9Mn0.1S3O4,A,3.9631,,41.3562,4.75,MnBi39(S3O4)10,4.75,0.0
19284,Bi3.875Mn0.125S3O4,A,3.9464,,40.9695,4.77,MnBi31(S3O4)8,4.77,0.0
19285,Bi3.85Mn0.15S3O4,A,3.9368,,40.9544,4.02,Mn3Bi77(S3O4)20,4.02,0.0
19286,Bi3.875Co0.125S3O4,A,3.9614,,41.2995,4.79,CoBi31(S3O4)8,4.433333333333334,0.54
19287,Bi3.875Ni0.125S3O4,A,3.953,,41.0972,4.87,NiBi31(S3O4)8,4.87,0.0
19288,La1Pt4Ge12,A,8.6145,,,8.54,La(Ge3Pt)4,8.249999999999998,0.5399999999999991
19289,La0.95Ce0.05Pt4Ge12,A,6.6159,,,5.73,La19Ce(Ge3Pt)80,5.73,0.0
19290,La0.9Ce0.1Pt4Ge12,A,8.6141,,,5.61,La9Ce(Ge3Pt)40,5.61,0.0
19291,La0.85Ce0.15Pt4Ge12,A,8.6139,,,2.17,La17Ce3(Ge3Pt)80,2.17,0.0
19292,La0.8Ce0.2Pt4Ge12,A,8.613,,,1.57,La4Ce(Ge3Pt)20,1.57,0.0
19293,La0.8Th0.2Pt4Ge12,A,8.627,,,8.06,La4Th(Ge3Pt)20,8.06,0.0
19294,La0.6Th0.4Pt4Ge12,A,8.6113,,,7.55,La3Th2(Ge3Pt)20,7.55,0.0
19295,La0.4Th0.6Pt4Ge12,A,8.6141,,,6.77,La2Th3(Ge3Pt)20,6.77,0.0
19296,La0.2Th0.8Pt4Ge12,A,8.6081,,,5.67,LaTh4(Ge3Pt)20,5.67,0.0
19297,Th1Pt4Ge12,A,8.5995,,,4.56,Th(Ge3Pt)4,4.694999999999999,0.2400000000000002
19298,La0.9Ce0.1Ru3Si2,,,,,5.12,La9Ce(Si2Ru3)10,5.12,0.0
19299,La0.8Ce0.2Ru3Si2,,,,,4.62,La4Ce(Si2Ru3)5,4.62,0.0
19300,La0.6Ce0.4Ru3Si2,,,,,3.35,La3Ce2(Si2Ru3)5,3.35,0.0
19301,La0.4Ce0.6Ru3Si2,,,,,2.47,La2Ce3(Si2Ru3)5,2.47,0.0
19302,La0.95Lu0.05Ru3Si2,,,,,6.19,La19Lu(Si2Ru3)20,6.19,0.0
19303,La0.92Y0.08Ru3Si2,,,,,6.13,La23Y2(Si2Ru3)25,6.13,0.0
19304,La1Ru3Si2,A,5.675,,3.5574,6.89,LaSi2Ru3,7.138571428571429,1.2999999999999998
19305,La1Ru2.94Cr0.06Si2,A,5.6737,,3.5568,6.23,La50Cr3Si100Ru147,6.23,0.0
19306,La1Ru1Cr0.21Si2,A,5.6694,,3.5517,4.88,La100Cr21(Si2Ru)100,4.88,0.0
19307,La1Ru2.919Ni0.081Si2,A,5.672,,3.5556,5.42,La1000Si2000(Ni27Ru973)3,5.42,0.0
19308,La1Ru2.865Ni0.135Si2,A,5.669,,3.554,5.02,La200Si400(Ni9Ru191)3,5.02,0.0
19309,La1Ru2.814Ni0.186Si2,A,5.6672,,3.5514,4.8,La500Si1000(Ni31Ru469)3,4.8,0.0
19310,La1Ru2.94Cu0.06Si2,,,,,6.44,La50Cu3Si100Ru147,6.44,0.0
19311,La1Ru2.88Cu0.12Si2,,,,,5.93,La25Cu3(Si25Ru36)2,5.93,0.0
19312,La1Ru2.97Fe0.03Si2,,,,,6.16,La100Fe3Si200Ru297,6.1899999999999995,0.05999999999999961
19313,La1Ru2.94Fe0.06Si2,,,,,4.51,La50Fe3Si100Ru147,4.545,0.07000000000000028
19314,La1Ru2.925Fe0.075Si2,,,,,3.0,La40Fe3Si80Ru117,3.06,0.1200000000000001
19315,La1Ru2.9175Fe0.0825Si2,,,,,2.49,La400Fe33Si800Ru1167,2.5,0.019999999999999574
19316,Li1Fe1As1,A,,,6.3641,16.2,LiFeAs,16.77307692307692,6.300000000000001
19317,Li1Fe0.993V0.007As1,A,,,,12.2,Li1000V7Fe993As1000,12.2,0.0
19318,Li1Fe0.986V0.014As1,A,,,6.3625,5.7,Li500V7Fe493As500,5.7,0.0
19319,Li1Fe0.981V0.019As1,A,,,6.366,3.0,Li1000V19Fe981As1000,3.0,0.0
19320,Ba8Si46,,,,,7.31,Ba4Si23,7.961818181818182,1.0900000000000007
19321,U1Co1Ge1,,,,,0.76,UCoGe,0.581,0.45000000000000007
19322,U1Co1Ge1,,,,,0.76,UCoGe,0.581,0.45000000000000007
19323,Cu0.05Ir1Te2,A,3.9408,,5.3941,2.85,Cu(Te2Ir)20,2.8449999999999998,0.010000000000000231
19324,Cu0.1Ir1Te2,A,3.9504,,5.3992,2.6,Cu(Te2Ir)10,2.505,0.18999999999999995
19325,Cu0.05Ir1Te1.8Se0.2,A,3.9166,,5.3825,2.8,CuTe36(Ir5Se)4,2.8,0.0
19326,Cu0.2Ir1Te1.8Se0.2,A,3.9395,,5.3873,2.21,CuTe9Ir5Se,2.21,0.0
19327,Cu0.05Ir1Te1.7Se0.3,A,3.9039,,5.377,2.45,CuTe34(Ir10Se3)2,2.45,0.0
19328,Cu0.125Ir1Te1.7Se0.3,A,3.9174,,5.3764,2.71,Cu5Te68(Ir10Se3)4,2.71,0.0
19329,Cu0.2Ir1Te1.7Se0.3,A,3.9312,,5.378,1.68,Cu2Te17Ir10Se3,1.68,0.0
19330,Cu0.1Ir1Te1.5Se0.5,A,3.8907,,5.3606,1.95,CuTe15(Ir2Se)5,1.95,0.0
19331,Cu0.15Ir1Te1.5Se0.5,A,3.8946,,5.3606,2.35,Cu3Te30(Ir2Se)10,2.35,0.0
19332,Cu0.2Ir1Te1.5Se0.5,A,3.9022,,5.3611,2.3,Cu2Te15(Ir2Se)5,2.3,0.0
19333,Pr1Pt4Ge12,,,,,7.77,Pr(Ge3Pt)4,7.886923076923076,0.3600000000000012
19334,Pr0.98Ce0.02Pt4Ge12,,,,,6.63,CePr49(Ge3Pt)200,6.63,0.0
19335,Pr0.96Ce0.04Pt4Ge12,,,,,5.59,CePr24(Ge3Pt)100,5.59,0.0
19336,Pr0.915Ce0.085Pt4Ge12,,,,,3.62,Ce17Pr183(Ge3Pt)800,4.115,0.9900000000000002
19337,Pr0.9Ce0.1Pt4Ge12,,,,,3.03,CePr9(Ge3Pt)40,3.5700000000000003,1.0800000000000005
19338,Ti0.98Ta0.02Se2,,,,,1.02,TaTi49Se100,1.02,0.0
19339,Ti0.85Ta0.15Se2,,,,,2.29,Ta3Ti17Se40,2.295,0.009999999999999787
19340,Ti0.8Ta0.2Se2,,,,,2.29,Ta(Ti2Se5)2,2.285,0.010000000000000231
19341,Ti0.6Ta0.4Se2,,,,,1.22,Ta2Ti3Se10,1.22,0.0
19342,Hf1Rh1Si1,A,6.4697,3.8995,7.4061,2.18,HfSiRh,2.24,0.11999999999999966
19343,Hf1Rh0.9Pd0.1Si1,A,6.4851,3.8985,7.434,1.95,Hf10Si10PdRh9,1.95,0.0
19344,Hf1Rh0.8Pd0.2Si1,A,6.4984,3.8938,7.4598,1.85,Hf5Si5PdRh4,1.85,0.0
19345,Hf1Rh0.7Pd0.3Si1,A,6.4897,3.8756,7.4606,1.75,Hf10Si10Pd3Rh7,1.75,0.0
19346,Ba8Al5Si41,A,10.4423,,,6.8,Ba8Al5Si41,6.4,0.7999999999999998
19347,Ba7.9Eu0.1Al5Si41,A,10.4413,,,5.9,Ba79Eu(Al5Si41)10,5.9,0.0
19348,Ba7.8Eu0.2Al5Si41,A,10.4413,,,5.2,Ba39Eu(Al5Si41)5,5.2,0.0
19349,Ba7.7Eu0.3Al5Si41,A,10.4405,,,4.5,Ba77Eu3(Al5Si41)10,4.5,0.0
19350,Nb5Ge3C0.3,A,7.65,,5.307,15.3,Nb50(Ge10C)3,15.3,0.0
19351,Eu0.5La0.5F1Bi1S2,,,,,1.7,LaEuBi2(S2F)2,1.9500000000000002,0.5000000000000002
19352,Eu0.5La0.5F1Bi1S1.8Se0.2,,,,,1.6,La5Eu5Bi10Se2(S9F5)2,1.6,0.0
19353,Eu0.5La0.5F1Bi1S1.6Se0.4,,,,,3.0,La5Eu5Bi10Se4(S8F5)2,3.0,0.0
19354,Eu0.5La0.5F1Bi1S1.4Se0.6,,,,,3.5,La5Eu5Bi10Se6(S7F5)2,3.5,0.0
19355,Eu0.5La0.5F1Bi1S1.2Se0.8,,,,,5.0,La5Eu5Bi10Se8(S6F5)2,5.0,0.0
19356,Eu0.5La0.5F1Bi1S1Se1,,,,,3.69,LaEuBi2Se2(SF)2,3.69,0.0
19357,Nb5Re24,A,9.6076,,,8.7,Nb5Re24,8.7,0.0
19358,Ba1Pt4Ge12,,,,,4.9,Ba(Ge3Pt)4,5.093333333333334,0.4499999999999993
19359,Ba1Pt3.5Au0.5Ge12,,,,,5.3,Ba2Ge24Pt7Au,5.245,0.10999999999999943
19360,Ba1Pt3.25Au0.75Ge12,,,,,6.25,Ba4Ge48Pt13Au3,6.25,0.0
19361,Ba1Pt3Au1Ge12,,,,,6.95,BaGe12Pt3Au,6.975,0.04999999999999982
19362,Cs1Fe2As2,A,,,15.13,1.84,Cs(FeAs)2,2.032,0.8
19363,La0.5Bi1S2F0.5O0.5,,,,,10.0,LaBi2S4OF,10.0,0.0
19364,Ba0.77K0.23Fe2As2,,,,,24.4,K23Ba77(FeAs)200,22.075000000000003,7.899999999999999
19365,Ba0.58K0.42Fe2As2,,,,,37.4,K21Ba29(FeAs)100,37.4,0.0
19366,Ba0.31K0.69Fe2As2,,,,,17.8,K69Ba31(FeAs)200,17.8,0.0
19367,Ba0.78K0.22Fe2As2,A,,,13.1673,24.8,K11Ba39(FeAs)100,24.15,1.3000000000000007
19368,Ba0.66K0.34Fe2As2,A,,,13.273,38.9,K17Ba33(FeAs)100,38.2,1.3999999999999986
19369,Ba0.61K0.39Fe2As2,A,,,13.2796,38.6,K39Ba61(FeAs)200,38.6,0.0
19370,Ba0.47K0.53Fe2As2,A,,,13.4235,34.3,K53Ba47(FeAs)200,34.3,0.0
19371,Ba0.45K0.55Fe2As2,A,,,13.4275,33.1,K11Ba9(FeAs)40,32.900000000000006,0.3999999999999986
19372,Ba0.35K0.65Fe2As2,A,,,13.5102,24.8,K13Ba7(FeAs)40,24.8,0.0
19373,Ba0.2K0.8Fe2As2,A,,,13.5633,14.5,K4Ba(FeAs)10,13.366666666666667,2.8000000000000007
19374,Ba0.18K0.82Fe2As2,A,,,13.6403,10.0,K41Ba9(FeAs)100,10.0,0.0
19375,Ba0.1K0.9Fe2As2,A,,,13.767,7.39,K9Ba(FeAs)20,7.083333333333333,0.5299999999999994
19376,Ba0.08K0.92Fe2As2,A,,,13.7716,6.37,K23Ba2(FeAs)50,6.37,0.0
19377,K1Fe2As2,A,,,13.8629,3.94,K(FeAs)2,3.4225,1.15
19378,Sr1Pt3P1,,,,,8.4,SrPPt3,8.375,0.05000000000000071
19379,Sr1Pt3P1,,,,,8.35,SrPPt3,8.375,0.05000000000000071
19380,Sr1Pt3P0.8Si0.2,,,,,7.8,Sr5SiP4Pt15,7.8,0.0
19381,Sr1Pt3P0.6Si0.4,,,,,7.5,Sr5Si2(PPt5)3,7.5,0.0
19382,Sr1Pt3P0.4Si0.6,,,,,7.0,Sr5Si3P2Pt15,7.0,0.0
19383,Nb0.18Re0.82,,,,,8.5,Nb9Re41,8.9625,1.1999999999999993
19384,Bi2Pd1,,,,,4.93,Bi2Pd,4.134,3.8000000000000003
19385,Sr0.065Bi2Se3,A,4.1132,,28.622,3.0,Sr13(Bi2Se3)200,4.584,5.3100000000000005
19386,Sr0.065Bi2Se3,A,13.784,3.7419,16.465,7.78,Sr13(Bi2Se3)200,4.584,5.3100000000000005
19387,Sr0.065Bi2Se3,A,3.3615,,16.636,7.07,Sr13(Bi2Se3)200,4.584,5.3100000000000005
19388,Re6Zr1,A,9.714,,,6.72,ZrRe6,6.99,0.7000000000000002
19389,Re27Zr5,A,9.726,,,6.53,Zr5Re27,6.53,0.0
19390,Re24Zr5,A,9.762,,,5.0,Zr5Re24,3.9375,2.0
19391,Mo3Sb7,,,,,2.37,Sb7Mo3,2.8646666666666665,5.42
19392,Mo3Sb7,,,,,2.36,Sb7Mo3,2.8646666666666665,5.42
19393,Mo3Sb7,,,,,2.35,Sb7Mo3,2.8646666666666665,5.42
19394,K2Cr3As3,,,,,6.2,K2(CrAs)3,6.08,0.40000000000000036
19395,Bi1La1,,,,,4.1,LaBi,5.806666666666666,3.1000000000000005
19396,Bi1La1,,,,,6.12,LaBi,5.806666666666666,3.1000000000000005
19397,Bi1La1,,,,,7.2,LaBi,5.806666666666666,3.1000000000000005
19398,Bi1,,,,,3.9,Bi,6.205,8.059999999999999
19399,Ir1Te2,A,3.94,3.94,5.406,2.5,Te2Ir,2.5,0.0
19400,Na1Fe0.996Cu0.004As1,,,,,10.14,Na250Fe249CuAs250,10.14,0.0
19401,Na1Fe0.986Cu0.014As1,,,,,12.25,Na500Fe493Cu7As500,12.25,0.0
19402,Na1Fe0.982Cu0.018As1,,,,,12.6,Na500Fe491Cu9As500,12.6,0.0
19403,Na1Fe0.978Cu0.022As1,,,,,11.6,Na500Fe489Cu11As500,11.6,0.0
19404,Na1Fe0.975Cu0.025As1,,,,,11.3,Na40Fe39CuAs40,11.3,0.0
19405,Na1Fe0.968Cu0.032As1,,,,,10.8,Na125Fe121Cu4As125,10.8,0.0
19406,Ba1Fe1.915Ni0.085As2,,,,,18.0,Ba200Fe383Ni17As400,17.5,1.3000000000000007
19407,Ge1Sb2Te4,,,,,8.1,Ge(SbTe2)2,8.1,0.0
19408,Eu0.5La0.5F1Bi1S1.8Se0.2,,,,,1.6,La5Eu5Bi10Se2(S9F5)2,1.6,0.0
19409,Eu0.5La0.5F1Bi1S1.2Se0.8,,,,,5.0,La5Eu5Bi10Se8(S6F5)2,5.0,0.0
19410,Th1Ru3B2,A,5.526,,3.07,1.79,ThB2Ru3,1.79,0.0
19411,Y0.5Th0.5Ru3B2,A,5.499,,3.048,1.53,YTh(B2Ru3)2,1.53,0.0
19412,La1Rh3B2,A,5.48,,3.137,2.82,LaB2Rh3,2.653333333333333,0.5
19413,Y0.5La0.5Rh3B2,A,5.434,,3.127,1.88,LaY(B2Rh3)2,1.88,0.0
19414,Lu1Os3B2,A,5.457,,3.052,4.62,LuB2Os3,4.6433333333333335,0.07000000000000028
19415,U0.5Th0.5Os3B2,A,5.523,,3.062,4.14,ThU(B2Os3)2,4.14,0.0
19416,La1Ir3B2,A,5.543,,3.116,1.65,LaB2Ir3,1.65,0.0
19417,Th1Ir3B2,A,5.449,,3.23,2.09,ThB2Ir3,2.09,0.0
19418,Re24Ti5,A,9.6076,,,5.8,Ti5Re24,6.25,0.7999999999999998
19419,Eu0.85La0.15Fe1As2,,,,,9.3,La3Eu17(FeAs2)20,9.3,0.0
19420,Eu0.9La0.1Fe1As2,A,3.982,3.8986,10.666,6.0,LaEu9(FeAs2)10,6.0,0.0
19421,La1Ru2As2,A,4.182,,10.59,7.0,La(AsRu)2,7.0,0.0
19422,Lu1Pd1Bi1,,,,,1.85,LuBiPd,1.775,0.15000000000000013
19423,Sr0.1Bi2Se3,,,,,2.84,Sr(Bi2Se3)10,2.8275,0.6000000000000001
19424,Sr0.15Bi2Se3,,,,,3.05,Sr3(Bi2Se3)20,3.0533333333333332,0.010000000000000231
19425,Cu0.3Bi2.1Se3,,,,,3.38,CuBi7Se10,3.38,0.0
19426,Sr0.062Bi2Se3,A,4.1369,,28.598,2.48,Sr31(Bi2Se3)500,2.48,0.0
19427,Sr0.058Bi2Se3,,,,,2.06,Sr29(Bi2Se3)500,2.06,0.0
19428,Sr0.065Bi2Se3,,,,,2.47,Sr13(Bi2Se3)200,4.584,5.3100000000000005
19429,K1Ca2Fe4As4F2,A,3.8684,,31.007,32.8,KCa2Fe4As4F2,31.131999999999998,10.059999999999999
19430,As1Sn1,A,5.722,,,3.8,SnAs,3.7379999999999995,0.6899999999999995
19431,Sn1As0.99Se0.01,A,5.725,,,3.8,Sn100As99Se,3.8,0.0
19432,Sn1As0.97Se0.03,A,5.727,,,4.0,Sn100As97Se3,4.0,0.0
19433,Sn1As0.95Se0.05,A,5.729,,,4.3,Sn20As19Se,4.3,0.0
19434,Sn1As0.93Se0.07,A,5.732,,,4.3,Sn100As93Se7,4.3,0.0
19435,Sn1As0.9Se0.1,A,5.734,,,4.5,Sn10As9Se,4.5,0.0
19436,Sn1As0.87Se0.13,A,5.729,,,4.4,Sn100As87Se13,4.4,0.0
19437,Tl0.6Bi2Te3,A,4.385,,30.438,2.35,Tl3(Bi2Te3)5,2.35,0.0
19438,Ti0.95Ta0.05Se2,A,3.537,,6.019,1.75,TaTi19Se40,1.75,0.0
19439,Ti0.9Ta0.1Se2,A,3.5335,,6.0297,2.23,TaTi9Se20,2.23,0.0
19440,Ti0.8Ta0.2Se2,A,3.518,,6.0093,2.28,Ta(Ti2Se5)2,2.285,0.010000000000000231
19441,Ti0.85Ta0.15Se2,A,3.529,,6.0405,2.3,Ta3Ti17Se40,2.295,0.009999999999999787
19442,Cu0.05Ti1Se2,A,3.5423,,6.0246,1.52,Ti20CuSe40,1.46,0.1200000000000001
19443,Cu0.08Ti1Se2,A,3.544,,6.0359,4.18,Ti25(CuSe25)2,4.153333333333333,0.04999999999999982
19444,Pd0.12Ti1Se2,,,,,2.18,Ti25Pd3Se50,2.055,0.2500000000000002
19445,Bi4S3O4,A,3.9687,,41.324,4.41,Bi4S3O4,4.607777777777778,2.5300000000000002
19446,Bi3.99Ag0.01S3O4,A,3.9654,,41.2982,4.31,AgBi399(S3O4)100,4.31,0.0
19447,Bi3.97Ag0.03S3O4,A,3.9637,,41.2376,4.2,Ag3Bi397(S3O4)100,4.2,0.0
19448,Bi3.95Ag0.05S3O4,A,3.964,,41.2211,3.52,AgBi79(S3O4)20,3.52,0.0
19449,Bi3.93Ag0.07S3O4,A,3.9635,,41.2132,2.1,Ag7Bi393(S3O4)100,2.1,0.0
19450,Bi3.9Ag0.1S3O4,A,3.9622,,41.1662,1.99,AgBi39(S3O4)10,1.99,0.0
19451,Sr1Rh1Ge3,A,4.4399,,10.1321,0.71,SrGe3Rh,0.71,0.0
19452,Sr1Ir1Ge3,,,,,0.53,SrGe3Ir,0.53,0.0
19453,Sr1Ni1Ge3,A,4.3785,,10.0231,0.46,SrNiGe3,0.46,0.0
19454,Sr1Pd1Ge3,,,,,1.38,SrGe3Pd,1.42,0.1200000000000001
19455,Sr1Pt1Ge3,,,,,0.84,SrGe3Pt,0.8933333333333332,0.16000000000000003
19456,Ca0.82Ce0.18Fe1As2,,,,,13.1,Ca41Ce9(FeAs2)50,13.1,0.0
19457,Ca0.76Ce0.24Fe1As2,,,,,22.0,Ca19Ce6(FeAs2)25,22.0,0.0
19458,Ca0.8Ce0.2Fe0.975Co0.025As2,,,,,34.5,Ca32Ce8Fe39CoAs80,34.5,0.0
19459,Ba8Si42Al4,A,10.39,,,5.7,Ba4Al2Si21,5.7,0.0
19460,Eu0.5Ce0.5Bi1S2F1,A,4.0697,,13.3286,2.2,CeEuBi2(S2F)2,2.25,0.09999999999999964
19461,La1Ni1C2,A,3.959,4.564,6.204,2.7,LaNiC2,2.9871428571428567,0.7999999999999998
19462,Be13La1,A,10.506,,,0.53,LaBe13,0.53,0.0
19463,La1Os2Zn20,A,14.4223,,,0.07,La(Zn10Os)2,0.07,0.0
19464,Pr1Os2Zn20,A,14.3494,,,0.06,Pr(Zn10Os)2,0.06,0.0
19465,Sr1Ni2P2,A,3.9552,11.87,10.4889,1.41,Sr(NiP)2,1.4125,0.0050000000000001155
19466,Sr0.8Ba0.2Ni2P2,A,3.9422,11.825,10.8652,2.87,BaSr4(NiP)10,2.87,0.0
19467,Sr0.6Ba0.4Ni2P2,A,3.9432,11.8354,11.0662,2.84,Ba2Sr3(NiP)10,2.84,0.0
19468,Sr0.5Ba0.5Ni2P2,A,3.9379,11.8053,10.9835,2.76,BaSr(NiP)4,2.76,0.0
19469,Sr0.3Ba0.7Ni2P2,A,3.9521,,11.5448,2.55,Ba7Sr3(NiP)20,2.55,0.0
19470,Sr0.15Ba0.85Ni2P2,A,3.9485,,11.7116,2.53,Ba17Sr3(NiP)40,2.53,0.0
19471,Ba1Ni2P2,A,3.9454,,11.8183,2.53,Ba(NiP)2,2.7179999999999995,0.4900000000000002
19472,Cs2Cr3As3,,,,,2.1,Cs2(CrAs)3,2.0500000000000003,0.3500000000000001
19473,Ag1Sn1Se2,A,5.6749,,,4.7,AgSnSe2,4.664,0.16000000000000014
19474,Ag1Sn0.9Bi0.1Se2,A,5.6953,,,5.2,Ag10Sn9BiSe20,5.2,0.0
19475,Ag1Sn0.8Bi0.2Se2,A,5.7176,,,5.1,Ag5Sn4BiSe10,5.1,0.0
19476,Ag1Sn0.7Bi0.3Se2,A,,,,4.0,Ag10Sn7Bi3Se20,4.0,0.0
19477,Ba1Pd2As2,,,,,3.85,Ba(AsPd)2,3.483333333333333,1.85
19478,Ce1Au2Si2,,,,,2.24,Ce(SiAu)2,2.09875,1.4
19479,Ir1Sn4,A,6.274,6.337,11.352,3.7,Sn4Ir,1.8533333333333335,2.77
19480,Ge4Rh1,A,6.19,,7.802,2.5,Ge4Rh,2.5300000000000002,0.06000000000000005
19481,Nb2Ge1C1,A,3.23,,12.54,10.0,Nb2GeC,10.0,0.0
19482,Si2Th1,A,4.127,,14.194,3.16,ThSi2,2.88,0.8000000000000003
19483,Th1Si1.95Co0.05,A,4.119,,14.121,2.38,Th20CoSi39,2.38,0.0
19484,Th1Si1.9Co0.1,A,4.107,,14.061,2.18,Th10CoSi19,2.18,0.0
19485,Th1Si1.5Co0.5,A,4.043,,4.189,2.0,Th2CoSi3,2.0,0.0
19486,Th1Si1.075Co0.925,A,4.084,,14.133,2.7,Th40Co37Si43,2.7,0.0
19487,Th1Si1Co1,A,4.077,,14.115,2.84,ThCoSi,2.895,0.11000000000000032
19488,Th1Rh0.96Si1.04,A,4.129,,14.28,6.45,Th25(Si13Rh12)2,6.45,0.0
19489,Th1Ir1Si1,A,4.143,,14.27,6.5,ThSiIr,6.5,0.0
19490,Th1Ni1Si1,A,4.073,,14.099,2.0,ThSiNi,1.4375,1.125
19491,Th1Pt1Si1,A,4.154,,14.582,2.98,ThSiPt,2.98,0.0
19492,Te2W1,A,3.53,6.201,14.015,7.0,Te2W,6.75,0.5
19493,Te2W1,A,3.5965,6.0401,13.6948,6.5,Te2W,6.75,0.5
19494,Mo1Te2,A,6.32,3.469,13.86,0.175,Te2Mo,2.1678571428571427,8.0
19495,Mo1Te2,,,,,6.1,Te2Mo,2.1678571428571427,8.0
19496,Mo1Te2,,,,,8.1,Te2Mo,2.1678571428571427,8.0
19497,Ba1Fe2S3,,,,,17.0,BaFe2S3,17.400000000000002,12.8
19498,La1Ni1C2,A,3.9599,4.5636,6.2031,3.5,LaNiC2,2.9871428571428567,0.7999999999999998
19499,B3Ru7,A,7.4629,,4.7141,3.3,B3Ru7,2.99,0.7999999999999998
19500,Ba0.85Na0.15Fe2As2,A,3.9378,,13.0759,1.4,Ba17Na3(FeAs)40,3.3499999999999996,3.9
19501,Ba0.8Na0.2Fe2As2,A,3.9262,,13.0988,15.2,Ba4Na(FeAs)10,13.5,3.3999999999999986
19502,Ba0.7Na0.3Fe2As2,A,3.9108,,13.1222,25.8,Ba7Na3(FeAs)20,24.8,2.0
19503,Ba0.6Na0.4Fe2As2,A,3.8959,,13.1313,34.2,Ba3Na2(FeAs)10,33.96666666666667,0.5
19504,Ba0.5Na0.5Fe2As2,A,3.8809,,13.1208,33.2,BaNa(FeAs)4,33.0,0.4000000000000057
19505,Ba0.4Na0.6Fe2As2,A,3.8649,,13.0893,28.7,Ba2Na3(FeAs)10,28.7,0.0
19506,Ba0.3Na0.7Fe2As2,A,3.8515,,13.0244,24.0,Ba3Na7(FeAs)20,24.1,0.1999999999999993
19507,Ba0.2Na0.8Fe2As2,A,,,,18.6,BaNa4(FeAs)10,18.9,0.5999999999999979
19508,Na1Fe1As1,,,,,9.6,NaFeAs,11.44181818181818,20.0
19509,Na1Fe0.994Cu0.006As1,,,,,10.2,Na500Fe497Cu3As500,10.2,0.0
19510,Na1Fe0.981Cu0.019As1,,,,,11.5,Na1000Fe981Cu19As1000,11.5,0.0
19511,Na1Fe0.963Cu0.037As1,,,,,2.6,Na1000Fe963Cu37As1000,2.6,0.0
19512,Na1Fe0.976Cu0.024As1,,,,,11.1,Na125Fe122Cu3As125,11.1,0.0
19513,Lu5Rh6Sn18,,,,,4.0,Lu5(Sn3Rh)6,4.0,0.0
19514,Te5Zr1,,,,,4.0,ZrTe5,5.0,2.0
19515,Te5Zr1,,,,,6.0,ZrTe5,5.0,2.0
19516,Bi1Te1Cl1,,,,,6.93,BiTeCl,4.7924999999999995,3.3299999999999996
19517,Bi1Te1Cl1,,,,,4.52,BiTeCl,4.7924999999999995,3.3299999999999996
19518,Mo3Sb7,,,,,2.35,Sb7Mo3,2.8646666666666665,5.42
19519,Mo3Sb6.975Te0.025,,,,,2.05,Sb279TeMo120,2.05,0.0
19520,Mo2.91Ru0.09Sb7,,,,,2.15,Sb700(Mo97Ru3)3,2.15,0.0
19521,Zr0.96V0.04B2,,,,,8.33,Zr24VB50,8.515,0.3699999999999992
19522,Hf0.97V0.03B2,,,,,7.31,Hf97V3B200,7.31,0.0
19523,Ca8.5La1.5Pt3Fe10As18,,,,,34.0,Ca17La3Fe20(As6Pt)6,34.0,0.0
19524,Mo1Te2,,,,,0.1,Te2Mo,2.1678571428571427,8.0
19525,Mo1Te2,,,,,0.3,Te2Mo,2.1678571428571427,8.0
19526,Mo1Te1.94Se0.06,,,,,0.46,Te97Mo50Se3,0.46,0.0
19527,Mo1Te1.9Se0.1,,,,,0.49,Te19Mo10Se,0.49,0.0
19528,Mo1Te1.8Se0.2,,,,,1.12,Te9Mo5Se,1.12,0.0
19529,Mo1Te1.7Se0.3,,,,,1.91,Te17Mo10Se3,1.91,0.0
19530,Mo1Te1.6Se0.4,,,,,2.14,Te8Mo5Se2,2.14,0.0
19531,Ca1K1Fe4As4,,,,,35.8,KCa(FeAs)4,35.06699999999999,2.8999999999999986
19532,Ca1K1Fe4As4,,,,,35.8,KCa(FeAs)4,35.06699999999999,2.8999999999999986
19533,U1Co1Ge1,,,,,0.53,UCoGe,0.581,0.45000000000000007
19534,U1Co1Ge1,,,,,0.53,UCoGe,0.581,0.45000000000000007
19535,Mo3Sb7,,,,,2.3,Sb7Mo3,2.8646666666666665,5.42
19536,Mo3Sb7,,,,,6.0,Sb7Mo3,2.8646666666666665,5.42
19537,Re6Zr1,,,,,6.75,ZrRe6,6.99,0.7000000000000002
19538,Ir3La7,A,10.2376,,6.4692,2.25,La7Ir3,2.285,0.08999999999999986
19539,Ca1K1Fe4As4,,,,,35.0,KCa(FeAs)4,35.06699999999999,2.8999999999999986
19540,Ca1Fe1.94Co0.06As2,,,,,15.1,Ca50Fe97Co3As100,15.3,0.40000000000000036
19541,Ca1Fe1.93Co0.07As2,,,,,17.4,Ca100Fe193Co7As200,17.4,0.0
19542,Ca1Fe1.926Co0.074As2,,,,,16.9,Ca500Fe963Co37As1000,16.9,0.0
19543,Ca1Fe1.902Co0.098As2,,,,,15.8,Ca500Fe951Co49As1000,15.8,0.0
19544,Ca0.73La0.27Fe1As2,,,,,25.05,Ca73La27(FeAs2)100,25.05,0.0
19545,Lu1Pd1Bi1,A,6.63,,,1.7,LuBiPd,1.775,0.15000000000000013
19546,Ba0.77K0.23Fe2As2,A,,,13.189,23.4,K23Ba77(FeAs)200,22.075000000000003,7.899999999999999
19547,Ba0.75K0.25Fe2As2,A,,,13.196,27.5,KBa3(FeAs)8,28.26,5.0
19548,Ba0.72K0.28Fe2As2,A,,,13.226,31.8,K7Ba18(FeAs)50,33.120000000000005,6.700000000000003
19549,Ba0.6K0.4Fe2As2,A,,,13.344,36.3,K2Ba3(FeAs)10,36.37090909090909,10.8
19550,Eu0.5La0.5F1Bi1S2,A,4.0744,,13.3336,2.2,LaEuBi2(S2F)2,1.9500000000000002,0.5000000000000002
19551,Pr1Pt4Ge12,A,8.6205,,,8.13,Pr(Ge3Pt)4,7.886923076923076,0.3600000000000012
19552,Pr0.95Eu0.05Pt4Ge12,A,8.6219,,,7.78,Pr19Eu(Ge3Pt)80,7.595000000000001,0.3700000000000001
19553,Pr0.9Eu0.1Pt4Ge12,A,8.623,,,7.62,Pr9Eu(Ge3Pt)40,7.37,0.5
19554,Pr0.85Eu0.15Pt4Ge12,A,8.6236,,,7.28,Pr17Eu3(Ge3Pt)80,6.865,0.8300000000000001
19555,Pr0.8Eu0.2Pt4Ge12,A,8.6271,,,6.54,Pr4Eu(Ge3Pt)20,6.154999999999999,0.7700000000000005
19556,Pr0.7Eu0.3Pt4Ge12,A,8.6275,,,5.28,Pr7Eu3(Ge3Pt)40,5.28,0.0
19557,Pr0.62Eu0.38Pt4Ge12,A,8.6334,,,5.12,Pr31Eu19(Ge3Pt)200,5.12,0.0
19558,Pr0.55Eu0.45Pt4Ge12,A,8.6356,,,2.72,Pr11Eu9(Ge3Pt)80,2.72,0.0
19559,Pr0.5Eu0.5Pt4Ge12,A,8.6374,,,2.12,PrEu(Ge3Pt)8,2.105,0.03000000000000025
19560,Ca1K1Fe4As4,,,,,34.3,KCa(FeAs)4,35.06699999999999,2.8999999999999986
19561,Cu0.3Zr1Te2,A,3.959,,6.656,10.0,Zr10Cu3Te20,10.0,0.0
19562,Cu0.3Zr1Te1.2,,,,,9.07,Zr10(CuTe4)3,9.07,0.0
19563,Ta1Ir2Ge2,A,8.515,12.553,2.9247,3.9,Ta(GeIr)2,3.9,0.0
19564,Ba1Fe2As1.34P0.66,,,,,24.6,Ba50Fe100As67P33,27.762500000000003,7.300000000000001
19565,Ba1Fe2As1.34P0.66,,,,,23.2,Ba50Fe100As67P33,27.762500000000003,7.300000000000001
19566,Ba1Fe2As1.34P0.66,,,,,30.0,Ba50Fe100As67P33,27.762500000000003,7.300000000000001
19567,Li0.25Sr2Cu1I2O2,,,,,4.5,Sr8LiCu4(IO)8,4.5,0.0
19568,Li0.15Sr2Cu1Br2O2,,,,,8.0,Sr40Li3Cu20(BrO)40,8.0,0.0
19569,Bi4S3O4,,,,,4.7,Bi4S3O4,4.607777777777778,2.5300000000000002
19570,La1Ni1C2,,,,,2.92,LaNiC2,2.9871428571428567,0.7999999999999998
19571,La0.995Ce0.005Ni1C2,,,,,2.41,La199Ce(NiC2)200,2.4050000000000002,0.010000000000000231
19572,La0.99Ce0.01Ni1C2,,,,,2.0,La99Ce(NiC2)100,1.95,0.10000000000000009
19573,La0.985Ce0.015Ni1C2,,,,,1.4,La197Ce3(NiC2)200,1.45,0.10000000000000009
19574,La0.98Ce0.02Ni1C2,,,,,0.1,La49Ce(NiC2)50,0.1,0.0
19575,Ca10Pt3.02As18Fe9.98,,,,,7.62,Ca500Fe499As900Pt151,7.62,0.0
19576,Li0.25Sr2Cu1I22,,,,,4.5,Sr8Li(CuI22)4,4.5,0.0
19577,Li0.15Sr2Cu1Br22,,,,,8.0,Sr40Li3(CuBr22)20,8.0,0.0
19578,Mo1Te1.8S0.2,,,,,1.3,Te9Mo5S,1.3,0.0
19579,Mo1Te2,,,,,0.1,Te2Mo,2.1678571428571427,8.0
19580,Mo1Te1.88S0.12,,,,,0.832,Te47Mo25S3,0.832,0.0
19581,Mo1Te1.84S0.16,,,,,0.893,Te46Mo25S4,0.893,0.0
19582,Mo1Te1.82S0.18,,,,,0.981,Te91Mo50S9,0.981,0.0
19583,Mo1Te1.78S0.22,,,,,1.143,Te89Mo50S11,1.143,0.0
19584,Mo1Te1.72S0.28,,,,,0.736,Te43Mo25S7,0.736,0.0
19585,Mo1Te1.63S0.37,,,,,0.04,Te163Mo100S37,0.04,0.0
19586,As1Sn1,A,5.722,,,3.8,SnAs,3.7379999999999995,0.6899999999999995
19587,Sn1As0.99Se0.01,A,5.725,,,3.8,Sn100As99Se,3.8,0.0
19588,Sn1As0.97Se0.03,A,5.727,,,4.0,Sn100As97Se3,4.0,0.0
19589,Sn1As0.95Se0.05,A,5.729,,,4.3,Sn20As19Se,4.3,0.0
19590,Sn1As0.93Se0.07,A,5.732,,,4.3,Sn100As93Se7,4.3,0.0
19591,Sn1As0.9Se0.1,A,5.734,,,4.5,Sn10As9Se,4.5,0.0
19592,Sn1As0.87Se0.13,A,5.729,,,4.4,Sn100As87Se13,4.4,0.0
19593,As1Sn1,A,5.72513,,,3.58,SnAs,3.7379999999999995,0.6899999999999995
19594,Ba1Pd2As2,A,4.489,,10.322,3.85,Ba(AsPd)2,3.483333333333333,1.85
19595,Sr1Rh1Ge3,A,4.4399,,10.1321,0.71,SrGe3Rh,0.71,0.0
19596,Sr1Ni1Ge3,A,4.3785,,10.0231,0.46,SrNiGe3,0.46,0.0
19597,Sr1Ir1Ge3,,,,,0.53,SrGe3Ir,0.53,0.0
19598,Sr1Pd1Ge3,,,,,1.38,SrGe3Pd,1.42,0.1200000000000001
19599,Sr1Pt1Ge3,,,,,0.84,SrGe3Pt,0.8933333333333332,0.16000000000000003
19600,Bi1,,,,,8.68,Bi,6.205,8.059999999999999
19601,Ca1Fe1.958Rh0.042As2,,,,,11.9,Ca500Fe979As1000Rh21,11.9,0.0
19602,Ca1Fe1.952Rh0.048As2,,,,,12.8,Ca125Fe244(As125Rh3)2,12.8,0.0
19603,Ca1Fe1.96Rh0.04As2,A,3.9012,,11.692,10.8,Ca25Fe49As50Rh,10.8,0.0
19604,Ca1Fe1.956Rh0.044As2,A,3.8996,,11.6742,11.4,Ca250Fe489As500Rh11,11.4,0.0
19605,Sr0.5La0.5F1Bi1S2,A,4.077,,13.388,2.1,SrLaBi2(S2F)2,2.685,0.94
19606,Bi1,,,,,8.4,Bi,6.205,8.059999999999999
19607,Ba1,,,,,4.85,Ba,4.04375,4.6
19608,Ba1Pd2As2,,,,,3.85,Ba(AsPd)2,3.483333333333333,1.85
19609,La1F0.1Bi1S1Se1O0.9,A,4.12,,13.8576,3.5,La10Bi10Se10S10O9F,3.5,0.0
19610,La1F2Bi1S1Se1O0.8,A,4.1337,,13.7472,3.8,La5Bi5Se5S5(O2F5)2,3.8,0.0
19611,La1F0.3Bi1S1Se1O0.7,A,4.1349,,13.6963,3.9,La10Bi10Se10S10O7F3,3.9,0.0
19612,La1F0.4Bi1S1Se1O0.6,A,4.1363,,13.6389,3.9,La5Bi5Se5S5O3F2,3.9,0.0
19613,La1F0.5Bi1S1Se1O0.5,A,4.1375,,13.6272,3.9,La2Bi2Se2S2OF,3.8339999999999996,0.49999999999999956
19614,Ba1Fe2As1.52P0.48,,,,,23.3,Ba25Fe50(As19P6)2,26.700000000000003,6.800000000000001
19615,Ba1Fe2As1.44P0.56,,,,,30.0,Ba25Fe50(As18P7)2,30.0,0.0
19616,Ba1Fe2As1.4P0.6,,,,,21.7,Ba5Fe10As7P3,21.7,0.0
19617,La1Ni1C2,A,3.9521,4.5571,6.1929,2.8,LaNiC2,2.9871428571428567,0.7999999999999998
19618,La0.995Ce0.005Ni1C2,A,3.9547,4.5578,6.1956,2.4,La199Ce(NiC2)200,2.4050000000000002,0.010000000000000231
19619,La0.99Ce0.01Ni1C2,A,,4.5553,6.1919,1.9,La99Ce(NiC2)100,1.95,0.10000000000000009
19620,La0.985Ce0.015Ni1C2,A,,,,1.5,La197Ce3(NiC2)200,1.45,0.10000000000000009
19621,La0.98Ce0.02Ni1C2,A,3.9507,,6.1934,0.1,La49Ce(NiC2)50,0.1,0.0
19622,Eu0.5Ce0.5F1Bi1S2,,4.0702,,13.3418,2.3,CeEuBi2(S2F)2,2.25,0.09999999999999964
19623,Eu0.5Ce0.5F1Bi1S1.8Se0.2,A,4.0774,,13.3626,2.68,Ce5Eu5Bi10Se2(S9F5)2,2.68,0.0
19624,Eu0.5Ce0.5F1Bi1S1.6Se0.4,A,4.0916,,13.3996,3.02,Ce5Eu5Bi10Se4(S8F5)2,3.02,0.0
19625,Eu0.5Ce0.5F1Bi1S1.4Se0.6,A,4.1036,,13.4153,3.53,Ce5Eu5Bi10Se6(S7F5)2,3.53,0.0
19626,Eu0.5Ce0.5F1Bi1S1.2Se0.8,A,4.1203,,13.4416,3.61,Ce5Eu5Bi10Se8(S6F5)2,3.61,0.0
19627,Eu0.5Ce0.5F1Bi1S1Se1,A,4.1375,,13.4786,3.36,CeEuBi2Se2(SF)2,3.36,0.0
19628,Ti2Ge1C1,A,3.078,,12.92,9.5,Ti2GeC,9.5,0.0
19629,H2S1,,,,,203.0,H2S,145.75,143.0
19630,H2S1,,,,,135.0,H2S,145.75,143.0
19631,Ba8Si46,A,10.32056,,,7.5,Ba4Si23,7.961818181818182,1.0900000000000007
19632,Bi2Te3,A,4.3674,,30.0228,7.0,Bi2Te3,4.899166666666666,6.7
19633,Bi4S3O4,A,3.978,,41.07,4.02,Bi4S3O4,4.607777777777778,2.5300000000000002
19634,Ba1Nb1S3,A,6.825,,5.761,1.89,BaNbS3,1.89,0.0
19635,Nb0.25Bi2Se3,,,,,3.4,Nb(Bi2Se3)4,3.37125,0.2250000000000001
19636,U1Co1Ge1,,,,,0.42,UCoGe,0.581,0.45000000000000007
19637,U1Co1Ge1,,,,,0.35,UCoGe,0.581,0.45000000000000007
19638,Ca1Fe2As1.94P0.06,A,3.9048,,11.6493,11.0,Ca50Fe100As97P3,11.0,0.0
19639,Ca1Fe2As1.9P0.1,,,,,12.6,Ca10Fe20As19P,12.6,0.0
19640,Ca1Fe2As1.86P0.14,A,3.9258,,11.5769,20.0,Ca50Fe100As93P7,20.0,0.0
19641,Ca1Fe2As1.83P0.17,A,3.8728,,11.4703,28.8,Ca100Fe200As183P17,28.8,0.0
19642,Bi0.93Sb0.07,,,,,6.415,Bi93Sb7,5.0425,2.745
19643,Bi0.93Sb0.07,,,,,3.67,Bi93Sb7,5.0425,2.745
19644,Bi0.85Sb0.15,,,,,3.45,Bi17Sb3,5.12,3.34
19645,Pr1Rh2Zn20,A,14.2702,,,0.06,Pr(Zn10Rh)2,0.06,0.0
19646,Ba0.6K0.4Fe2As2,,,,,39.0,K2Ba3(FeAs)10,36.37090909090909,10.8
19647,Ba0.6K0.4Fe2As2,,,,,36.8,K2Ba3(FeAs)10,36.37090909090909,10.8
19648,Ba1Fe1.784Co0.216As2,,,,,16.0,Ba125Fe223Co27As250,15.3,1.4000000000000004
19649,Ba1Fe1.746Co0.254As2,,,,,8.0,Ba500Fe873Co127As1000,8.0,0.0
19650,Sc1V2Al20,A,14.4978,,,1.03,Sc(Al10V)2,1.03,0.0
19651,Y1V2Al20,A,14.5378,,,0.61,Y(Al10V)2,0.6499999999999999,0.07999999999999996
19652,Lu1V2Al20,A,14.513,,,0.6,Lu(Al10V)2,0.6,0.0
19653,Ca0.74La26Fe0.975Co0.025As2,A,,,10.3845,11.2,Ca148La5200Fe195(CoAs80)5,11.2,0.0
19654,Ca0.74La26Fe0.954Co0.046As2,A,,,10.3693,21.5,Ca370La13000Fe477Co23As1000,21.5,0.0
19655,Ca0.74La26Fe0.935Co0.065As2,A,,,10.3667,16.2,Ca148La5200Fe187Co13As400,16.2,0.0
19656,Ca0.74La26Fe0.967Co0.033As2,A,,,10.377,15.6,Ca740La26000Fe967Co33As2000,15.6,0.0
19657,Eu1Fe1.82Ir0.18As2,,,,,19.95,Eu50Fe91As100Ir9,19.95,0.0
19658,Eu1Fe1.86Rh0.14As2,,,,,14.35,Eu50Fe93As100Rh7,13.0375,1.75
19659,Nb0.05Bi2Se3,,,,,2.57,Nb(Bi2Se3)20,2.57,0.0
19660,Nb0.2Bi2Se3,,,,,3.27,Nb(Bi2Se3)5,3.27,0.0
19661,Nb0.25Bi2Se3,,,,,3.31,Nb(Bi2Se3)4,3.37125,0.2250000000000001
19662,Nb0.3Bi2Se3,,,,,3.27,Nb3(Bi2Se3)10,3.27,0.0
19663,Nb0.4Bi2Se3,,,,,3.52,Nb2(Bi2Se3)5,3.52,0.0
19664,Nb1Bi2Se3,,,,,2.9,NbBi2Se3,2.9,0.0
19665,Lu3Os4Ge13,,,,,3.2,Lu3Ge13Os4,3.466666666666667,0.3999999999999999
19666,Y3Ru4Ge13,,,,,2.8,Y3Ge13Ru4,2.1700000000000004,1.1500000000000001
19667,Ag2Pd3S1,A,7.2292,,,2.25,Ag2Pd3S,1.69,1.12
19668,Eu1Fe1.86Rh0.14As2,,,,,12.6,Eu50Fe93As100Rh7,13.0375,1.75
19669,Eu1Fe1.86Rh0.14As2,,,,,12.6,Eu50Fe93As100Rh7,13.0375,1.75
19670,Eu1Fe1.86Rh0.14As2,,,,,12.6,Eu50Fe93As100Rh7,13.0375,1.75
19671,Pb1Ta1Se2,,,,,3.6,TaPbSe2,3.4933333333333336,1.8799999999999994
19672,Pb1Ta1Se2,A,3.415,,9.382,3.79,TaPbSe2,3.4933333333333336,1.8799999999999994
19673,Pb1Ta1Se2,,,,,3.11,TaPbSe2,3.4933333333333336,1.8799999999999994
19674,Pb1Ta1Se2,,,,,2.14,TaPbSe2,3.4933333333333336,1.8799999999999994
19675,Bi4I4,,,,,4.2,BiI,4.2,0.0
19676,Ba1Fe2S3,,,,,11.2,BaFe2S3,17.400000000000002,12.8
19677,Li0.8Fe1.2H1Se1O1,,,,,40.0,Li4Fe6H5(SeO)5,39.58,3.8999999999999986
19678,Li0.8Fe1.2H1Se1O1,,,,,37.0,Li4Fe6H5(SeO)5,39.58,3.8999999999999986
19679,Th1Co1C2,A,3.8044,4.5275,6.1401,2.47,ThCoC2,2.56,0.17999999999999972
19680,Th1Co0.9Ni0.1C2,A,3.8194,4.5268,6.1396,4.38,Th10Co9NiC20,4.38,0.0
19681,Th1Co0.8Ni0.2C2,A,3.8209,4.5242,6.1383,7.65,Th5Co4NiC10,7.65,0.0
19682,Th1Co0.7Ni0.3C2,A,3.8229,4.52,6.1402,10.34,Th10Co7Ni3C20,10.34,0.0
19683,Th1Co0.6Ni0.4C2,A,3.8379,4.5167,6.1414,11.83,Th5Co3(NiC5)2,11.83,0.0
19684,Th1Co0.5Ni0.5C2,A,3.8462,4.5115,6.1431,10.96,Th2CoNiC4,10.96,0.0
19685,Li2Pd3B1,A,6.7523,,,8.0,Li2BPd3,7.548333333333332,1.419999999999999
19686,Nb1Os1Si1,A,6.2978,3.8872,7.2748,3.3,NbSiOs,3.3,0.0
19687,Ta1Os1Si1,A,6.268,3.8936,7.2922,5.5,TaSiOs,5.1775,0.6449999999999996
19688,Th1Co1C2,A,3.8053,4.5321,6.1424,2.65,ThCoC2,2.56,0.17999999999999972
19689,Ba1Ir2As2,A,4.052,,12.787,2.4,Ba(AsIr)2,2.4,0.0
19690,Ca9.6La0.4Pt3Fe10As18,,,,,12.7,Ca48La2Fe50(As6Pt)15,12.7,0.0
19691,Ca8.9La1.1Pt3Fe10As18,,,,,23.3,Ca89La11Fe100(As6Pt)30,23.3,0.0
19692,Ca8.2La1.8Pt3Fe10As18,,,,,21.9,Ca41La9Fe50(As6Pt)15,21.9,0.0
19693,Ca9.4La0.6Pt3Fe10As18,,,,,18.2,Ca47La3Fe50(As6Pt)15,18.2,0.0
19694,Ca9.1La0.9Pt3Fe10As18,,,,,22.2,Ca91La9Fe100(As6Pt)30,22.2,0.0
19695,Sr0.5Ce0.5F1Bi1S2,A,4.065,,13.35,2.7,SrCeBi2(S2F)2,2.6420000000000003,0.6099999999999999
19696,Pd1Se2,,,,,13.1,PdSe2,13.1,0.0
19697,Pb1Ta1Se2,,,,,4.02,TaPbSe2,3.4933333333333336,1.8799999999999994
19698,Mo1S2,,,,,9.4,MoS2,11.100000000000001,2.799999999999999
19699,Th1Ni1Si1,A,4.0697,,14.0891,0.875,ThSiNi,1.4375,1.125
19700,Ba2Ti2Fe2As4O1,A,4.0296,,27.345,21.1,Ba2Ti2Fe2As4O,20.5875,2.75
19701,Ba2Ti2Fe1.98Cr0.02As4O1,A,4.0297,,27.3484,19.1,Ba100Ti100CrFe99(As4O)50,19.1,0.0
19702,Ba2Ti2Fe1.96Cr0.04As4O1,A,4.0296,,27.3585,15.7,Ba50Ti50CrFe49(As4O)25,15.7,0.0
19703,Ba2Ti2Fe1.94Cr0.06As4O1,A,4.0299,,27.359,11.8,Ba100Ti100Cr3Fe97(As4O)50,11.8,0.0
19704,Ba2Ti2Fe1.92Cr0.08As4O1,A,4.0301,,27.3617,8.21,Ba50Ti50Cr2Fe48(As4O)25,8.185,0.05000000000000071
19705,Ba2Ti2Fe1.9Cr0.1As4O1,A,4.0302,,27.365,5.29,Ba20Ti20CrFe19(As4O)10,5.29,0.0
19706,Ba2Ti2Fe1.88Cr0.12As4O1,A,4.0305,,27.3819,2.89,Ba50Ti50Cr3Fe47(As4O)25,2.89,0.0
19707,Ca0.82La0.18Fe1As2,,,,,30.95,Ca41La9(FeAs2)50,30.95,0.0
19708,Ca0.79La0.21Fe1As2,,,,,36.35,Ca79La21(FeAs2)100,29.78333333333333,11.350000000000001
19709,Ca0.74La0.26Fe1As2,,,,,26.1,Ca37La13(FeAs2)50,26.1,0.0
19710,Na1Sn2As2,A,4.01,,27.56,1.2,Na(SnAs)2,1.3066666666666666,0.3600000000000001
19711,Li0.05Cs1Sr2Nb3O10,,,,,5.43,Cs20Sr40LiNb60O200,5.43,0.0
19712,Li0.1Cs1Sr2Nb3O10,,,,,5.43,Cs10Sr20LiNb30O100,5.43,0.0
19713,Li0.2Cs1Sr2Nb3O10,,,,,5.21,Cs5Sr10LiNb15O50,5.21,0.0
19714,Li0.3Cs1Sr2Nb3O10,,,,,5.22,Cs10Sr20Li3Nb30O100,5.22,0.0
19715,Li0.5Cs1Sr2Nb3O10,,,,,5.0,Cs2Sr4LiNb6O20,5.0,0.0
19716,Li0.6Cs1Sr2Nb3O10,,,,,5.01,Cs5Sr10Li3Nb15O50,5.01,0.0
19717,Li0.1Rb1Ca2Nb3O10,A,7.721,,,3.51,Rb10LiCa20Nb30O100,4.255,1.4900000000000002
19718,Li0.1K1Ca2Nb3O10,A,7.7326,,,5.51,K10LiCa20Nb30O100,5.255,0.5099999999999998
19719,Li0.1Cs1Ca2Nb3O10,A,7.7404,,,5.62,Cs10LiCa20Nb30O100,5.62,0.0
19720,Li0.1Rb1Sr2Nb3O10,A,7.7891,,,6.02,Rb10Sr20LiNb30O100,6.02,0.0
19721,S1,,,,,17.4,S,14.466666666666667,5.399999999999999
19722,Li1.84H1Fe1.14Se1O1,,,,,40.5,Li92Fe57H50(SeO)50,40.5,0.0
19723,Nb0.25Bi2Se3,,,,,3.5,Nb(Bi2Se3)4,3.37125,0.2250000000000001
19724,Ba1Fe1.864Rh0.136As2,,,,,23.3,Ba125Fe233As250Rh17,23.3,0.0
19725,Ba1Fe1.786Rh0.214As2,,,,,13.3,Ba500Fe893As1000Rh107,13.3,0.0
19726,Fe1Se0.4Te0.6,,,,,8.0,Fe5Te3Se2,13.219999999999999,6.800000000000001
19727,Ga41Mo8,,,,,9.8,Ga41Mo8,9.766666666666667,0.10000000000000142
19728,Ga41Mo7V1,,,,,9.2,VGa41Mo7,9.2,0.0
19729,Th1As1Fe1N1,A,4.0367,,8.5262,30.0,ThFeAsN,30.0,0.0
19730,Ca0.8La0.2Fe0.98Co0.02As2,,,,,37.5,Ca40La10Fe49CoAs100,21.605,28.55
19731,Ca0.8La0.2Fe0.98Co0.02As2,,,,,8.95,Ca40La10Fe49CoAs100,21.605,28.55
19732,Ca0.8La0.2Fe0.98Co0.02As2,,,,,16.08,Ca40La10Fe49CoAs100,21.605,28.55
19733,Ca0.8La0.2Fe0.98Co0.02As2,,,,,23.89,Ca40La10Fe49CoAs100,21.605,28.55
19734,La0.8Ti0.2Bi1S2O1,,,,,2.48,La4TiBi5(S2O)5,2.415,0.1299999999999999
19735,La0.85Th0.15Bi1S2O1,,,,,2.64,La17Th3Bi20(S2O)20,2.745,0.20999999999999996
19736,La1F0.5Bi1S2O0.5,A,4.0512,,13.41,2.2,La2Bi2S4OF,4.575833333333334,8.860000000000001
19737,La1F0.5Bi1Se2O0.5,A,4.1074,,13.486,3.95,La2Bi2Se4OF,3.4314285714285715,1.35
19738,Pd1Te2,,,,,1.64,Te2Pd,1.68,0.25
19739,Ca1K1Fe4As4,,,,,35.1,KCa(FeAs)4,35.06699999999999,2.8999999999999986
19740,Ca1K1Fe3.932Ni0.068As4,,,,,29.3,K250Ca250Fe983Ni17As1000,28.75,1.1000000000000014
19741,Ca1K1Fe3.872Ni0.128As4,,,,,20.4,K125Ca125Fe484(Ni4As125)4,20.4,0.0
19742,Ca1K1Fe3.804Ni0.196As4,,,,,10.5,K250Ca250Fe951Ni49As1000,10.5,0.0
19743,Sm0.04La0.96Ni1C2,,,,,1.01,La24Sm(NiC2)25,1.01,0.0
19744,Rb1Eu1Fe4As4,A,3.889,,13.304,36.4,RbEu(FeAs)4,34.94625,11.199999999999996
19745,Rb1Eu1Fe3.9Ni0.1As4,A,3.89,,13.284,30.3,Rb10Eu10Fe39NiAs40,30.3,0.0
19746,Rb1Eu1Fe3.8Ni0.2As4,A,3.8909,,13.274,23.0,Rb5Eu5Fe19NiAs20,23.0,0.0
19747,Rb1Eu1Fe3.76Ni0.24As4,A,3.8878,,13.268,18.1,Rb25Eu25Fe94(Ni3As50)2,18.1,0.0
19748,Rb1Eu1Fe3.72Ni0.28As4,A,3.8889,,13.263,11.2,Rb25Eu25Fe93Ni7As100,11.2,0.0
19749,Rb1Eu1Fe3.68Ni0.32As4,A,3.8877,,13.261,2.1,Rb25Eu25Fe92(Ni2As25)4,2.1,0.0
19750,Mo1S2,,,,,12.2,MoS2,11.100000000000001,2.799999999999999
19751,Au1Be1,A,4.6699,,,3.3,BeAu,2.5125,2.3899999999999997
19752,Tl1Ni2Se2,A,3.87,,13.435,3.7,Tl(NiSe)2,3.668,0.15000000000000036
19753,Pd1Te2,,,,,1.78,Te2Pd,1.68,0.25
19754,Re24Ti5,,,,,6.0,Ti5Re24,6.25,0.7999999999999998
19755,Sr1Au1Si3,,,,,1.54,SrSi3Au,1.595,0.10999999999999988
19756,Li0.8Fe1.2Se1H1O1,A,3.7881,,9.2714,40.0,Li4Fe6H5(SeO)5,39.58,3.8999999999999986
19757,B2Ru1,A,4.6457,2.8657,4.0442,1.5,B2Ru,1.55,0.10000000000000009
19758,Pd1Te2,,,,,1.75,Te2Pd,1.68,0.25
19759,La1Fe0.995Mn0.005As1F0.11O0.89,A,,,8.7098,15.0,La200MnFe199As200(O89F11)2,15.0,0.0
19760,La0.99Y0.01Fe0.995Mn0.005As1F0.11O0.89,A,,,8.7126,10.9,La198Y2MnFe199As200(O89F11)2,9.2,3.4000000000000004
19761,La0.97Y0.03Fe0.995Mn0.005As1F0.11O0.89,A,,,8.697,19.0,La194Y6MnFe199As200(O89F11)2,19.0,0.0
19762,La0.95Y0.05Fe0.995Mn0.005As1F0.11O0.89,A,,,8.7075,21.0,La190Y10MnFe199As200(O89F11)2,19.8,2.3999999999999986
19763,La0.9Y0.1Fe0.995Mn0.005As1F0.11O0.89,A,,,8.6978,25.0,La180Y20MnFe199As200(O89F11)2,24.55,0.8999999999999986
19764,La0.85Y0.15Fe0.995Mn0.005As1F0.11O0.89,A,,,8.6735,26.0,La170Y30MnFe199As200(O89F11)2,26.0,0.0
19765,La0.8Y0.2Fe0.995Mn0.005As1F0.11O0.89,A,,,8.6686,29.1,La160Y40MnFe199As200(O89F11)2,27.133333333333336,3.400000000000002
19766,La0.8Y0.2Fe1As1F0.11O0.89,A,,,,33.2,La80Y20Fe100As100O89F11,31.75,2.900000000000002
19767,La0.8Y0.2Fe0.999Mn0.001As1F0.11O0.89,A,3.9956,,8.6539,31.8,La800Y200MnFe999As1000(O89F11)10,31.8,0.0
19768,La0.8Y0.2Fe0.998Mn0.002As1F0.11O0.89,A,4.0041,,8.6688,31.2,La400Y100MnFe499As500(O89F11)5,31.2,0.0
19769,La0.8Y0.2Fe0.992Mn0.008As1F0.11O0.89,A,4.0039,,8.6722,25.0,La400Y100Mn4Fe496As500(O89F11)5,23.85,2.3000000000000007
19770,La0.8Y0.2Fe0.985Mn0.015As1F0.11O0.89,A,4.0016,,8.6694,20.2,La160Y40Mn3Fe197As200(O89F11)2,20.2,0.0
19771,La0.8Y0.2Fe0.98Mn0.02As1F0.11O0.89,A,4.0052,,8.6795,11.0,La80Y20Mn2Fe98As100O89F11,12.55,3.0999999999999996
19772,La0.8Y0.2Fe0.975Mn0.025As1F0.11O0.89,A,4.0052,,8.6817,10.1,La160Y40Mn5Fe195As200(O89F11)2,10.1,0.0
19773,La0.8Y0.2Fe0.97Mn0.03As1F0.11O0.89,A,4.0035,,8.6717,10.8,La80Y20Mn3Fe97As100O89F11,10.8,0.0
19774,La0.8Y0.2Fe0.965Mn0.035As1F0.11O0.89,A,4.0015,,8.6803,4.7,La160Y40Mn7Fe193As200(O89F11)2,4.7,0.0
19775,Te2Ti1,,,,,2.5,TiTe2,2.74,0.48
19776,Te2Ti1,,,,,2.98,TiTe2,2.74,0.48
19777,Cs1Ca2Fe4As4F2,,,,,28.31,CsCa2Fe4As4F2,28.255,0.10999999999999943
19778,K1Ca2Fe4As4F2,,,,,33.36,KCa2Fe4As4F2,31.131999999999998,10.059999999999999
19779,Ce1Rh1Ge3,A,4.3977,,10.0345,1.33,CeGe3Rh,1.33,0.0
19780,Lu1Ru1B2,A,5.8075,5.2323,6.279,9.8,LuB2Ru,10.00625,1.6999999999999993
19781,Y1Ru1B2,A,5.9071,5.2971,6.3535,7.8,YB2Ru,7.749999999999999,0.20000000000000018
