Repository: Gashmard/Streamlit_Prediction_Tc

File: SuperCon_Main_Dataset_20562sample.csv (part 33 of 34)
,element,Unit_lattice_constant,lattice_constant_a,lattice_constant_b,lattice_constant_c,Tc,Element_Normalize,Tc_mean,Tc_range
19782,La1F0.4Bi1S0.899Se1.101O0.6,A,4.13711,,13.6022,3.77,La1000Bi1000Se1101S899(O3F2)200,3.77,0.0
19783,La1F0.4Bi1S0.906Se1.094O0.6,A,4.13887,,13.6031,3.76,La500Bi500Se547S453(O3F2)100,3.76,0.0
19784,La1F0.4Bi1S0.872Se1.128O0.6,A,4.13567,,13.6014,3.76,La125Bi125Se141S109(O3F2)25,3.76,0.0
19785,La1F0.4Bi1S0.863Se1.137O0.6,A,4.13917,,13.6333,3.77,La1000Bi1000Se1137S863(O3F2)200,3.77,0.0
19786,La1Fe1Si1H1,A,4.027,,8.0374,9.7,LaFeSiH,9.7,0.0
19787,Re6Ti1,A,9.58,,,6.0,TiRe6,6.0,0.0
19788,La1Bi1S2F0.5O0.5,A,4.0585,,13.324,3.7,La2Bi2S4OF,4.575833333333334,8.860000000000001
19789,Ba0.45K0.55Fe2As2,,,,,32.7,K11Ba9(FeAs)40,32.900000000000006,0.3999999999999986
19790,Pr1Ti2Al20,,,,,1.12,Pr(TiAl10)2,0.45200000000000007,0.9800000000000001
19791,Pr1Ti2Al20,,,,,0.61,Pr(TiAl10)2,0.45200000000000007,0.9800000000000001
19792,Pr1V2Al20,,,,,0.048,Pr(Al10V)2,0.04566666666666667,0.011000000000000003
19793,Mo1S2,,,,,12.0,MoS2,11.100000000000001,2.799999999999999
19794,Mo1S2,,,,,10.8,MoS2,11.100000000000001,2.799999999999999
19795,Nb1Se2,A,3.442,,12.539,7.0,NbSe2,6.7535625,6.7
19796,Nb1Se1.5Te0.5,A,3.461,,12.728,3.35,Nb2TeSe3,3.35,0.0
19797,Ge1.67Y1Ge2,A,,,,3.9,Y100Ge367,3.9,0.0
19798,La1Bi1S2F0.5O0.5,A,4.0674,,13.431,2.2,La2Bi2S4OF,4.575833333333334,8.860000000000001
19799,Pr1Bi1S2F0.5O0.5,A,4.0164,,13.4006,3.4,Pr2Bi2S4OF,3.618,1.0899999999999999
19800,Nd1Bi1S2F0.5O0.5,A,3.997,,13.4119,4.8,Nd2Bi2S4OF,4.641818181818182,0.75
19801,La0.9Sr0.1Fe1As0.8P0.3O1,A,4.0285,,8.6971,6.72,SrLa9Fe10As8P3O10,6.72,0.0
19802,La0.9Sr0.1Fe1As0.8P0.4O1,A,4.0279,,8.666,11.14,SrLa9Fe10As8(P2O5)2,11.14,0.0
19803,La0.9Sr0.1Fe1As0.8P0.5O1,A,4.0172,,8.6451,6.38,SrLa9Fe10As8(PO2)5,6.38,0.0
19804,La0.9Sr0.1Fe1As0.8P0.7O1,A,3.992,,8.5764,5.04,SrLa9Fe10As8P7O10,5.04,0.0
19805,La0.9Sr0.1Fe1As0.8P0.8O1,A,3.9819,,8.574,13.88,SrLa9Fe10As8(P4O5)2,13.88,0.0
19806,La0.9Sr0.1Fe1P1O1,A,3.963,,8.5098,6.195,SrLa9Fe10(PO)10,6.195,0.0
19807,La1Fe1As1F0.14O0.86,A,4.0262,,8.7155,11.9,La50Fe50As50O43F7,16.433333333333334,7.1
19808,La1Fe1As0.8P0.2F0.14O0.86,A,4.0233,,8.6795,11.1,La50Fe50As40P10O43F7,11.1,0.0
19809,La1Fe1As0.7P0.3F0.14O0.86,A,4.0172,,8.6478,12.9,La50Fe50As35P15O43F7,12.9,0.0
19810,La1Fe1As0.6P0.4F0.14O0.86,A,4.0066,,8.6222,26.1,La50Fe50As30P20O43F7,26.1,0.0
19811,La1Fe1As0.5P0.5F0.14O0.86,A,3.9984,,8.606,26.1,La50Fe50As25P25O43F7,26.1,0.0
19812,La1Fe1As0.4P0.6F0.14O0.86,A,3.986,,8.5796,21.1,La50Fe50As20P30O43F7,21.1,0.0
19813,La1Fe1As0.2P0.8F0.14O0.86,A,3.9624,,8.5505,10.1,La50Fe50As10P40O43F7,10.1,0.0
19814,La1Fe1P1F0.14O0.86,A,3.9451,,8.4849,2.98,La50Fe50P50O43F7,2.98,0.0
19815,La1Fe1As1H0.25O0.75,A,3.9949,,8.6676,15.4,La4Fe4As4HO3,15.4,0.0
19816,La1Fe1As0.9P0.1H0.25O0.75,A,3.9868,,8.6392,7.6,La20Fe20As18P2(HO3)5,7.6,0.0
19817,La1Fe1As1H0.3O0.3,A,3.9812,,8.6782,35.0,La10Fe10As10(HO)3,35.0,0.0
19818,La1Fe1As0.9P0.1H0.3O0.3,A,,,,20.0,La10Fe10As9P(HO)3,20.0,0.0
19819,Th1Fe1As1,A,4.0367,,8.5262,29.0,ThFeAs,29.0,0.0
19820,Li0.88Fe1.12Se1H1O1,,,,,40.0,Li22Fe28H25(SeO)25,40.0,0.0
19821,La1Bi1S1Se1F0.5O0.5,A,4.1102,,13.601,4.1,La2Bi2Se2S2OF,3.8339999999999996,0.49999999999999956
19822,Th1Fe1As1N1,A,4.0414,,8.5152,30.0,ThFeAsN,30.0,0.0
19823,Li0.1Rb1Ca2Nb3O10,,,,,5.0,Rb10LiCa20Nb30O100,4.255,1.4900000000000002
19824,Li0.1K1Ca2Nb3O10,,,,,5.0,K10LiCa20Nb30O100,5.255,0.5099999999999998
19825,Eu3Bi2S4F4,A,4.077,,,1.5,Eu3Bi2(SF)4,1.46,0.10000000000000009
19826,Eu2.5Sr0.5Bi2S4F4,A,4.0725,,,0.87,SrEu5Bi4(SF)8,0.87,0.0
19827,Eu2Sr1Bi2S4F4,A,4.071,,,0.48,SrEu2Bi2(SF)4,3.5866666666666673,9.32
19828,Ba2Ti2Fe2As4O1,A,4.0296,,27.3448,21.0,Ba2Ti2Fe2As4O,20.5875,2.75
19829,Ba2Ti2Fe1.98Cr0.02As4O1,A,4.0297,,27.3489,19.1,Ba100Ti100CrFe99(As4O)50,19.1,0.0
19830,Ba2Ti2Fe1.96Cr0.04As4O1,A,4.0296,,27.3585,15.7,Ba50Ti50CrFe49(As4O)25,15.7,0.0
19831,Ba2Ti2Fe1.94Cr0.06As4O1,A,4.0299,,27.359,11.8,Ba100Ti100Cr3Fe97(As4O)50,11.8,0.0
19832,Ba2Ti2Fe1.92Cr0.08As4O1,A,4.0301,,27.361,8.16,Ba50Ti50Cr2Fe48(As4O)25,8.185,0.05000000000000071
19833,Tl1Ni2Se2,A,3.87,,13.438,3.69,Tl(NiSe)2,3.668,0.15000000000000036
19834,Tl1Ni2Se1.8S0.2,A,3.8571,,13.332,2.83,Tl5Ni10Se9S,2.83,0.0
19835,Tl1Ni2Se1.6S0.4,A,3.8518,,13.2698,2.65,Tl5Ni10(Se4S)2,2.65,0.0
19836,Tl1Ni2Se1.4S0.6,A,3.8432,,13.193,2.2,Tl5Ni10Se7S3,2.2,0.0
19837,Tl1Ni2Se1.2S0.8,A,3.8397,,13.146,2.16,Tl5Ni10(Se3S2)2,2.16,0.0
19838,Tl1Ni2Se1S1,A,3.832,,13.0758,1.96,TlNi2SeS,1.96,0.0
19839,Tl1Ni2Se0.8S1.2,A,3.8245,,13.0305,2.03,Tl5Ni10(Se2S3)2,2.03,0.0
19840,Tl1Ni2Se0.6S1.4,A,3.815,,12.9547,1.98,Tl5Ni10Se3S7,1.98,0.0
19841,Tl1Ni2Se0.4S1.6,A,3.8052,,12.8907,1.99,Tl5Ni10(SeS4)2,1.99,0.0
19842,Tl1Ni2Se0.2S1.8,A,3.7982,,12.8296,2.09,Tl5Ni10SeS9,2.09,0.0
19843,Tl1Ni2S2,A,3.7919,,12.7809,2.3,Tl(NiS)2,2.3,0.0
19844,Bi2K1,A,9.5233,,,3.517,KBi2,3.5556666666666668,0.06300000000000017
19845,Pr1Ti2Al20,,,,,0.2,Pr(TiAl10)2,0.45200000000000007,0.9800000000000001
19846,Pr1Ti2Al20,,,,,0.14,Pr(TiAl10)2,0.45200000000000007,0.9800000000000001
19847,Ce1Co1Ge3,,,,,0.69,CeCoGe3,0.6866666666666665,0.10999999999999999
19848,Ce1Rh1In5,,,,,2.124,CeIn5Rh,1.963833333333333,2.148
19849,Ce1Rh1In5,,,,,2.258,CeIn5Rh,1.963833333333333,2.148
19850,Ce1Rh1In5,,,,,2.207,CeIn5Rh,1.963833333333333,2.148
19851,Ce1Rh1In5,,,,,2.21,CeIn5Rh,1.963833333333333,2.148
19852,Ce1Rh1In5,,,,,1.82,CeIn5Rh,1.963833333333333,2.148
19853,Ce1Rh1In5,,,,,1.16,CeIn5Rh,1.963833333333333,2.148
19854,Bi3S3O2,A,,,41.2825,5.32,Bi3S3O2,4.64,1.2200000000000006
19855,Bi2.95La0.05S3O2,A,,,41.3152,4.44,LaBi59(S3O2)20,4.44,0.0
19856,Bi2.95Y0.05S3O2,A,,,41.2428,4.93,YBi59(S3O2)20,4.93,0.0
19857,La1Ti2Al20,A,14.7946,,,0.3,La(TiAl10)2,0.3,0.0
19858,La1V2Al20,A,14.6125,,,0.15,La(Al10V)2,0.15,0.0
19859,La1Nb2Al20,A,14.818,,,1.15,La(NbAl10)2,1.15,0.0
19860,La1Ta2Al20,A,14.8231,,,1.1,La(TaAl10)2,1.1,0.0
19861,Ce1Ir3,,,,,3.4,CeIr3,3.37,0.06000000000000005
19862,Fe1.07Te0.88S0.12,,,,,8.4,Fe107(Te22S3)4,8.4,0.0
19863,Ba1Pt1Sb1,,,,,1.64,BaSbPt,1.64,0.0
19864,Ba1Pt1As1,A,4.308,,4.761,2.8,BaAsPt,2.6300000000000003,0.7000000000000002
19865,Ba1Pt1As1,A,4.324,,19.101,2.895,BaAsPt,2.6300000000000003,0.7000000000000002
19866,Ba1Pt1As1,A,4.324,,19.101,2.195,BaAsPt,2.6300000000000003,0.7000000000000002
19867,Ru0.75Rh0.25As1,A,5.6296,3.4572,6.197,1.8,As4Ru3Rh,1.7000000000000002,0.19999999999999996
19868,Ru0.6Rh0.4As1,A,5.5965,3.5256,6.1545,1.8,As5Ru3Rh2,1.8,0.0
19869,Ce1Co1Si3,,,,,1.4,CeCoSi3,1.4,0.0
19870,Cu0.04Pd1Te2,,,,,2.4,Cu(Te2Pd)25,2.4,0.0
19871,Ce1Ag2Si2,,,,,1.41,Ce(SiAg)2,1.41,0.0
19872,Be13Th1,A,10.395,,,0.135,ThBe13,0.135,0.0
19873,Be13Lu1,A,10.184,,,0.62,LuBe13,0.62,0.0
19874,Th1Pd2Ge2,A,4.2935,,10.0944,0.62,Th(GePd)2,0.8600000000000001,0.4800000000000001
19875,Y1Pd2Ge2,A,4.2347,,10.0374,1.14,Y(GePd)2,1.12,0.039999999999999813
19876,Cd2Re2O7,,,,,0.99,Cd2Re2O7,1.0464285714285715,0.43999999999999995
19877,Ba1Nb2S5,,3.318,,24.65,1.09,BaNb2S5,1.02,0.14000000000000012
19878,Ba1Nb2S5,,3.316,,24.77,0.95,BaNb2S5,1.02,0.14000000000000012
19879,Ca4Al2Fe2As2O6,,,,,26.8,Ca2AlFeAsO3,27.5,1.3999999999999986
19880,Ca4Al2Fe2As1.6P0.4O6,,,,,22.5,Ca10Al5Fe5As4PO15,22.5,0.0
19881,Ca4Al2Fe2P2O6,,,,,16.6,Ca2AlFePO3,16.85,0.5
19882,Ga41Mo8,,,,,9.8,Ga41Mo8,9.766666666666667,0.10000000000000142
19883,Ga41Mo7V1,,,,,9.2,VGa41Mo7,9.2,0.0
19884,Ga41Mo6V2,,,,,8.7,V2Ga41Mo6,8.7,0.0
19885,Ga5Re1,,,,,2.1,Ga5Re,2.1,0.0
19886,Ce1Ir1Si3,,,,,1.52,CeSi3Ir,1.5462500000000001,0.20000000000000018
19887,Ce1Rh1Si3,,,,,0.92,CeSi3Rh,0.9400000000000001,0.6400000000000001
19888,Ba1Pd2As2,,,,,3.5,Ba(AsPd)2,3.483333333333333,1.85
19889,Sn0.1Bi1.1Sb0.9Te2S1,,,,,4.31,SnBi11Sb9(Te2S)10,6.965,5.31
19890,Sn0.1Bi1.1Sb0.9Te2S1,A,6.1885,12.92,18.083,9.62,SnBi11Sb9(Te2S)10,6.965,5.31
19891,Ga1,,,,,1.08,Ga,5.2247692307692315,7.439
19892,Ga1,,,,,6.04,Ga,5.2247692307692315,7.439
19893,Re6Zr1,,,,,6.8,ZrRe6,6.99,0.7000000000000002
19894,Na1Fe1As1,,,,,8.64,NaFeAs,11.44181818181818,20.0
19895,Na1Fe1Ni0.004As1,,,,,8.42,Na250Fe250NiAs250,8.42,0.0
19896,Na1Fe1Ni0.006As1,,,,,12.6,Na500Fe500Ni3As500,12.6,0.0
19897,Na1Fe1Ni0.008As1,,,,,17.4,Na125Fe125NiAs125,17.4,0.0
19898,Na1Fe1Ni0.01As1,,,,,17.8,Na100Fe100NiAs100,17.8,0.0
19899,Na1Fe1Ni0.013As1,,,,,17.7,Na1000Fe1000Ni13As1000,17.7,0.0
19900,Na1Fe1Ni0.015As1,,,,,18.6,Na200Fe200Ni3As200,18.6,0.0
19901,Tb1Pd1Bi1,A,6.653,,,1.64,TbBiPd,1.64,0.0
19902,Ce1Co1In5,A,4.6122,,7.5606,2.3,CeIn5Co,2.254714285714286,0.3750000000000002
19903,Ce0.95Sm0.05Co1In5,,,,,1.78,Ce19Sm(In5Co)20,1.78,0.0
19904,Ce0.9Sm0.1Co1In5,A,4.611,,7.5483,1.44,Ce9Sm(In5Co)10,1.44,0.0
19905,Ce0.85Sm0.15Co1In5,A,4.6114,,7.5512,0.59,Ce17Sm3(In5Co)20,0.59,0.0
19906,Ta1Rh2B2,A,4.6984,,8.7338,6.0,Ta(BRh)2,5.9,0.20000000000000018
19907,Na1Sn2As2,,,,,1.18,Na(SnAs)2,1.3066666666666666,0.3600000000000001
19908,Sc5Rh6Sn18,,,,,4.4,Sc5(Sn3Rh)6,4.4,0.0
19909,Ce1Co1In4.95Hg0.05,,,,,1.73,Ce20In99Co20Hg,1.73,0.0
19910,Ce1Co1In4.935Hg0.065,,,,,1.37,Ce200In987Co200Hg13,1.37,0.0
19911,Ce1Co1In4.9625Hg0.0375,,,,,2.19,Ce80In397Co80Hg3,2.19,0.0
19912,Y5Rh6Sn18,A,13.75,,27.45,3.0,Y5(Sn3Rh)6,3.046666666666667,0.14000000000000012
19913,Ba1Fe1.52Ru0.48As2,,,,,17.8,Ba25Fe38(As25Ru6)2,16.675,2.25
19914,Ce0.6Nd0.4F0.5Bi1S2O0.5,A,4.027,,13.4508,3.0,Ce6Nd4Bi10S20(OF)5,2.995,0.020000000000000018
19915,Ce0.4Nd0.6F0.5Bi1S2O0.5,A,4.015,,13.4026,3.94,Ce4Nd6Bi10S20(OF)5,3.936666666666667,0.009999999999999787
19916,Ce0.2Nd0.8F0.5Bi1S2O0.5,A,4.0069,,13.3982,4.48,Ce2Nd8Bi10S20(OF)5,4.46,0.0600000000000005
19917,Nd1F0.5Bi1S2O0.5,A,4.0018,,13.4153,4.79,Nd2Bi2S4OF,4.641818181818182,0.75
19918,La1F0.5Bi1S2O0.5,A,4.0699,,13.4828,2.48,La2Bi2S4OF,4.575833333333334,8.860000000000001
19919,La1F0.5Bi1S1.8Se0.2O0.5,A,4.0792,,13.4902,2.18,La10Bi10Se2S18(OF)5,2.185,0.009999999999999787
19920,La1F0.5Bi1S1.6Se0.4O0.5,A,4.0913,,13.5069,2.48,La10Bi10Se4S16(OF)5,2.49,0.020000000000000018
19921,La1F0.5Bi1S1.4Se0.6O0.5,A,4.1071,,13.5416,2.99,La10Bi10Se6S14(OF)5,2.995,0.009999999999999787
19922,La1F0.5Bi1S1.2Se0.8O0.5,A,4.1273,,13.5821,3.69,La10Bi10Se8S12(OF)5,3.6950000000000003,0.010000000000000231
19923,La1F0.5Bi1S1Se1O0.5,A,4.1349,,13.6074,3.79,La2Bi2Se2S2OF,3.8339999999999996,0.49999999999999956
19924,La1F0.5Bi1S0.8Se1.2O0.5,A,4.1406,,13.6625,3.59,La10Bi10Se12S8(OF)5,3.5949999999999998,0.010000000000000231
19925,La1F0.5Bi1Se2O0.5,A,,,,3.59,La2Bi2Se4OF,3.4314285714285715,1.35
19926,Sm0.05La0.95Ni1C2,,,,,1.8,La19Sm(NiC2)20,1.8,0.0
19927,Sm0.03La0.97Ni1C2,,,,,1.8,La97Sm3(NiC2)100,1.8,0.0
19928,Sm0.02La0.98Ni1C2,,,,,2.0,La49Sm(NiC2)50,2.0,0.0
19929,La1Ni1C2,,,,,3.4,LaNiC2,2.9871428571428567,0.7999999999999998
19930,Na0.926Sn2P2,A,3.8847,,27.1766,1.95,Na463(SnP)1000,1.95,0.0
19931,Ce1Ir1Si3,,,,,1.56,CeSi3Ir,1.5462500000000001,0.20000000000000018
19932,Ce1Ir1Si3,,,,,1.5,CeSi3Ir,1.5462500000000001,0.20000000000000018
19933,La1Ir1Si3,,,,,0.9,LaSi3Ir,1.33,1.4300000000000002
19934,Sr3Rh4Sn13,,,,,4.18,Sr3Sn13Rh4,4.271666666666666,0.5
19935,Ca1.5Sr1.5Rh4Sn13,,,,,6.41,Sr3Ca3(Sn13Rh4)2,6.43,0.04999999999999982
19936,Ca2.25Sr0.75Rh4Sn13,,,,,7.32,Sr3Ca9(Sn13Rh4)4,7.386666666666667,0.17999999999999972
19937,Ca2.55Sr0.45Rh4Sn13,,,,,7.6,Sr9Ca51(Sn13Rh4)20,7.6,0.0
19938,Eu1Rb1Fe4As4,,,,,36.375,RbEu(FeAs)4,34.94625,11.199999999999996
19939,La1Ru2,,,,,4.3,LaRu2,3.802666666666667,2.7860000000000005
19940,La0.94Th0.06Ru2,,,,,3.44,La47Th3Ru100,3.44,0.0
19941,La0.9Th0.1Ru2,,,,,2.62,La9ThRu20,2.62,0.0
19942,La0.47Th0.53Ru2,,,,,1.73,La47Th53Ru200,1.73,0.0
19943,La0.3Th0.7Ru2,,,,,3.61,La3Th7Ru20,3.61,0.0
19944,Ru2Th1,,,,,3.4,ThRu2,3.5833333333333335,0.6099999999999999
19945,Ce0.93Th0.07Ru2,,,,,5.6,Ce93Th7Ru200,5.6,0.0
19946,Ce0.7Th0.3Ru2,,,,,4.89,Ce7Th3Ru20,4.89,0.0
19947,Ce0.6Th0.4Ru2,,,,,4.5,Ce3(ThRu5)2,4.5,0.0
19948,Ce0.3Th0.7Ru2,,,,,4.12,Ce3Th7Ru20,4.12,0.0
19949,Ru2Th1,,,,,3.5,ThRu2,3.5833333333333335,0.6099999999999999
19950,Ir3Th1,,,,,2.47,ThIr3,3.8049999999999997,2.52
19951,La0.9Th0.1Ir3,,,,,3.18,La9ThIr30,3.18,0.0
19952,La0.6Th0.4Ir3,,,,,3.63,La3Th2Ir15,3.63,0.0
19953,La0.4Th0.6Ir3,,,,,4.03,La2(ThIr5)3,4.03,0.0
19954,La0.2Th0.8Ir3,,,,,4.48,LaTh4Ir15,4.48,0.0
19955,Ir3Th1,,,,,4.99,ThIr3,3.8049999999999997,2.52
19956,La0.9Ce0.1Ir3,,,,,2.82,La9CeIr30,2.82,0.0
19957,La0.71Ce0.29Ir3,,,,,3.08,La71Ce29Ir300,3.08,0.0
19958,La0.39Ce0.61Ir3,,,,,2.74,La39Ce61Ir300,2.74,0.0
19959,La0.2Ce0.8Ir3,,,,,2.79,LaCe4Ir15,2.79,0.0
19960,Ir3Th1,,,,,3.05,ThIr3,3.8049999999999997,2.52
19961,Ce0.52Th0.48Ir3,,,,,3.83,Ce13(Th4Ir25)3,3.83,0.0
19962,Ce0.32Th0.68Ir3,,,,,4.22,Ce8Th17Ir75,4.22,0.0
19963,U1Pd2Al3,,,,,2.0,UAl3Pd2,1.932,0.3999999999999999
19964,Ba1Fe1.86Co0.14As2,,,,,22.5,Ba50Fe93Co7As100,22.3,0.5
19965,Ba1Fe1.86Co0.14As2,,,,,22.3,Ba50Fe93Co7As100,22.3,0.5
19966,Ba1Fe1.86Co0.14As2,,,,,22.0,Ba50Fe93Co7As100,22.3,0.5
19967,Ba1Fe1.91Ni0.09As2,,,,,18.9,Ba100Fe191Ni9As200,18.343333333333334,1.0399999999999991
19968,Ba1Fe1.91Ni0.09As2,,,,,18.27,Ba100Fe191Ni9As200,18.343333333333334,1.0399999999999991
19969,Ba1Fe1.91Ni0.09As2,,,,,17.86,Ba100Fe191Ni9As200,18.343333333333334,1.0399999999999991
19970,Ce1Co1Ge3,,,,,0.65,CeCoGe3,0.6866666666666665,0.10999999999999999
19971,Y5Rh6Sn18,A,13.74,,27.48,3.0,Y5(Sn3Rh)6,3.046666666666667,0.14000000000000012
19972,Lu5Rh6Sn18,A,13.63,,27.26,4.0,Lu5(Sn3Rh)6,4.0,0.0
19973,Y4Lu1Rh6Sn18,,,,,3.58,Y4Lu(Sn3Rh)6,3.58,0.0
19974,Y3Lu2Rh6Sn18,,,,,3.75,Y3Lu2(Sn3Rh)6,3.75,0.0
19975,Y1Lu4Rh6Sn18,,,,,3.93,YLu4(Sn3Rh)6,3.93,0.0
19976,Ta2Pd0.97S5,A,12.273,3.28,15.294,5.91,Ta200Pd97S500,5.91,0.0
19977,Ta2Pd0.92S5,,,,,5.4,Ta50Pd23S125,5.4,0.0
19978,La2Bi3Ag1S6O2,A,4.0568,,19.348,0.5,La2AgBi3(S3O)2,0.5,0.0
19979,La1.8Eu0.2Cu1O3.5,,,,,20.0,La18Eu2(Cu2O7)5,20.0,0.0
19980,La1.8Eu0.2Cu0.995Ni0.005O3.5,,,,,17.0,La360Eu40Cu199NiO700,17.0,0.0
19981,La1.8Eu0.2Cu0.99Ni0.01O3.5,,,,,15.0,La180Eu20Cu99NiO350,15.0,0.0
19982,La1.8Eu0.2Cu0.995Zn0.005O3.5,,,,,16.0,La360Eu40ZnCu199O700,16.0,0.0
19983,La1.8Eu0.2Cu0.99Zn0.01O3.5,,,,,14.0,La180Eu20ZnCu99O350,14.0,0.0
19984,Sr2V1Fe1As1O2.75,,,,,20.0,Sr8V4Fe4As4O11,20.0,0.0
19985,Na0.3Mo1S2,A,,,14.97,3.6,Na3(MoS2)10,3.8499999999999996,0.49999999999999956
19986,Ca0.05Mo1S2,A,,,18.64,4.0,Ca(MoS2)20,4.0,0.0
19987,Sr0.06Mo1S2,A,,,18.62,5.6,Sr3(MoS2)50,5.6,0.0
19988,K0.4Mo1S2,A,,,16.58,6.9,K2(MoS2)5,6.459999999999999,1.4000000000000004
19989,Rb0.3Mo1S2,A,,,17.19,6.9,Rb3(MoS2)10,6.683333333333334,0.6500000000000004
19990,Cs0.3Mo1S2,A,,,19.61,6.9,Cs3(MoS2)10,6.725,0.6000000000000005
19991,Eu3Bi2S4F4,A,4.0769,,32.4358,1.5,Eu3Bi2(SF)4,1.46,0.10000000000000009
19992,Eu2.5Sr0.5Bi2S4F4,A,4.0724,,32.5594,0.87,SrEu5Bi4(SF)8,0.87,0.0
19993,Eu2Sr1Bi2S4F4,A,4.0705,,32.6309,0.48,SrEu2Bi2(SF)4,3.5866666666666673,9.32
19994,K0.4Mo1S2,,,,,6.9,K2(MoS2)5,6.459999999999999,1.4000000000000004
19995,K0.6Mo1S2,,,,,2.8,K3(MoS2)5,2.8,0.0
19996,K1Mo1S2,,,,,4.6,KMoS2,4.6,0.0
19997,H3S1,,,,,147.0,H3S,147.0,0.0
19998,Ce0.95Yb0.05Co1In5,,,,,2.14,YbCe19(In5Co)20,2.0100000000000002,0.43000000000000016
19999,Ce0.8Yb0.2Co1In5,,,,,1.92,YbCe4(In5Co)5,1.42,0.9999999999999999
20000,Ce0.6Yb0.4Co1In5,,,,,1.2,Yb2Ce3(In5Co)5,1.2,0.0
20001,Ce1Co1Ge3,A,4.319,,9.829,0.75,CeCoGe3,0.6866666666666665,0.10999999999999999
20002,Ca1Fe1As1F1,,,,,25.7,CaFeAsF,23.400000000000002,13.5
20003,Ca1Fe1As1F1,,,,,15.5,CaFeAsF,23.400000000000002,13.5
20004,Rb1Eu1Fe4As4,A,3.889,,13.3213,26.6,RbEu(FeAs)4,34.94625,11.199999999999996
20005,Cs1Eu1Fe4As4,A,3.9004,,13.6357,28.7,CsEu(FeAs)4,31.85,6.300000000000001
20006,Cs1Eu1Fe4As4,,,,,28.7,CsEu(FeAs)4,31.85,6.300000000000001
20007,Rb1Eu1Fe4As4,,,,,26.6,RbEu(FeAs)4,34.94625,11.199999999999996
20008,As1Cr1,,,,,1.85,CrAs,1.8419999999999999,0.6639999999999999
20009,Pr1Pt4Ge12,,,,,7.91,Pr(Ge3Pt)4,7.886923076923076,0.3600000000000012
20010,Pr0.95Eu0.05Pt4Ge12,,,,,7.41,Pr19Eu(Ge3Pt)80,7.595000000000001,0.3700000000000001
20011,Pr0.9Eu0.1Pt4Ge12,,,,,7.12,Pr9Eu(Ge3Pt)40,7.37,0.5
20012,Pr0.85Eu0.15Pt4Ge12,,,,,6.45,Pr17Eu3(Ge3Pt)80,6.865,0.8300000000000001
20013,Pr0.8Eu0.2Pt4Ge12,,,,,5.77,Pr4Eu(Ge3Pt)20,6.154999999999999,0.7700000000000005
20014,Pr0.7Eu0.3Pt4Ge12,,,,,5.28,Pr7Eu3(Ge3Pt)40,5.28,0.0
20015,Pr0.5Eu0.5Pt4Ge12,,,,,2.09,PrEu(Ge3Pt)8,2.105,0.03000000000000025
20016,Nd1Fe1As1F0.1O0.9,,,,,45.4,Nd10Fe10As10O9F,49.5,7.600000000000001
20017,Lu0.04Zr0.96B12,,,,,4.09,Lu(Zr2B25)12,4.779999999999999,1.38
20018,Lu0.07Zr0.93B12,,,,,3.64,Lu7(Zr31B400)3,3.64,0.0
20019,Lu0.17Zr0.83B12,,,,,3.41,Lu17Zr83B1200,3.41,0.0
20020,Lu0.8Zr0.2B12,,,,,0.55,Lu4ZrB60,0.55,0.0
20021,Ir0.8Rh0.2Te2,A,3.9272,,5.3962,2.525,Te10Ir4Rh,2.525,0.0
20022,Ba1Pd2As2,,,,,3.85,Ba(AsPd)2,3.483333333333333,1.85
20023,Sr1Pd2As2,,,,,0.92,Sr(AsPd)2,0.92,0.0
20024,Ca1Pd2As2,,,,,1.27,Ca(AsPd)2,1.27,0.0
20025,Rb1Eu1Fe4As4,A,3.882,,13.273,36.8,RbEu(FeAs)4,34.94625,11.199999999999996
20026,Re3Ta1,A,9.6907,,,4.65,TaRe3,5.532000000000001,2.13
20027,Cr0.8Ru0.2,,,,,1.35,Cr4Ru,1.35,0.0
20028,Eu1Rb1Fe4As4,,,,,36.5,RbEu(FeAs)4,34.94625,11.199999999999996
20029,Lu1Pt2In1,,,,,0.45,LuInPt2,0.45,0.0
20030,Lu1Pt1.6Pd0.4In1,,,,,0.42,Lu5In5(PdPt4)2,0.42,0.0
20031,Lu1Pt1.2Pd0.8In1,,,,,0.67,Lu5In5(Pd2Pt3)2,0.67,0.0
20032,Lu1Pt0.96Pd1.04In1,,,,,1.0,Lu25In25(Pd13Pt12)2,1.0,0.0
20033,Lu1Pt0.92Pd1.08In1,,,,,1.103,Lu25In25Pd27Pt23,1.103,0.0
20034,Lu1Pt0.88Pd1.12In1,,,,,1.109,Lu25In25(Pd14Pt11)2,1.109,0.0
20035,Lu1Pt0.72Pd1.28In1,,,,,0.903,Lu25In25(Pd16Pt9)2,0.903,0.0
20036,Lu1Pt0.6Pd1.4In1,,,,,0.822,Lu5In5Pd7Pt3,0.822,0.0
20037,Lu1Pt0.4Pd1.6In1,,,,,0.399,Lu5In5(Pd4Pt)2,0.399,0.0
20038,Ce1Co1In4.91Sn0.09,,,,,1.19,Ce100In491Co100Sn9,1.205,0.030000000000000027
20039,Ce1Co1In4.9095Sn0.0899Hg0.025,,,,,1.24,Ce5000In24548Co5000(Sn18Hg5)25,1.24,0.0
20040,Ce1Co1In4.8488Sn0.0889Hg0.062,,,,,0.77,Ce10000In48488Co10000Sn889Hg620,0.77,0.0
20041,Ce1Co0.91Pt0.09In5,,,,,1.11,Ce100In500Co91Pt9,1.08,0.06000000000000005
20042,Ce1Co0.91Pt0.09In4.975Hg0.025,,,,,1.41,Ce200In995Co182Hg5Pt18,1.41,0.0
20043,Ce1Co0.91Pt0.09In4.962Hg0.038,,,,,1.36,Ce500In2481Co455Hg19Pt45,1.36,0.0
20044,Ce1Co0.91Pt0.09In4.938Hg0.062,,,,,1.56,Ce500In2469Co455Hg31Pt45,1.56,0.0
20045,Ce1Co1In4.972Sn0.028,,,,,1.93,Ce250In1243Co250Sn7,1.93,0.0
20046,Ce1Co1In4.91Sn0.09,,,,,1.22,Ce100In491Co100Sn9,1.205,0.030000000000000027
20047,Ce1Co1In4.85Sn0.15,,,,,0.44,Ce20In97Co20Sn3,0.44,0.0
20048,Ce1Co1In5,,,,,2.31,CeIn5Co,2.254714285714286,0.3750000000000002
20049,Ce1Co0.96Pt0.04In5,,,,,1.76,Ce25In125Co24Pt,1.76,0.0
20050,Ce1Co0.91Pt0.09In5,,,,,1.05,Ce100In500Co91Pt9,1.08,0.06000000000000005
20051,Ce1Co0.83Pt0.17In5,,,,,0.28,Ce100In500Co83Pt17,0.28,0.0
20052,Ce1Co1In5,,,,,2.26,CeIn5Co,2.254714285714286,0.3750000000000002
20053,Ce1Co1In4.95Cd0.05,,,,,1.83,Ce20CdIn99Co20,1.83,0.0
20054,Ce1Co1In4.925Cd0.075,,,,,0.44,Ce40Cd3In197Co40,0.44,0.0
20055,Ce0.98La0.02Co1In5,,,,,2.1,LaCe49(In5Co)50,2.05,0.10000000000000009
20056,Ce0.98Nd0.02Co1In5,,,,,2.01,Ce49Nd(In5Co)50,2.01,0.0
20057,Ce0.985Yb0.015Co1In5,,,,,2.03,Yb3Ce197(In5Co)200,2.03,0.0
20058,Yb1,,,,,1.04,Yb,1.04,0.0
20059,Ta1Rh2B2,A,4.6994,,8.766,5.8,Ta(BRh)2,5.9,0.20000000000000018
20060,Nb1Rh2B2,A,4.716,,8.749,7.6,Nb(BRh)2,7.6,0.0
20061,Rb1Ca2Fe4As4F2,A,3.8716,,31.667,30.5,RbCa2Fe4As4F2,30.25,0.5
20062,Cs1Ca2Fe4As4F2,A,3.8807,,32.363,28.2,CsCa2Fe4As4F2,28.255,0.10999999999999943
20063,Sr2.5Sn1O1,,,,,4.7,Sr5(SnO)2,5.050000000000001,0.7000000000000002
20064,Sr2.5Sn1O1,A,5.137,,12.097,5.4,Sr5(SnO)2,5.050000000000001,0.7000000000000002
20065,Pd0.01Ta1S2,A,3.3142,,12.113,3.02,Ta100PdS200,3.02,0.0
20066,Pd0.02Ta1S2,A,3.3149,,12.1214,3.95,Ta50PdS100,3.95,0.0
20067,Pd0.03Ta1S2,A,3.3143,,12.1249,4.12,Ta100Pd3S200,4.12,0.0
20068,Pd0.05Ta1S2,A,3.3151,,12.1343,3.89,Ta20PdS40,3.89,0.0
20069,Pd0.06Ta1S2,A,3.3154,,12.1465,3.73,Ta50Pd3S100,3.73,0.0
20070,Pd0.08Ta1S2,A,3.3155,,,3.0,Ta25(PdS25)2,3.0,0.0
20071,Y1Co2Ge2,A,3.9705,,10.098,0.4,Y(CoGe)2,0.4,0.0
20072,Y1Pd2Ge2,A,4.2387,,10.0305,1.1,Y(GePd)2,1.12,0.039999999999999813
20073,Y1Pt2Ge2,A,4.27,,9.906,1.6,Y(GePt)2,1.6,0.0
20074,K2Mo3As3,A,10.145,,4.453,10.25,K2(MoAs)3,10.25,0.0
20075,Pr1Ir2Zn20,,,,,0.05,Pr(Zn10Ir)2,0.05666666666666667,0.020000000000000004
20076,La0.59Rh4P12,A,8.0569,,,4.58,La59(P3Rh)400,4.58,0.0
20077,La0.69Rh4P12,A,8.0621,,,8.07,La69(P3Rh)400,8.07,0.0
20078,La0.75Rh4P12,A,8.0719,,,8.71,La3(P3Rh)16,8.71,0.0
20079,La0.81Rh4P12,A,8.0737,,,9.81,La81(P3Rh)400,9.81,0.0
20080,La0.99Rh4P12,A,8.0787,,,16.41,La99(P3Rh)400,16.41,0.0
20081,Zr0.96Lu0.04B12,,,,,5.47,Lu(Zr2B25)12,4.779999999999999,1.38
20082,Zr0.8Lu0.2B12,,,,,3.9,Lu(ZrB15)4,3.9,0.0
20083,Zr0.993Lu0.007B12,,,,,5.81,Lu7(Zr331B4000)3,5.89,0.16000000000000014
20084,Zr0.926Lu0.074B12,,,,,4.49,Lu37Zr463B6000,4.635,0.29000000000000004
20085,Rb1Cr3As3,A,9.373,,4.203,6.2,Rb(CrAs)3,6.6850000000000005,0.9699999999999998
20086,Na1Sn2As2,,,,,1.54,Na(SnAs)2,1.3066666666666666,0.3600000000000001
20087,K2Cr3As3,,,,,6.1,K2(CrAs)3,6.08,0.40000000000000036
20088,Np1Pd5Al2,A,4.148,,14.716,5.0,NpAl2Pd5,4.975,0.09999999999999964
20089,Tl0.7Gd0.3Sr2Ca0.8Cr0.2Cu2O7,A,3.799,,12.046,61.0,Sr20Ca8Gd3Tl7Cr2(Cu2O7)10,61.0,0.0
20090,Tl0.7Er0.3Sr2Ca0.8Cr0.2Cu2O7,A,3.791,,12.022,50.0,Sr20Ca8Er3Tl7Cr2(Cu2O7)10,50.0,0.0
20091,Tl0.7La0.3Sr2Ca0.8Cr0.2Cu2O7,A,3.774,,12.051,50.0,Sr20Ca8La3Tl7Cr2(Cu2O7)10,50.0,0.0
20092,Tl0.7Li0.3Sr2Ca0.8Cr0.2Cu2O7,A,3.766,,12.081,92.0,Sr20Li3Ca8Tl7Cr2(Cu2O7)10,92.0,0.0
20093,Tl0.7Na0.3Sr2Ca0.8Cr0.2Cu2O7,A,3.757,,12.092,93.0,Na3Sr20Ca8Tl7Cr2(Cu2O7)10,93.0,0.0
20094,Tl0.7K0.3Sr2Ca0.8Cr0.2Cu2O7,A,3.761,,12.095,86.0,K3Sr20Ca8Tl7Cr2(Cu2O7)10,86.0,0.0
20095,Tl0.7Rb0.3Sr2Ca0.8Cr0.2Cu2O7,A,3.785,,12.056,84.0,Rb3Sr20Ca8Tl7Cr2(Cu2O7)10,84.0,0.0
20096,Tl1Sr2Ca0.8Cr0.2Cu2O7,A,3.787,,12.086,102.0,Sr10Ca4Tl5Cr(Cu2O7)5,102.0,0.0
20097,La3Co4Sn13,,,,,2.7,La3Co4Sn13,2.567142857142857,0.9200000000000002
20098,La3Co4Sn13,,,,,2.87,La3Co4Sn13,2.567142857142857,0.9200000000000002
20099,Nd1Pd0.77Bi2,A,4.515,,9.509,3.2,Nd100Bi200Pd77,3.2,0.0
20100,La0.4Na0.6Rb1Fe4As4,A,3.8606,,13.2624,25.5,Rb5Na3La2(FeAs)20,25.5,0.0
20101,La0.4Cs0.6Rb1Fe4As4,,,,,24.0,Cs3Rb5La2(FeAs)20,24.0,0.0
20102,La1Pt2Si2,,,,,1.22,La(SiPt)2,1.3616666666666666,0.28
20103,Ni3Th7,A,9.89,,6.23,1.94,Th7Ni3,1.97,0.040000000000000036
20104,Eu1Rb1Fe4As4,A,3.8899,,13.307,36.78,RbEu(FeAs)4,34.94625,11.199999999999996
20105,Eu0.75Ca0.25Rb1Fe4As4,A,3.8874,,13.279,36.54,Rb4CaEu3(FeAs)16,36.54,0.0
20106,Eu0.5Ca0.5Rb1Fe4As4,A,3.8846,,13.231,36.49,Rb2CaEu(FeAs)8,36.49,0.0
20107,Eu0.25Ca0.75Rb1Fe4As4,A,3.8811,,13.181,36.0,Rb4Ca3Eu(FeAs)16,36.0,0.0
20108,Ca1Rb1Fe4As4,A,3.8773,,13.109,36.26,RbCa(FeAs)4,35.629999999999995,1.259999999999998
20109,Cr0.808Ru0.182,,,,,1.27,Cr404Ru91,1.27,0.0
20110,Cr0.797Ru0.203,,,,,1.69,Cr797Ru203,1.69,0.0
20111,Cr0.774Ru0.226,,,,,2.06,Cr387Ru113,2.06,0.0
20112,Lu0.8Nd0.2Ba2Cu4O8,A,3.835,3.879,27.195,75.0,Ba10NdLu4(CuO2)20,75.0,0.0
20113,Rb1Ca2Fe4As4F2,A,3.8716,,31.667,30.0,RbCa2Fe4As4F2,30.25,0.5
20114,Li0.69Fe1.31S1H1O1,A,3.70087,,8.88824,2.71,Li69Fe131H100(SO)100,2.71,0.0
20115,Li0.48Fe1.52S1H1O1,,,,,2.51,Li12Fe38H25(SO)25,2.51,0.0
20116,Li0.29Fe1.71S1H1O1,,,,,2.18,Li29Fe171H100(SO)100,2.18,0.0
20117,Nb1Te2,A,6.5025,,6.8338,5.5,NbTe2,1.6,5.0
20118,Bi1Pd1,A,7.231,10.607,8.722,3.8,BiPd,3.766666666666667,0.09999999999999964
20119,Bi0.9Pb0.1Pd1,A,7.214,10.628,8.722,3.2,Bi9Pd10Pb,3.2,0.0
20120,Bi0.8Pb0.2Pd1,A,7.218,10.579,8.73,2.6,Bi4Pd5Pb,2.6,0.0
20121,Bi2Pd1,A,3.348,,12.983,5.3,Bi2Pd,4.134,3.8000000000000003
20122,Bi1.8Pb0.2Pd1,A,3.336,,12.971,4.4,Bi9Pd5Pb,4.1,0.6000000000000005
20123,Bi1.6Pb0.4Pd1,A,3.339,,12.941,3.1,Bi8Pd5Pb2,2.55,1.1
20124,Bi1.5Pb0.5Pd1,A,3.336,,12.958,2.5,Bi3Pd2Pb,2.5,0.0
20125,U1Pd2Al3,,,,,2.0,UAl3Pd2,1.932,0.3999999999999999
20126,Sr1Ta2S5,A,3.318,,24.03,2.4,SrTa2S5,2.765,0.7600000000000002
20127,Na0.4Mo1S2,,,,,3.6,Na2(MoS2)5,3.6,0.0
20128,Ca0.06Mo1S2,,,,,4.0,Ca3(MoS2)50,4.0,0.0
20129,Sr0.08Mo1S2,,,,,5.6,Sr2(MoS2)25,5.6,0.0
20130,K0.4Mo1S2,,,,,6.9,K2(MoS2)5,6.459999999999999,1.4000000000000004
20131,Rb0.3Mo1S2,,,,,6.9,Rb3(MoS2)10,6.683333333333334,0.6500000000000004
20132,Cs0.3Mo1S2,,,,,6.9,Cs3(MoS2)10,6.725,0.6000000000000005
20133,Cr0.82Re0.18,A,2.9342,,,0.49,Cr41Re9,0.49,0.0
20134,Cr0.74Re0.26,A,2.9511,,,2.69,Cr37Re13,2.8533333333333335,0.43000000000000016
20135,Cr0.66Re0.34,A,2.9697,,,4.19,Cr33Re17,4.19,0.0
20136,Cr0.6Re0.4,A,2.9817,,,5.49,Cr3Re2,5.49,0.0
20137,Cr0.74Re0.26,,,,,2.75,Cr37Re13,2.8533333333333335,0.43000000000000016
20138,Cr0.82Ru0.18,A,2.9244,,,1.42,Cr41Ru9,1.42,0.0
20139,Cr0.75Ru0.25,A,2.9357,,,2.4,Cr3Ru,2.983333333333333,0.8999999999999999
20140,Cr3Ru1,A,4.677,,,3.25,Cr3Ru,2.983333333333333,0.8999999999999999
20141,Ce0.83Nd0.17Co1In5,,,,,0.74,Ce83Nd17(In5Co)100,0.74,0.0
20142,Ce0.95Nd0.05Co1In5,,,,,1.97,Ce19Nd(In5Co)20,1.9566666666666668,0.10000000000000009
20143,Ce1Co1In5,,4.6128,,7.5514,2.26,CeIn5Co,2.254714285714286,0.3750000000000002
20144,Ca3Ir4Sn13,,,,,6.97,Ca3Sn13Ir4,6.935,3.09
20145,Ca3Ir4Sn13,,,,,7.69,Ca3Sn13Ir4,6.935,3.09
20146,Ca3Ir4Sn13,,,,,8.09,Ca3Sn13Ir4,6.935,3.09
20147,La3Co4Sn13,,,,,2.7,La3Co4Sn13,2.567142857142857,0.9200000000000002
20148,Re6Zr1,,,,,6.75,ZrRe6,6.99,0.7000000000000002
20149,K1Cr3As3,A,9.09,,4.182,3.75,K(CrAs)3,4.26,1.0199999999999996
20150,K1Cr3As3,,,,,4.77,K(CrAs)3,4.26,1.0199999999999996
20151,Ca1K1Fe4As4,,,,,35.6,KCa(FeAs)4,35.06699999999999,2.8999999999999986
20152,La1Pt1Ge1,A,4.2655,,14.9654,3.05,LaGePt,3.2249999999999996,0.3500000000000001
20153,Ru0.75Rh0.25As1,A,5.6322,3.473,6.2065,1.6,As4Ru3Rh,1.7000000000000002,0.19999999999999996
20154,Ru0.55Rh0.45P1,A,5.423,3.3891,5.9255,3.7,P20Ru11Rh9,3.6500000000000004,0.10000000000000009
20155,Ba1Ti2Bi2O1,,,,,4.6,BaTi2Bi2O,4.6,0.0
20156,Ba1Fe1.9Pt0.1As2,,,,,23.0,Ba10Fe19As20Pt,23.733333333333334,2.1999999999999993
20157,Cu1.5Pb5Bi6Se23,,,,,2.7,Cu3Bi12(Pb5Se23)2,2.7,0.0
20158,Cu1.5Pb5Bi6Se23,,,,,2.7,Cu3Bi12(Pb5Se23)2,2.7,0.0
20159,Ba1Bi3,,,,,5.975,BaBi3,5.825833333333333,0.3099999999999996
20160,Bi3Sr1,,,,,5.55,SrBi3,5.6899999999999995,0.35000000000000053
20161,K1Ca2Fe4As4F2,A,3.8785,,31.282,33.2,KCa2Fe4As4F2,31.131999999999998,10.059999999999999
20162,K1Ca2Fe4As4F2,A,3.736,,29.0388,23.3,KCa2Fe4As4F2,31.131999999999998,10.059999999999999
20163,Ta1Ir1Te4,A,3.8,12.47,13.24,1.752,TaTe4Ir,1.146,1.212
20164,Ta1Ir1Te4,A,3.6078,11.8057,11.8933,0.54,TaTe4Ir,1.146,1.212
20165,Sr3Ir4Sn13,A,9.7968,,,5.0,Sr3Sn13Ir4,5.292857142857143,2.05
20166,Ca1.5Sr1.5Ir4Sn13,,,,,5.75,Sr3Ca3(Sn13Ir4)2,5.75,0.0
20167,Ca2.25Sr0.75Ir4Sn13,,,,,6.36,Sr3Ca9(Sn13Ir4)4,6.36,0.0
20168,Sr3Rh4Sn13,A,9.8061,,,4.65,Sr3Sn13Rh4,4.271666666666666,0.5
20169,Ca0.75Sr2.25Rh4Sn13,,,,,4.86,Sr9Ca3(Sn13Rh4)4,4.85,0.020000000000000462
20170,Ca1.5Sr1.5Rh4Sn13,,,,,6.42,Sr3Ca3(Sn13Rh4)2,6.43,0.04999999999999982
20171,Ca2.25Sr0.75Rh4Sn13,,,,,7.34,Sr3Ca9(Sn13Rh4)4,7.386666666666667,0.17999999999999972
20172,Ca2.7Sr0.3Rh4Sn13,,,,,7.65,Sr3Ca27(Sn13Rh4)10,7.705,0.10999999999999943
20173,Ca3Rh4Sn13,,,,,7.76,Ca3Sn13Rh4,7.601666666666667,3.9899999999999993
20174,Ce1Ir1In4.95Cd0.05,,,,,0.99,Ce20CdIn99Ir20,0.99,0.0
20175,Sr3Rh4Sn13,,,,,4.15,Sr3Sn13Rh4,4.271666666666666,0.5
20176,Ca0.75Sr2.25Rh4Sn13,,,,,4.84,Sr9Ca3(Sn13Rh4)4,4.85,0.020000000000000462
20177,Ca1.5Sr1.5Rh4Sn13,,,,,6.46,Sr3Ca3(Sn13Rh4)2,6.43,0.04999999999999982
20178,Ca2.25Sr0.75Rh4Sn13,,,,,7.5,Sr3Ca9(Sn13Rh4)4,7.386666666666667,0.17999999999999972
20179,Ca2.7Sr0.3Rh4Sn13,,,,,7.76,Sr3Ca27(Sn13Rh4)10,7.705,0.10999999999999943
20180,Ca2.85Sr0.15Rh4Sn13,,,,,7.9,Sr3Ca57(Sn13Rh4)20,7.9,0.0
20181,Ca3Rh4Sn13,,,,,7.94,Ca3Sn13Rh4,7.601666666666667,3.9899999999999993
20182,Hf1As1.67Te0.12,A,3.6695,,8.1395,1.7,Hf100Te12As167,1.7,0.0
20183,Nd1Fe1As1F0.3O0.7,,,,,46.4,Nd10Fe10As10O7F3,36.325,34.9
20184,Nd1Fe1As1F0.3O0.7,,,,,11.5,Nd10Fe10As10O7F3,36.325,34.9
20185,Nd1Fe1As1F0.3O0.7,,,,,41.4,Nd10Fe10As10O7F3,36.325,34.9
20186,Nb1Os2,A,9.654,,,2.7,NbOs2,2.592,0.18000000000000016
20187,Nb1Os2,A,9.654,,,2.7,NbOs2,2.592,0.18000000000000016
20188,Hf1As1.7Se0.2,A,3.7084,,8.0496,0.52,Hf10As17Se2,0.52,0.0
20189,Ca1Rh2,A,7.5326,,,5.16,CaRh2,5.78,1.2400000000000002
20190,Zr4Rh2O0.7,A,12.41014,,,2.8,Zr40Rh20O7,2.8,0.0
20191,Zr4Rh2O1,A,12.38112,,,4.7,Zr4Rh2O,4.7,0.0
20192,Ta1B1,,,,,4.0,TaB,4.0,0.0
20193,Ta0.9Zr0.1B1,,,,,4.62,ZrTa9B10,4.62,0.0
20194,Ta0.85Zr0.15B1,,,,,6.01,Zr3Ta17B20,6.01,0.0
20195,Ta0.8Zr0.2B1,A,6.14,3.159,4.62,7.51,ZrTa4B5,7.51,0.0
20196,Ta0.75Zr0.25B1,,,,,6.0,ZrTa3B4,6.0,0.0
20197,Ta0.7Zr0.3B1,,,,,5.0,Zr3Ta7B10,5.0,0.0
20198,Ba1Re1H9,,,,,7.0,BaReH9,7.0,0.0
20199,Ti4O7,A,5.52,7.11,20.46,2.315,Ti4O7,2.315,0.0
20200,Te2U1,A,4.161,6.122,13.955,1.65,UTe2,1.492857142857143,0.5499999999999998
20201,Te2U1,,,,,1.1,UTe2,1.492857142857143,0.5499999999999998
20202,Te2U1,,,,,1.4,UTe2,1.492857142857143,0.5499999999999998
20203,Te2U1,,,,,1.5,UTe2,1.492857142857143,0.5499999999999998
20204,Te2U1,,,,,1.5,UTe2,1.492857142857143,0.5499999999999998
20205,Bi1Te1Cl1,,,,,3.6,BiTeCl,4.7924999999999995,3.3299999999999996
20206,Bi1Te1Cl1,,,,,4.12,BiTeCl,4.7924999999999995,3.3299999999999996
20207,Bi1Te1I1,,,,,5.39,BiTeI,5.345,0.08999999999999986
20208,Lu1Pd2Si2,A,4.0898,,9.8513,0.6,Lu(SiPd)2,0.635,0.07000000000000006
20209,Lu1Pt2Si2,A,4.0998,,9.9463,1.8,Lu(SiPt)2,1.85,0.09999999999999987
20210,Li1.3K1Sr2Nb3O10,A,7.831,7.801,15.292,4.0,K10Sr20Li13Nb30O100,4.0,0.0
20211,U0.85Nb0.15,A,3.435,,3.565,1.9,U17Nb3,1.9,0.0
20212,U0.85Mo0.15,,,,,2.11,U17Mo3,2.106666666666667,0.009999999999999787
20213,U0.85Pt0.15,,,,,0.75,U17Pt3,0.75,0.0
20214,U0.85Ru0.15,,,,,1.4,U17Ru3,1.4,0.0
20215,U0.85Ti0.15,,,,,0.45,U17Ti3,0.45,0.0
20216,Pr2Pt3Ge5,A,10.156,11.894,6.247,6.7,Pr2Ge5Pt3,7.25,1.0999999999999996
20217,Mo1C1,,,,,5.8,MoC,10.122857142857143,8.5
20218,C1.36Pb5Bi12Se23,,,,,2.9,Bi300Pb125C34Se575,2.9,0.0
20219,B6Y1,A,4.1001,,,7.55,YB6,6.660000000000001,2.3499999999999996
20220,B6Y1,A,4.1001,,,7.4,YB6,6.660000000000001,2.3499999999999996
20221,B6Y1,A,4.1001,,,6.6,YB6,6.660000000000001,2.3499999999999996
20222,B6Y1,A,4.1001,,,5.2,YB6,6.660000000000001,2.3499999999999996
20223,Bi2Pd1,A,12.557,4.1989,5.6553,1.6,Bi2Pd,4.134,3.8000000000000003
20224,Bi2Pd1,A,3.2037,,11.937,2.78,Bi2Pd,4.134,3.8000000000000003
20225,Ga41Mo1,A,9.5788,,,10.0,Ga41Mo,10.0,0.0
20226,As2Cd3,A,12.6461,25.4378,,0.186,Cd3As2,1.2413999999999998,3.3649999999999998
20227,As2Cd3,A,12.6848,25.4887,,0.185,Cd3As2,1.2413999999999998,3.3649999999999998
20228,As2Cd3,A,12.6461,25.4378,,0.186,Cd3As2,1.2413999999999998,3.3649999999999998
20229,As2Cd3,,,,,3.55,Cd3As2,1.2413999999999998,3.3649999999999998
20230,Ce1Ni1C2,A,3.882,4.556,6.172,3.0,CeNiC2,3.0,0.0
20231,Au1Be1,A,4.6684,,,3.2,BeAu,2.5125,2.3899999999999997
20232,H1Pt1,A,2.776,,4.718,6.7,HPt,6.7,0.0
20233,Al6Re1,A,7.599,6.602,9.04,0.74,Al6Re,1.295,1.11
20234,Zr1Ir1Si1,A,6.557,3.942,7.413,1.7,ZrSiIr,1.934,0.3400000000000001
20235,S1Sn1,,,,,5.8,SnS,5.8,0.0
20236,Se1Sn1,,,,,4.2,SnSe,3.725,0.9500000000000002
20237,P1W1,A,5.722,3.2434,6.211,0.834,PW,0.834,0.0
20238,Mo3P1,A,9.79094,,4.826099,5.5,Mo3P,5.984999999999999,1.6900000000000004
20239,Y1Ni1Si3,,,,,1.36,YSi3Ni,1.36,0.0
20240,Lu1Ni1Si3,,,,,1.63,LuSi3Ni,1.63,0.0
20241,Nd0.04La0.96Ni1C2,,,,,2.16,La24Nd(NiC2)25,2.16,0.0
20242,Nd0.03La0.97Ni1C2,,,,,2.36,La97Nd3(NiC2)100,2.36,0.0
20243,Nd0.02La0.98Ni1C2,,,,,2.66,La49Nd(NiC2)50,2.66,0.0
20244,Nd0.01La0.99Ni1C2,,,,,3.25,La99Nd(NiC2)100,3.25,0.0
20245,La1Ni1C2,,,,,3.25,LaNiC2,2.9871428571428567,0.7999999999999998
20246,Pd1S2,,,,,2.0,PdS2,2.0,0.0
20247,Pr1Pt4Ge12,A,8.6111,,,7.91,Pr(Ge3Pt)4,7.886923076923076,0.3600000000000012
20248,Pr0.9La0.1Pt4Ge12,A,8.6134,,,7.85,LaPr9(Ge3Pt)40,7.85,0.0
20249,Pr0.7La0.3Pt4Ge12,A,8.615,,,7.87,La3Pr7(Ge3Pt)40,7.87,0.0
20250,Pr0.5La0.5Pt4Ge12,A,8.6198,,,7.97,LaPr(Ge3Pt)8,7.97,0.0
20251,Pr0.3La0.7Pt4Ge12,A,8.6213,,,8.02,La7Pr3(Ge3Pt)40,8.02,0.0
20252,Pr0.2La0.8Pt4Ge12,A,8.6229,,,8.07,La4Pr(Ge3Pt)20,8.07,0.0
20253,Pr0.1La0.9Pt4Ge12,A,8.6222,,,8.22,La9Pr(Ge3Pt)40,8.22,0.0
20254,Rb1,,,,,2.1,Rb,2.1,0.0
20255,Eu1Fe2As2,,,,,27.0,Eu(FeAs)2,28.642857142857142,6.0
20256,Zr1As1.58Se0.39,,,,,0.14,Zr100As158Se39,0.14,0.0
20257,Zr1P1.54S0.46,,,,,3.9,Zr50P77S23,3.9,0.0
20258,Be13U1,,,,,0.88,UBe13,0.8856045454545456,1.84
20259,Be13U1,,,,,0.88,UBe13,0.8856045454545456,1.84
20260,Re1,,,,,1.69,Re,2.359,5.3100000000000005
20261,Re0.88Mo0.12,A,2.76798,,4.48728,7.45,Re22Mo3,7.45,0.0
20262,Re0.8Mo0.2,,,,,9.02,Re4Mo,8.434999999999999,1.17
20263,Re0.77Mo0.23,A,9.58476,,,9.43,Re77Mo23,9.11,0.7799999999999994
20264,Re0.77Mo0.23,A,9.58476,,,8.65,Re77Mo23,9.11,0.7799999999999994
20265,Re0.65Mo0.35,,,,,6.3,Re13Mo7,5.949999999999999,0.7000000000000002
20266,Re0.6Mo0.4,A,9.58514,,4.9789,6.07,Re3Mo2,6.186666666666667,0.4900000000000002
20267,Re0.55Mo0.45,,,,,6.6,Re11Mo9,6.323333333333333,0.6999999999999993
20268,Re0.4Mo0.6,A,3.12627,,,13.0,Re2Mo3,11.975000000000001,2.4000000000000004
20269,Re0.35Mo0.65,,,,,12.05,Re7Mo13,11.125,1.8500000000000014
20270,Re0.25Mo0.75,,,,,10.3,ReMo3,8.022,10.290000000000001
20271,Re0.2Mo0.8,,,,,8.5,ReMo4,8.5,0.0
20272,Re0.15Mo0.85,,,,,6.74,Re3Mo17,6.74,0.0
20273,Re0.1Mo0.9,,,,,3.02,ReMo9,2.97,0.10000000000000009
20274,Mo1,,,,,0.92,Mo,0.9148,0.018000000000000016
20275,Y7Ru4In1Ge12,A,10.5348,,4.2239,5.8,Y7In(Ge3Ru)4,5.8,0.0
20276,Sr0.1Bi2Se3,,,,,2.5,Sr(Bi2Se3)10,2.8275,0.6000000000000001
20277,Bi3La1,A,4.99,,,7.3,LaBi3,7.3,0.0
20278,Zr1P1.6Se0.4,A,3.6216,,7.9127,3.98,Zr5(P4Se)2,3.98,0.0
20279,Zr1P1.5Se0.5,A,3.629,,7.9151,5.19,Zr2P3Se,5.475,0.5699999999999994
20280,Zr1P1.4Se0.6,A,3.6396,,7.9209,6.28,Zr5P7Se3,6.28,0.0
20281,Zr1P1.3Se0.7,A,3.6503,,7.9347,6.22,Zr10P13Se7,6.22,0.0
20282,Zr1P1.2Se0.8,A,3.6562,,7.9572,5.0,Zr5(P3Se2)2,5.0,0.0
20283,Zr1P1.1Se0.9,,,,,4.61,Zr10P11Se9,4.975,0.7299999999999995
20284,Ba1Bi3,A,5.06,,5.13,6.0,BaBi3,5.825833333333333,0.3099999999999996
20285,Bi3Sr1,A,5.05,,,5.6,SrBi3,5.6899999999999995,0.35000000000000053
20286,Zr5Ge2.5Pt0.5,,,,,2.8,Zr10Ge5Pt,2.8,0.0
20287,Zr5Ge2.8Pt0.2,,,,,2.6,Zr25Ge14Pt,2.6,0.0
20288,Zr5Ge2Pt1,,,,,3.5,Zr5Ge2Pt,3.5,0.0
20289,Ba1Fe2S3,,,,,24.0,BaFe2S3,17.400000000000002,12.8
20290,La0.34Na0.66Fe2As2,A,3.8676,,12.287,27.0,Na33La17(FeAs)100,27.0,0.0
20291,Bi1Te1I1,A,4.3392,,6.854,5.3,BiTeI,5.345,0.08999999999999986
20292,Nb3Sn1,,,,,17.75,Nb3Sn,17.6684,2.41
20293,Nb3Sn1,,,,,17.29,Nb3Sn,17.6684,2.41
20294,Eu3Bi2S4F4,A,4.0774,,32.4328,1.45,Eu3Bi2(SF)4,1.46,0.10000000000000009
20295,Eu3Bi2S3.8Se0.2F4,A,4.0838,,32.4528,1.78,Eu15Bi10SeS19F20,1.78,0.0
20296,Eu3Bi2S3.4Se0.6F4,A,4.0929,,32.4826,2.17,Eu15Bi10Se3S17F20,2.17,0.0
20297,Eu3Bi2S3Se1F4,A,4.1017,,32.5035,2.39,Eu3Bi2SeS3F4,2.39,0.0
20298,Eu3Bi2S2.5Se1.5F4,A,4.1171,,32.5477,2.72,Eu6Bi4Se3S5F8,2.72,0.0
20299,Eu3Bi2S2Se2F4,A,4.1295,,32.6263,3.26,Eu3Bi2Se2(SF2)2,3.26,0.0
20300,Eu1Sr2Bi2S2Se2F4,,,,,2.94,Sr2EuBi2Se2(SF2)2,2.94,0.0
20301,Eu2Sr1Bi2S2.5Se1.5F4,,,,,2.35,Sr2Eu4Bi4Se3S5F8,2.35,0.0
20302,Eu2Sr1Bi2S2Se2F4,,,,,2.575,SrEu2Bi2Se2(SF2)2,2.575,0.0
20303,Ce1Bi1S2O1,A,4.01002,,13.5602,1.3,CeBiS2O,1.9666666666666666,1.7
20304,Ce0.9Pr0.1Bi1S2O1,,,,,1.4,Ce9PrBi10(S2O)10,1.4,0.0
20305,Ce0.7Pr0.3Bi1S2O1,,,,,2.12,Ce7Pr3Bi10(S2O)10,2.12,0.0
20306,Ce0.5Pr0.5Bi1S2O1,A,4.00363,,13.6088,2.21,CePrBi2(S2O)2,2.3049999999999997,0.18999999999999995
20307,Ce0.3Pr0.7Bi1S2O1,,,,,1.92,Ce3Pr7Bi10(S2O)10,1.92,0.0
20308,Ce0.1Pr0.9Bi1S2O1,,,,,2.0,CePr9Bi10(S2O)10,2.0,0.0
20309,Ce0.5Pr0.5Bi1S2O1,,,,,2.4,CePrBi2(S2O)2,2.3049999999999997,0.18999999999999995
20310,B2Nb1,A,3.1125,,3.2653,1.3,NbB2,4.76,8.88
20311,Nb0.99Ni0.01B2,A,3.1042,,3.2475,3.9,Nb99NiB200,3.9,0.0
20312,Nb0.97Ni0.03B2,A,3.0991,,3.2379,4.3,Nb97Ni3B200,4.3,0.0
20313,Nb0.95Ni0.05B2,A,3.0956,,3.2272,4.6,Nb19NiB40,4.6,0.0
20314,Nb0.93Ni0.07B2,A,3.0897,,3.2254,5.1,Nb93Ni7B200,5.1,0.0
20315,Nb0.91Ni0.09B2,A,3.0869,,3.2226,6.0,Nb91Ni9B200,6.0,0.0
20316,Nb0.9Ni0.1B2,A,3.0882,,3.2237,5.4,Nb9NiB20,5.4,0.0
20317,Bi1Na1,,,,,2.15,NaBi,2.2,0.10000000000000009
20318,Bi3Co1,A,8.8464,4.0697,11.5604,0.48,CoBi3,0.48,0.0
20319,Ca1Ir2,,,,,5.8,CaIr2,5.316666666666666,2.1500000000000004
20320,Nb0.5Os0.5,A,9.765,,,3.07,NbOs,2.9299999999999997,0.20999999999999996
20321,Bi3Ni1,,,,,4.1,NiBi3,3.989,0.49999999999999956
20322,Ce1Ru2,,,,,6.18,CeRu2,6.000055555555557,1.3999999999999995
20323,Ce1Ru2,,,,,6.17,CeRu2,6.000055555555557,1.3999999999999995
20324,Bi3Sr1,A,5.042,,,5.9,SrBi3,5.6899999999999995,0.35000000000000053
20325,Te2U1,,,,,1.65,UTe2,1.492857142857143,0.5499999999999998
20326,Pt1Sb1S1,A,6.17,,,0.12,SbPtS,0.12,0.0
20327,La1Fe2As2,,,,,9.4,La(FeAs)2,9.666666666666666,4.799999999999999
20328,La0.2Na0.8Fe2As2,,,,,27.0,Na4La(FeAs)10,27.0,0.0
20329,Te2U1,,,,,1.65,UTe2,1.492857142857143,0.5499999999999998
20330,La1Fe2As2,A,4.0035,,11.0144,7.4,La(FeAs)2,9.666666666666666,4.799999999999999
20331,La1Fe2As2,A,3.9376,,11.7317,12.2,La(FeAs)2,9.666666666666666,4.799999999999999
20332,La0.3Na0.7Fe2As2,A,3.8515,,12.2604,22.1,Na7La3(FeAs)20,22.1,0.0
20333,La0.2Na0.8Fe2As2,A,3.8439,,12.3149,27.0,Na4La(FeAs)10,27.0,0.0
20334,La0.15Na0.85Fe2As2,A,3.8382,,12.3305,26.0,Na17La3(FeAs)40,26.0,0.0
20335,Bi2Ca1,A,4.696,17.081,4.611,2.0,CaBi2,2.0,0.0
20336,Li0.1K1Ca1Nb3O10,,,,,1.75,K10LiCa10Nb30O100,1.75,0.0
20337,Eu1Nb2S5,,,,,3.0,EuNb2S5,3.0,0.0
20338,Pb2Pd1,A,6.873,,5.834,3.0,PdPb2,2.986666666666667,0.05999999999999961
20339,Pb1.8Bi0.2Pd1,A,6.881,,5.85,3.3,BiPd5Pb9,3.3,0.0
20340,Pb1.6Bi0.4Pd1,A,6.884,,5.875,2.8,Bi2Pd5Pb8,2.8,0.0
20341,Pb1.4Bi0.6Pd1,A,6.876,,5.891,3.3,Bi3Pd5Pb7,3.3,0.0
20342,Sn3Y1,A,4.667,,,7.0,YSn3,7.0,0.0
20343,La1Ni1C2,A,3.952,4.557,6.193,2.8,LaNiC2,2.9871428571428567,0.7999999999999998
20344,Eu1Bi1S2F1,,,,,0.35,EuBiS2F,4.365,8.309999999999999
20345,Eu1Bi1S2F1,,,,,8.61,EuBiS2F,4.365,8.309999999999999
20346,Ca3Ir4Sn13,,,,,6.8,Ca3Sn13Ir4,6.935,3.09
20347,Ca3Ir3.64Co0.36Sn13,,,,,75.0,Ca75Co9(Sn25Ir7)13,75.0,0.0
20348,Nb3Sn1,,,,,17.8,Nb3Sn,17.6684,2.41
20349,Nb3Sn1,,,,,17.3,Nb3Sn,17.6684,2.41
20350,Se1Sn1,A,11.4447,4.3825,4.1616,3.25,SnSe,3.725,0.9500000000000002
20351,Au2Pb1,,,,,3.61,PbAu2,2.848,5.7700000000000005
20352,Sn1Ta1S2,A,3.309,,17.45,3.0,TaSnS2,3.0,0.0
20353,Sn1Ta1S2,A,3.309,,17.45,3.0,TaSnS2,3.0,0.0
20354,Ca10Pt4.5Fe9.5As18,A,8.76,8.76,20.18,32.0,Ca20Fe19(As4Pt)9,32.0,0.0
20355,Ca10Pt4Fe10As18,A,8.716,,10.462,35.0,Ca5Fe5As9Pt2,36.5,3.0
20356,Ca10Pt4.3Fe9.7As18,A,8.733,,10.481,27.0,Ca100Fe97As180Pt43,30.45,6.899999999999999
20357,Ca10Pt4.3Fe8.7As18,A,8.7382,8.7887,11.225,13.0,Ca100Fe87As180Pt43,13.0,0.0
20358,Rb1Cr3As3,,,,,7.17,Rb(CrAs)3,6.6850000000000005,0.9699999999999998
20359,Ca1K1Fe4As4,,,,,36.0,KCa(FeAs)4,35.06699999999999,2.8999999999999986
20360,Ca1K1Fe3.932Ni0.068As4,,,,,28.2,K250Ca250Fe983Ni17As1000,28.75,1.1000000000000014
20361,Ca1K1Fe3.864Ni0.136As4,,,,,19.3,K125Ca125Fe483Ni17As500,19.3,0.0
20362,W3Al2C1,A,6.8757,,,7.5,Al2W3C,7.5,0.0
20363,Bi2Te2Se1,A,4.2609,,29.766,5.45,Bi2Te2Se,5.45,0.0
20364,Bi2Te2Se1,A,4.2609,,29.766,5.45,Bi2Te2Se,5.45,0.0
20365,Bi1.75Sb0.25Te2Se1,A,4.2695,,29.869,3.9,Bi7Sb(Te2Se)4,3.9,0.0
20366,Bi1.75Sb0.25Te2Se1,A,4.2695,,29.869,3.9,Bi7Sb(Te2Se)4,3.9,0.0
20367,Bi1.5Sb0.5Te2Se1,A,4.263,,29.99,5.28,Bi3Sb(Te2Se)2,5.28,0.0
20368,Bi1.5Sb0.5Te2Se1,A,4.263,,29.99,5.28,Bi3Sb(Te2Se)2,5.28,0.0
20369,Bi1Sb1Te2Se1,A,4.2212,,29.9869,2.4,BiSbTe2Se,2.4,0.0
20370,Bi1Sb1Te2Se1,A,4.2212,,29.9869,2.4,BiSbTe2Se,2.4,0.0
20371,Fe0.995V0.005Se1,A,3.77076,,5.52137,8.6,VFe199Se200,8.6,0.0
20372,Fe0.99V0.01Se1,A,3.77129,,5.52105,8.5,VFe99Se100,8.5,0.0
20373,Fe0.98V0.02Se1,A,3.77152,,5.52164,8.5,VFe49Se50,8.5,0.0
20374,Ta1Os1Si1,A,6.26,3.89,7.25,4.855,TaSiOs,5.1775,0.6449999999999996
20375,K1Ca2Fe4As4F2,,,,,33.0,KCa2Fe4As4F2,31.131999999999998,10.059999999999999
20376,Bi2Pd1,A,,,12.963,5.4,Bi2Pd,4.134,3.8000000000000003
20377,Pd1Bi1.92Pb0.08,,,,,4.9,Bi48Pd25Pb2,4.9,0.0
20378,Pd1Bi1.85Pb0.15,,,,,4.4,Bi37Pd20Pb3,4.4,0.0
20379,Pd1Bi1.8Pb0.2,,,,,3.8,Bi9Pd5Pb,4.1,0.6000000000000005
20380,Pd1Bi1.72Pb0.28,,,,,2.5,Bi43Pd25Pb7,2.5,0.0
20381,Pd1Bi1.65Pb0.35,,,,,2.2,Bi33Pd20Pb7,2.2,0.0
20382,Pd1Bi1.6Pb0.4,A,,,12.94,2.0,Bi8Pd5Pb2,2.55,1.1
20383,Na0.044Pd1Bi2,,,,,4.1,Na11(Bi2Pd)250,4.0,0.19999999999999973
20384,Na0.044Pd1Bi2,,,,,3.9,Na11(Bi2Pd)250,4.0,0.19999999999999973
20385,Bi2Pd1,,,,,4.98,Bi2Pd,4.134,3.8000000000000003
20386,Bi2Pd1,,,,,4.81,Bi2Pd,4.134,3.8000000000000003
20387,Bi2Pd1,,,,,4.72,Bi2Pd,4.134,3.8000000000000003
20388,Bi2Pd1,,,,,4.62,Bi2Pd,4.134,3.8000000000000003
20389,Bi2Pd1,,,,,4.47,Bi2Pd,4.134,3.8000000000000003
20390,Bi2Pd1,,,,,4.36,Bi2Pd,4.134,3.8000000000000003
20391,Be13U1,,,,,0.956,UBe13,0.8856045454545456,1.84
20392,Be13U1,,,,,0.911,UBe13,0.8856045454545456,1.84
20393,Be13U1,,,,,0.865,UBe13,0.8856045454545456,1.84
20394,Be13U1,,,,,0.786,UBe13,0.8856045454545456,1.84
20395,Be13U1,,,,,0.65,UBe13,0.8856045454545456,1.84
20396,Be13U1,,,,,0.92,UBe13,0.8856045454545456,1.84
20397,U0.99Th0.01Be13,,,,,0.63,ThU99Be1300,0.627,0.006000000000000005
