Repository: Gashmard/Streamlit_Prediction_Tc

File: SuperCon_Main_Dataset_20562sample.csv (part 34 of 34)
,element,Unit_lattice_constant,lattice_constant_a,lattice_constant_b,lattice_constant_c,Tc,Element_Normalize,Tc_mean,Tc_range
20398,U0.983Th0.017Be13,,,,,0.51,Th17U983Be13000,0.5175000000000001,0.015000000000000013
20399,Mn1P1,A,5.26,3.17,5.92,0.94,MnP,0.94,0.0
20400,Be13U1,,,,,0.89,UBe13,0.8856045454545456,1.84
20401,Be13U1,,,,,0.53,UBe13,0.8856045454545456,1.84
20402,Be13U1,,,,,0.22,UBe13,0.8856045454545456,1.84
20403,Sr0.1Bi2Se3,,,,,3.1,Sr(Bi2Se3)10,2.8275,0.6000000000000001
20404,Fe1Se0.89S0.11,,,,,10.0,Fe100Se89S11,10.446666666666667,0.6999999999999993
20405,Fe1Se1,,,,,8.91,FeSe,23.362857142857145,72.9
20406,Fe1Se0.95S0.05,,,,,9.86,Fe20Se19S,9.489999999999998,0.7400000000000002
20407,Fe1Se0.91S0.09,,,,,10.33,Fe100Se91S9,10.215,0.23000000000000043
20408,Fe1Se0.86S0.14,,,,,10.52,Fe50Se43S7,10.52,0.0
20409,Sr0.5Ce0.5F1Bi1S2,,,,,2.2,SrCeBi2(S2F)2,2.6420000000000003,0.6099999999999999
20410,Sr0.5Ce0.5F1Bi1S1.7Se0.3,,,,,2.6,Sr5Ce5Bi10Se3S17F10,2.6,0.0
20411,Sr0.5Ce0.5F1Bi1S1.5Se0.5,A,4.0886,,13.4143,2.65,SrCeBi2SeS3F2,2.675,0.050000000000000266
20412,Sr0.5Ce0.5F1Bi1S1Se1,A,4.1057,,13.4756,3.12,SrCeBi2Se2(SF)2,3.01,0.2200000000000002
20413,Sr0.5Ce0.5F1Bi1S1.5Se0.5,,,,,2.7,SrCeBi2SeS3F2,2.675,0.050000000000000266
20414,Sr0.5Ce0.5F1Bi1S1Se1,,,,,2.9,SrCeBi2Se2(SF)2,3.01,0.2200000000000002
20415,Ta0.7Hf0.3B1,A,6.2462,3.1513,4.7496,6.7,Hf3Ta7B10,6.7,0.0
20416,B1Ta1,,,,,4.0,TaB,4.0,0.0
20417,Eu2Sr1Bi2S4F4,,,,,9.8,SrEu2Bi2(SF)4,3.5866666666666673,9.32
20418,Eu1Sr2Bi2S4F4,,,,,8.2,Sr2EuBi2(SF)4,8.2,0.0
20419,B4.2W1,A,5.191,,6.345,2.1,B21W5,2.1,0.0
20420,Bi3Ni1,,,,,4.07,NiBi3,3.989,0.49999999999999956
20421,Se2Ta1.06,A,3.434,,12.732,3.2,Ta53Se100,3.2,0.0
20422,Se2Ta1.08,A,3.432,,12.65,2.95,Ta27Se50,2.95,0.0
20423,Se2Ta1.1,A,3.432,,12.62,2.1,Ta11Se20,2.1,0.0
20424,Mo3P1,A,9.8084,,4.8352,5.6,Mo3P,5.984999999999999,1.6900000000000004
20425,Nb5Sn2Al1,A,10.638,,5.225,2.0,Nb5AlSn2,2.0,0.0
20426,Nd0.8Sr0.2Ni1O2,A,3.92,,3.34,7.5,SrNd4(NiO2)5,7.5,0.0
20427,Cd3As2,A,12.67,,25.48,2.1,Cd3As2,1.2413999999999998,3.3649999999999998
20428,Y1Ba2Cu3O6.7,A,3.82,3.87,11.7,67.0,Ba20Y10Cu30O67,70.27764705882353,37.0
20429,Sr1Ti1O3,,,,,0.67,SrTiO3,0.6966874999999999,3.95
20430,La1H10,A,5.1019,,,250.0,LaH10,250.0,0.0
20431,Ce1Cu2Si2,,,,,0.71,Ce(CuSi)2,0.6453888888888888,0.34
20432,Li1Nb1O2,A,2.914,,10.468,3.9,LiNbO2,3.9,0.0
20433,Pb0.9Bi2Te3.8,A,4.42,4.42,41.57,7.9,Bi20Te38Pb9,7.9,0.0
20434,Li1Ti2O4,,,,,13.6,LiTi2O4,12.015384615384617,2.9000000000000004
20435,Li1Ti2O4,nm,,,,12.0,LiTi2O4,12.015384615384617,2.9000000000000004
20436,Fe1Te0.6Se0.4,,,,,14.0,Fe5Te3Se2,13.219999999999999,6.800000000000001
20437,Fe1Se0.95S0.05,,,,,9.12,Fe20Se19S,9.489999999999998,0.7400000000000002
20438,Fe1Se0.9S0.1,,,,,8.91,Fe10Se9S,9.816666666666666,1.6899999999999995
20439,Fe1Se0.87S0.13,,,,,8.7,Fe100Se87S13,8.7,0.0
20440,Fe1Se0.84S0.16,,,,,8.91,Fe25Se21S4,8.555,0.7100000000000009
20441,Fe1Se0.82S0.18,,,,,7.96,Fe50Se41S9,8.03,0.13999999999999968
20442,Fe1Se0.8S0.2,,,,,5.99,Fe5Se4S,8.673333333333334,4.8100000000000005
20443,Fe1Se0.75S0.25,,,,,7.39,Fe4Se3S,6.74,1.2999999999999998
20444,Ba1Fe1.9Ni0.1As2,,,,,19.2,Ba10Fe19NiAs20,19.9,1.1000000000000014
20445,Ba1Fe1.935Ni0.065As2,,,,,7.8,Ba200Fe387Ni13As400,8.966666666666667,3.500000000000001
20446,Ba1Fe1.925Ni0.075As2,,,,,13.2,Ba40Fe77Ni3As80,13.033333333333331,1.5
20447,Ba1Fe1.915Ni0.085As2,,,,,16.9,Ba200Fe383Ni17As400,17.5,1.3000000000000007
20448,Ba1Fe1.908Ni0.082As2,,,,,18.5,Ba500Fe954Ni41As1000,18.5,0.0
20449,Ba1Fe1.9Ni0.1As2,,,,,20.1,Ba10Fe19NiAs20,19.9,1.1000000000000014
20450,Ba1Fe1.88Ni0.12As2,,,,,19.0,Ba25Fe47Ni3As50,18.8,0.3999999999999986
20451,Ba1Fe1.85Ni0.15As2,,,,,14.1,Ba20Fe37Ni3As40,14.0,1.0
20452,Ba1Fe1.82Ni0.18As2,,,,,8.7,Ba50Fe91Ni9As100,11.425,8.7
20453,Ba1Fe1.8Ni0.2As2,,,,,5.2,Ba5Fe9NiAs10,5.800000000000001,1.2000000000000002
20454,Rb1Eu1Fe4As4,nm,3.88825,3.8825,13.273,37.0,RbEu(FeAs)4,34.94625,11.199999999999996
20455,Rb1Eu1Fe4As4,nm,3.88825,3.8825,13.273,37.8,RbEu(FeAs)4,34.94625,11.199999999999996
20456,In1,,,,,3.14,In,3.4874222222222224,1.2650000000000001
20457,Ca3Ir4Sn13,,,,,5.0,Ca3Sn13Ir4,6.935,3.09
20458,Sr3Ir4Sn13,,,,,7.0,Sr3Sn13Ir4,5.292857142857143,2.05
20459,Ca1K1Fe4As4,,,,,34.97,KCa(FeAs)4,35.06699999999999,2.8999999999999986
20460,Nb1C1,nm,0.45,0.45,0.45,7.0,NbC,9.803846153846154,8.0
20461,Ta1S2,nm,0.33,0.33,0.6,0.8,TaS2,1.6341388888888888,3.4699999999999998
20462,Nb5Ir3O1,nm,0.7861,,0.5092,10.5,Nb5Ir3O,10.67,0.33999999999999986
20463,Nb5Ir1.4Pt1.6O1,nm,0.7916,,0.5065,9.1,Nb25Ir7Pt8O5,8.83,0.5399999999999991
20464,Fe1Te0.8Se0.2,nm,0.39744,,0.50219,8.6,Fe5Te4Se,11.225,4.4
20465,Fe1Te0.7Se0.3,,,,,11.9,Fe10Te7Se3,13.560000000000002,2.9000000000000004
20466,Fe1Te0.6Se0.4,,,,,13.7,Fe5Te3Se2,13.219999999999999,6.800000000000001
20467,K1Mo15Se19,nm,0.97093,,5.81385,2.8,KMo15Se19,2.8,0.0
20468,Tl1Ni2Se2,nm,0.387,,1.3435,3.55,Tl(NiSe)2,3.668,0.15000000000000036
20469,Ba1Fe1.935Ni0.065As2,,,,,7.8,Ba200Fe387Ni13As400,8.966666666666667,3.500000000000001
20470,Ba1Fe1.915Ni0.085As2,,,,,16.9,Ba200Fe383Ni17As400,17.5,1.3000000000000007
20471,Ba1Fe1.85Ni0.15As2,,,,,14.1,Ba20Fe37Ni3As40,14.0,1.0
20472,Ba1Fe1.82Ni0.18As2,,,,,8.7,Ba50Fe91Ni9As100,11.425,8.7
20473,Nb5Ir3O1,nm,0.7808,,0.5091,10.84,Nb5Ir3O,10.67,0.33999999999999986
20474,Nb5Ir2.4Pt0.6O1,nm,0.7879,,0.5081,10.27,Nb25Ir12Pt3O5,10.27,0.0
20475,Nb5Ir2.2Pt0.8O1,nm,0.78906,,0.50785,10.44,Nb25Ir11Pt4O5,10.44,0.0
20476,Nb5Ir2Pt1O1,nm,0.7891,,0.50734,9.01,Nb5Ir2PtO,9.01,0.0
20477,Nb5Ir1.4Pt1.6O1,nm,0.7915,,0.5065,8.56,Nb25Ir7Pt8O5,8.83,0.5399999999999991
20478,Nb5Ir1.2Pt1.8O1,nm,0.7922,,0.50618,7.98,Nb25Ir6Pt9O5,7.98,0.0
20479,Nb5Ir1Pt2O1,nm,0.7926,,0.50935,7.41,Nb5IrPt2O,7.41,0.0
20480,Nb5Ir0.8Pt2.2O1,nm,0.7933,,0.5053,6.69,Nb25Ir4Pt11O5,6.69,0.0
20481,Nb5Ir0.4Pt2.6O1,nm,0.7945,,0.50441,6.42,Nb25Ir2Pt13O5,6.42,0.0
20482,Nb5Ir0.2Pt2.8O1,nm,0.7953,,0.503884,4.89,Nb25IrPt14O5,4.89,0.0
20483,Ta1As1,,,,,3.0,TaAs,5.15,4.3
20484,Ta1As1,,,,,7.3,TaAs,5.15,4.3
20485,Mo2C1,A,4.77,5.98,5.21,3.03,Mo2C,5.2425,9.42
20486,Fe1Se0.84S0.16,,,,,8.2,Fe25Se21S4,8.555,0.7100000000000009
20487,Fe1Se0.82S0.18,,,,,8.1,Fe50Se41S9,8.03,0.13999999999999968
20488,Fe1Se1,,,,,8.7,FeSe,23.362857142857145,72.9
20489,Fe1Se0.96S0.04,,,,,9.6,Fe25Se24S,9.59,0.019999999999999574
20490,Fe1Se0.92S0.08,,,,,10.3,Fe25Se23S2,10.3,0.0
20491,Fe1Se0.88S0.12,,,,,9.4,Fe25Se22S3,9.4,0.0
20492,Fe1Se0.85S0.15,,,,,7.5,Fe20Se17S3,7.5,0.0
20493,Fe1Se0.83S0.17,,,,,7.2,Fe100Se83S17,8.765,3.13
20494,Fe1Se0.79S0.21,,,,,5.6,Fe100Se79S21,5.6,0.0
20495,La1Al1O3,,,,,0.36,LaAlO3,0.32799999999999996,0.064
20496,La1Al1O3,,,,,0.296,LaAlO3,0.32799999999999996,0.064
20497,Fe1Se1,,,,,9.0,FeSe,23.362857142857145,72.9
20498,Nb1Se2,,,,,6.2,NbSe2,6.7535625,6.7
20499,Fe1Se0.93S0.07,,,,,10.42,Fe100Se93S7,10.42,0.0
20500,Fe1Se0.89S0.11,,,,,10.64,Fe100Se89S11,10.446666666666667,0.6999999999999993
20501,Fe1Se0.83S0.17,,,,,10.33,Fe100Se83S17,8.765,3.13
20502,Fe1Se0.75S0.25,,,,,6.09,Fe4Se3S,6.74,1.2999999999999998
20503,Bi2Pd1,nm,0.336,0.336,1.297,5.0,Bi2Pd,4.134,3.8000000000000003
20504,Bi2Pd1,nm,0.336,0.336,1.297,5.07,Bi2Pd,4.134,3.8000000000000003
20505,La2Ni2In1,nm,0.76448,,0.389149,0.89,La2InNi2,0.89,0.0
20506,Fe1Se1,nm,0.37707,,0.5521,7.75,FeSe,23.362857142857145,72.9
20507,Li1Fe1As1,,,,,18.0,LiFeAs,16.77307692307692,6.300000000000001
20508,In74.72Sn15.36Pb8.75Si1.17,,,,,6.0,In7472Si117Sn1536Pb875,6.0,0.0
20509,Mg1C1Na1Sn1Ca1Al1Si1Ni1In1Pb1,,,,,5.5,NaCaMgAlInSiNiSnPbC,5.5,0.0
20510,C1S1,,,,,287.7,CS,148.35,278.7
20511,Ba1Fe2As0.4P1.6,nm,,,1.289,9.1,Ba5Fe10(AsP4)2,9.1,0.0
20512,Ba1Fe2As0.48P1.52,nm,,,1.286,17.1,Ba25Fe50(As6P19)2,17.1,0.0
20513,Ba1Fe2As0.64P1.36,nm,,,1.283,32.0,Ba25Fe50(As8P17)2,32.0,0.0
20514,Ba1Fe2As0.76P1.24,nm,,,1.278,26.7,Ba25Fe50As19P31,26.7,0.0
20515,Ba1Fe2As0.9P1.1,nm,,,1.276,24.3,Ba10Fe20As9P11,24.3,0.0
20516,Ba1Fe2As1.04P0.96,nm,,,1.27,15.2,Ba25Fe50(As13P12)2,15.2,0.0
20517,Ba1Fe2As1.22P0.78,nm,,,1.266,9.1,Ba50Fe100As61P39,9.1,0.0
20518,Nb1Se2,,,,,3.0,NbSe2,6.7535625,6.7
20519,Zr1Pd1S1,nm,0.3584,,0.7674,3.64,ZrPdS,3.64,0.0
20520,Zr0.5Lu0.5P1S1,nm,0.3575,,0.7379,5.78,LuZr(PS)2,5.78,0.0
20521,Zr0.6Lu0.4P1S1,nm,0.3575,,0.7446,6.41,Lu2Zr3(PS)5,6.41,0.0
20522,Zr0.675Lu0.325P1S1,nm,0.3578,,0.7467,5.9,Lu13Zr27(PS)40,5.9,0.0
20523,Zr0.75Lu0.25P1S1,nm,0.3581,,0.7592,5.81,LuZr3(PS)4,5.81,0.0
20524,Zr0.4Y0.6P1S1,nm,0.3562,,0.7181,5.35,Y3Zr2(PS)5,5.35,0.0
20525,Zr0.5Y0.5P1S1,nm,0.3559,,0.7184,5.34,YZr(PS)2,5.34,0.0
20526,Zr0.6Y0.4P1S1,nm,0.3562,,0.7385,4.88,Y2Zr3(PS)5,4.88,0.0
20527,Zr0.75Y0.25P1S1,nm,0.3572,,0.7382,4.97,YZr3(PS)4,4.97,0.0
20528,Hf1P1.55S0.45,nm,0.3603,,0.7816,4.9,Hf20P31S9,4.9,0.0
20529,Hf0.8Lu0.2P1.55S0.45,nm,0.3579,,0.7816,4.81,Lu4Hf16P31S9,4.81,0.0
20530,Hf0.7Lu0.3P1.55S0.45,nm,0.3575,,0.7834,4.75,Lu6Hf14P31S9,4.75,0.0
20531,Hf0.6Lu0.4P1.55S0.45,nm,0.3574,,0.7881,5.91,Lu8Hf12P31S9,5.91,0.0
20532,Hf0.5Lu0.5P1.55S0.45,nm,,,,5.68,Lu10Hf10P31S9,5.68,0.0
20533,Hf0.8Y0.2P1.55S0.45,nm,0.357,,0.7824,5.01,Y4Hf16P31S9,5.01,0.0
20534,Hf0.7Y0.3P1.55S0.45,nm,0.356,,0.7829,4.52,Y6Hf14P31S9,4.52,0.0
20535,Hf0.6Y0.4P1.55S0.45,nm,0.355,,0.7827,4.81,Y8Hf12P31S9,4.81,0.0
20536,Zr1P1.25Se0.75,nm,3.65958,,7.95654,5.907,Zr4P5Se3,6.1035,0.3929999999999998
20537,Zr1.85Sc0.15P1.25Se0.75,nm,3.65564,,7.95052,7.333,Zr37Sc3(P5Se3)5,7.333,0.0
20538,Zr1.75Sc0.25P1.25Se0.75,nm,3.65591,,7.95366,7.574,Zr7ScP5Se3,7.574,0.0
20539,Zr1.7Sc0.3P1.25Se0.75,nm,3.65696,,7.97042,7.352,Zr34Sc6(P5Se3)5,7.352,0.0
20540,Zr1.6Sc0.4P1.25Se0.75,nm,3.64882,,7.96021,7.315,Zr32Sc8(P5Se3)5,7.315,0.0
20541,Zr1.3Sc0.7P1.25Se0.75,nm,3.65249,,7.97042,3.444,Zr26Sc14(P5Se3)5,3.444,0.0
20542,Zr1.85La0.15P1.25Se0.75,nm,,,,5.889,La3Zr37(P5Se3)5,5.889,0.0
20543,Zr1.75La0.25P1.25Se0.75,nm,,,,5.185,LaZr7P5Se3,5.185,0.0
20544,Zr1.6La0.4P1.25Se0.75,nm,,,,5.185,La8Zr32(P5Se3)5,5.185,0.0
20545,Zr1.85Y0.15P1.25Se0.75,nm,,,,6.37,Y3Zr37(P5Se3)5,6.37,0.0
20546,Zr1.75Y0.25P1.25Se0.75,nm,,,,6.056,YZr7P5Se3,6.056,0.0
20547,Zr1.6Y0.4P1.25Se0.75,nm,,,,5.09,Y8Zr32(P5Se3)5,5.09,0.0
20548,Zr1.5Y0.5P1.25Se0.75,nm,,,,5.63,Y2Zr6P5Se3,5.63,0.0
20549,Zr1.85Lu0.15P1.25Se0.75,nm,,,,6.278,Lu3Zr37(P5Se3)5,6.278,0.0
20550,Zr1.75Lu0.25P1.25Se0.75,nm,,,,7.093,LuZr7P5Se3,7.093,0.0
20551,Zr1.6Lu0.4P1.25Se0.75,nm,,,,7.241,Lu8Zr32(P5Se3)5,7.241,0.0
20552,Zr1.5Lu0.5P1.25Se0.75,nm,,,,6.778,Lu2Zr6P5Se3,6.778,0.0
20553,Hf1P1.45S0.55,nm,0.3559,,0.7715,3.13,Hf20P29S11,3.13,0.0
20554,Hf0.8Lu0.2P1.45S0.55,nm,0.3562,,0.7769,4.09,Lu4Hf16P29S11,4.09,0.0
20555,Hf0.7Lu0.3P1.45S0.55,nm,0.3557,,0.7772,4.85,Lu6Hf14P29S11,4.85,0.0
20556,Hf0.6Lu0.4P1.45S0.55,nm,0.3555,,0.7794,4.48,Lu8Hf12P29S11,4.48,0.0
20557,Hf0.5Lu0.5P1.45S0.55,nm,0.3556,,0.7802,5.87,Lu10Hf10P29S11,5.87,0.0
20558,Hf0.4Lu0.6P1.45S0.55,nm,,,,5.0,Lu12Hf8P29S11,5.0,0.0
20559,Hf0.7Y0.3P1.45S0.55,nm,0.356,,0.776,4.53,Y6Hf14P29S11,4.53,0.0
20560,Hf0.6Y0.4P1.45S0.55,nm,0.3562,,0.777,4.74,Y8Hf12P29S11,4.74,0.0
20561,Hf0.5Y0.5P1.45S0.55,nm,0.3559,,0.7799,4.42,Y10Hf10P29S11,4.42,0.0
